Repository: hhtrick/HHT-code

# HHT training framework

This directory contains model training, embedding precomputation, inference, article-level baselines and the curated datasets. All commands below assume that the working directory is `train_code/`.

## 3. Datasets and fixed partitions

Each main dataset is a JSON array at `dataset/{property}/{property}.json`. Entries contain source metadata, `chemical_composition`, `processing_history`, `hierarchical_structure`, `properties`, and two generated-analysis objects. Targets are stored as `properties[property]["value"]`; source metadata and target values are not predictive input fields.

| Property | Train | Validation | Test | Total |
|---|---:|---:|---:|---:|

File: train_code/dataset/eps/eps.json (part 100 of 190)
[
      "reasoning_analysis": "Increasing Factors: The inclusion of 50 vol% BaTiO3, a ferroelectric ceramic with an intrinsically high dielectric constant, serves as the primary mechanism for enhancing the composite eps. The processing history involving two-roll milling and hot-pressing at 170 °C ensures uniform filler dispersion and proper melting of the HDPE matrix, maximizing the effective volume fraction of the ceramic phase. Additionally, the surface modification with KH550 coupling agent improves interfacial adhesion and minimizes void formation, preventing the introduction of low-permittivity air gaps that would otherwise reduce the effective eps. Decreasing Factors: The HDPE matrix is non-polar with a naturally low dielectric constant, which dilutes the overall permittivity contribution of the ceramic filler. The 50% relative crystallinity indicates significant chain packing density, which can restrict polarizability compared to amorphous regions, while the measurement frequency of 40 MHz may suppress slower interfacial polarization mechanisms that typically contribute to higher eps values at lower frequencies. Dominant Factor: The extremely high volume fraction of the high-k BaTiO3 filler qualitatively dominates the dielectric behavior, overriding the low permittivity of the polyethylene matrix. Consequently, the composite eps is driven primarily by the ceramic loading and interfacial quality established during the hot-pressing and coupling agent treatment, rather than the intrinsic properties of the polymer backbone."
    },
    "analysis_without_hierarchical_structure": {
      "descriptive_text": "The sample comprises a high-density polyethylene (HDPE) matrix formed by blending HDPE 4902T and 6218 grades in a 3:1 weight ratio. This polymer matrix was compounded with 600 phr of 200 nm Barium Titanate (BaTiO3) particles, which were surface-modified using KH550 coupling agent to enhance interfacial compatibility. The composite mixture was prepared using a two-roll mill and subsequently consolidated via hot-pressing at 170 °C. The dielectric constant was characterized using an Agilent 4294A Impedance Analyzer operating at a frequency of 40 MHz.",
      "reasoning_analysis": "Increasing Factors: The incorporation of Barium Titanate (BaTiO3), a ceramic material with an intrinsically high dielectric constant, acts as the primary driver for increasing the composite's permittivity. The exceptionally high loading of 600 phr significantly increases the volume fraction of the high-k phase within the composite. Furthermore, the use of KH550 coupling agent modifies the filler surface, improving interfacial adhesion with the HDPE matrix and reducing interfacial voids, which prevents the formation of low-permittivity air gaps that would otherwise diminish the effective dielectric constant. The hot-pressing at 170 °C ensures proper melting and consolidation of the HDPE blend, further densifying the composite and maximizing particle connectivity. Decreasing Factors: The continuous phase consists of high-density polyethylene (HDPE), a non-polar polymer with a naturally low dielectric constant, which acts as a diluent to the overall permittivity relative to the pure ceramic filler. Additionally, measurement at 40 MHz may limit the contribution of interfacial (Maxwell-Wagner-Sillars) polarization compared to lower frequencies, potentially resulting in a lower observed value than at static or low-frequency conditions. Any residual micro-voids trapped during the two-roll mill mixing could also introduce low-k regions that reduce the bulk permittivity. Dominant Factor: The overwhelming volume fraction of the high-permittivity BaTiO3 filler (600 phr) is the dominant factor. Despite the low-k nature of the HDPE matrix, the high loading level ensures that the ceramic particles dictate the bulk dielectric response, leading to a substantial net increase in eps relative to the neat polymer."
    }
  },
  {
    "doi": "10.1016/j.polymertesting.2018.01.026",
    "title": "In situ vitamin C reduction of graphene oxide for preparing flexible TPU nanocomposites with high dielectric permittivity and low dielectric loss",
    "year": 2018,
    "chemical_composition": {
      "repeat_unit_psmiles": null,
      "monomers": [
        {
          "name": "Thermoplastic polyurethane",
          "smiles": null,
          "ratio_value": null,
          "ratio_unit": null
        }
      ],
      "additives": [],
      "is_homopolymer": false
    },
    "processing_history": "TPU pellets (grade WHT 2190) dissolved in DMF (80 °C, 6 h). Coagulated, washed with methanol, dried, and compression molded into sheets (1.8 mm thickness). Dielectric constant measured by dielectric analyzer (Alpha-ANB, Novocontrol GMBH) on disk samples (20 mm diameter) at 1 kHz, room temperature.",
    "hierarchical_structure": "Semicrystalline, PCL segments crystallizable (XRD peaks at 19.4°, 21.5°, 23.5°).",
    "properties": {
      "eps": {
        "value": [
          7
        ],
        "unit": null
      }
    },
    "analysis_with_hierarchical_structure": {
      "descriptive_text": "The sample comprises a Thermoplastic polyurethane system (grade WHT 2190) characterized as a non-homopolymer containing crystallizable polycaprolactone segments. Hierarchical structural analysis indicates a semicrystalline morphology, evidenced by XRD peaks at 19.4°, 21.5°, and 23.5° associated with the PCL domains. The material processing involved dissolving TPU pellets in dimethylformamide at 80 °C for 6 hours, followed by coagulation, methanol washing, and drying. The resulting polymer was compression molded into 1.8 mm thick sheets, and 20 mm diameter disks were subsequently analyzed for dielectric constant at 1 kHz and room temperature.",
      "reasoning_analysis": "Increasing Factors: The chemical composition includes highly polar urethane linkages and ester groups within the polycaprolactone soft segments, which provide strong dipole moments capable of orientational polarization at the measurement frequency of 1 kHz. Additionally, the microphase-separated morphology inherent to thermoplastic polyurethanes can induce Maxwell-Wagner-Sillars interfacial polarization between hard and soft domains, while the solution processing in dimethylformamide introduces a potential for residual polar solvent entrapment that would drastically elevate permittivity. Decreasing Factors: The confirmed semicrystalline hierarchical structure, specifically the crystallization of PCL segments, restricts chain mobility and dipole orientation within the crystalline lamellae, thereby reducing the effective polarizability compared to a fully amorphous state. Furthermore, the compression molding processing history promotes dense chain packing and reduces free volume, limiting the spatial availability for dipole relaxation. Dominant Factor: The intrinsic high dipole moment density of the urethane and ester functional groups qualitatively dominates the dielectric behavior by establishing a high permittivity baseline; however, the semicrystalline morphology acts as the primary moderating factor that constrains the maximum achievable polarization by physically restricting the segmental mobility required for orientational dipole alignment."
    },
    "analysis_without_hierarchical_structure": {
      "descriptive_text": "The sample comprises a thermoplastic polyurethane system, characterized as a non-homopolymer architecture derived from grade WHT 2190 pellets. The material was processed by dissolving the polymer in dimethylformamide at 80 °C for 6 hours, followed by coagulation and washing with methanol to eliminate residual solvent. After drying, the polymer was compression molded into sheets with a thickness of 1.8 mm. Dielectric characterization was conducted using a dielectric analyzer on 20 mm diameter disk samples at a frequency of 1 kHz and room temperature.",
      "reasoning_analysis": "Increasing Factors: The chemical composition features highly polar urethane linkages within the polymer backbone, which possess strong permanent dipole moments that align with the external electric field, inherently driving the dielectric constant upward. Additionally, the compression molding processing history increases the bulk density of the sheets, potentially raising the number density of polarizable groups per unit volume. Decreasing Factors: The processing history involves washing with methanol and drying after dissolution in dimethylformamide, which serves to remove the highly polar solvent; effective removal prevents residual solvent molecules from acting as high-permittivity impurities that would artificially inflate the dielectric constant. Furthermore, the thermal conditions during compression molding may induce hard segment ordering or crystallization, which restricts the segmental mobility required for dipole orientation at the measurement frequency of 1 kHz. Dominant Factor: The intrinsic chemical polarity of the urethane hard segments establishes the primary baseline for the dielectric constant; despite potential restrictions in dipole mobility due to morphological ordering from compression molding, the high concentration of polar functional groups inherent to the thermoplastic polyurethane chemistry qualitatively dominates the dielectric response at room temperature."
    }
  },
  {
    "doi": null,
    "title": "The Density Dependence of the Dielectric Constant of Polyethylene",
    "year": 1958,
    "chemical_composition": {
      "repeat_unit_psmiles": "*CC*",
      "monomers": [
        {
          "name": "Ethylene",
          "smiles": "C=C",
          "ratio_value": null,
          "ratio_unit": null
        }
      ],
      "additives": [],
      "is_homopolymer": true
    },
    "processing_history": "High Pressure Polyethylene. Molded sheet. Dielectric constant measured by liquid-displacement method using benzene at 100 kc and 23°C.",
    "hierarchical_structure": "Density: 0.9183 g/ml at 23°C.",
    "properties": {
      "eps": {
        "value": [
          2.273
        ],
        "unit": null
      }
    },
    "analysis_with_hierarchical_structure": {
      "descriptive_text": "The material is a polyethylene homopolymer derived from ethylene monomers, synthesized under high-pressure conditions and processed into a molded sheet. Structural characterization indicates a density of 0.9183 g/ml at 23°C. The dielectric constant was evaluated using a liquid-displacement method employing benzene at 100 kc and 23°C.",
      "reasoning_analysis": "Increasing Factors: The semi-crystalline morphology, evidenced by a density of 0.9183 g/ml, enhances the packing efficiency of polymer chains compared to a fully amorphous state. According to the Clausius-Mossotti relation, this increased number density of polarizable ethylene units per unit volume contributes to a higher dielectric constant relative to the amorphous phase. Additionally, the molded sheet processing ensures a consolidated bulk material without voids that would otherwise lower the effective permittivity. Decreasing Factors: The high-pressure polymerization history introduces significant chain branching, characteristic of low-density polyethylene, which disrupts chain packing and limits crystallinity compared to linear high-density polyethylene. This reduced density decreases the number of polarizable units per volume. Furthermore, the chemical composition consists exclusively of non-polar C-C and C-H bonds, restricting polarization mechanisms to electronic and atomic contributions while excluding any dipolar relaxation contributions. Dominant Factor: The intrinsic non-polar nature of the polyethylene backbone is the dominant factor, establishing a fundamentally low baseline for the dielectric constant. Within this low range, the specific density achieved through high-pressure processing and branching serves as the secondary modulating factor, determining the precise value based on the packing efficiency of the non-polar chains."
    },
    "analysis_without_hierarchical_structure": {
      "descriptive_text": "The sample is a polyethylene homopolymer synthesized via high-pressure polymerization of ethylene monomers. It was fabricated into a molded sheet configuration. The dielectric constant was characterized using a liquid-displacement method with benzene as the immersion medium at a frequency of 100 kc and a temperature of 23°C.",
      "reasoning_analysis": "Increasing Factors: The processing history involving molding into a sheet consolidates the polymer matrix, minimizing voids and maximizing the density of polarizable carbon and hydrogen atoms per unit volume, which enhances the electronic and atomic polarization contributions. Decreasing Factors: The chemical composition consists entirely of non-polar carbon-carbon and carbon-hydrogen bonds, which lack permanent dipole moments and thus preclude orientational polarization, inherently limiting the dielectric constant. Additionally, the high-pressure synthesis typically results in a branched architecture that reduces crystallinity and bulk density compared to linear polyethylene, further lowering the density of polarizable units. Dominant Factor: The non-polar nature of the ethylene backbone is the dominant factor, as the absence of permanent dipoles fundamentally restricts the dielectric constant to low values governed by induced polarization mechanisms, overshadowing the secondary effects of crystallinity variations induced by processing."
    }
  },
  {
    "doi": "10.1016/j.polymertesting.2018.01.026",
    "title": "In situ vitamin C reduction of graphene oxide for preparing flexible TPU nanocomposites with high dielectric permittivity and low dielectric loss",
    "year": 2018,
    "chemical_composition": {
      "repeat_unit_psmiles": null,
      "monomers": [
        {
          "name": "Thermoplastic polyurethane",
          "smiles": null,
          "ratio_value": null,
          "ratio_unit": null
        }
      ],
      "additives": [
        {
          "name": "reduced graphene oxide",
          "type": "filler",
          "amount_value": 0.5,
          "amount_unit": "vol%"
        }
      ],
      "is_homopolymer": false
    },
    "processing_history": "TPU dissolved in DMF. GO exfoliated in DMF via solvent-exchange. TPU/GO/DMF mixed. Vitamin C (10x weight to GO) added, stirred 24 h at 80 °C for in situ reduction. Coagulated, washed with methanol, dried, compression molded (1.8 mm). Dielectric constant measured by dielectric analyzer (Alpha-ANB, Novocontrol GMBH) on disk samples (20 mm diameter) at 1 kHz, room temperature.",
    "hierarchical_structure": "rGO layers well exfoliated and dispersed in TPU matrix. Interfacial polarization enhanced. Possible micro-capacitor network formation.",
    "properties": {
      "eps": {
        "value": [
          50
        ],
        "unit": null
      }
    },
    "analysis_with_hierarchical_structure": {
      "descriptive_text": "This composite material comprises a thermoplastic polyurethane matrix incorporated with 0.5 vol% reduced graphene oxide filler. The fabrication process involved dissolving the polymer in dimethylformamide and mixing it with graphene oxide exfoliated via solvent exchange, followed by the addition of Vitamin C to facilitate in situ reduction during 24 hours of stirring at 80 °C. The resulting mixture was coagulated, washed with methanol, dried, and compression molded into 1.8 mm thick disks. Structural analysis confirms that the reduced graphene oxide layers are well exfoliated and dispersed within the polymer matrix, creating conditions for enhanced interfacial polarization and possible micro-capacitor network formation, with dielectric properties subsequently characterized at 1 kHz and room temperature.",
      "reasoning_analysis": "Increasing Factors: The inclusion of conductive reduced graphene oxide sheets within the insulating thermoplastic polyurethane matrix significantly enhances permittivity through interfacial polarization, known as the Maxwell-Wagner-Sillars effect. The in situ reduction process restores the conductivity of the filler, and the well-exfoliated hierarchical structure promotes the formation of micro-capacitor networks where conductive layers are separated by thin polymer dielectrics, drastically increasing charge storage capacity. Additionally, the polar urethane groups inherent to the polymer backbone contribute to dipole orientation polarization. Decreasing Factors: The low filler loading of 0.5 vol% keeps the composite below the electrical percolation threshold, preventing the formation of continuous conductive pathways that would lead to dielectric loss rather than permittivity enhancement, thereby limiting the maximum achievable value compared to higher loading fractions. Furthermore, the thorough washing with methanol and drying steps remove residual polar solvents and ionic species from the reduction reaction, eliminating parasitic conductivity contributions that might otherwise artificially inflate the measured permittivity. Dominant Factor: The dominant influence on the dielectric constant is the interfacial polarization generated by the well-dispersed, conductive reduced graphene oxide filler. Despite the low volume fraction, the specific processing history ensures optimal exfoliation and reduction, establishing efficient micro-capacitor structures that qualitatively drive the permittivity substantially higher than that of the neat thermoplastic polyurethane matrix."
    },
    "analysis_without_hierarchical_structure": {
      "descriptive_text": "The sample consists of a thermoplastic polyurethane (TPU) matrix composite filled with 0.5 vol% reduced graphene oxide (rGO). The material was prepared via a solution mixing method where TPU was dissolved in dimethylformamide (DMF) and mixed with graphene oxide exfoliated in the same solvent. In situ chemical reduction was achieved by adding Vitamin C at ten times the weight of the graphene oxide, followed by stirring for 24 hours at 80 °C. The resulting mixture was coagulated, washed with methanol, dried, and subsequently compression molded into 1.8 mm thick disks. The dielectric constant was characterized using a dielectric analyzer on 20 mm diameter samples at 1 kHz and room temperature.",
      "reasoning_analysis": "Increasing Factors: The incorporation of reduced graphene oxide (rGO) serves as a high-aspect-ratio conductive filler within the insulating TPU matrix, promoting strong interfacial polarization (Maxwell-Wagner-Sillars effect) which drastically enhances permittivity. The in situ reduction using Vitamin C restores the conjugated structure of the graphene, increasing its conductivity relative to pristine graphene oxide, thereby amplifying the charge accumulation at the filler-matrix interface. Additionally, the polar urethane linkages within the TPU backbone contribute intrinsic dipolar polarization, and the compression molding process minimizes air voids, preventing the dilution of the dielectric constant by low-permittivity air pockets. Decreasing Factors: The relatively low filler loading of 0.5 vol% may remain below the electrical percolation threshold, limiting the formation of a continuous conductive network that would otherwise yield exponential increases in permittivity. Furthermore, the thorough washing with methanol and drying steps aim to remove residual polar solvents like DMF and moisture, which eliminates extrinsic polar contributions that could artificially inflate the dielectric constant. Dominant Factor: The dominant factor is the interfacial polarization induced by the conductive reduced graphene oxide filler. Despite the low volume fraction, the high aspect ratio and restored conductivity of the rGO sheets create numerous microcapacitor structures within the TPU matrix, which qualitatively outweighs the baseline dipolar contribution of the polymer matrix and the void-reduction effects of molding, leading to a net enhancement in eps compared to neat TPU."
    }
  },
  {
    "doi": null,
    "title": "The Density Dependence of the Dielectric Constant of Polyethylene",
    "year": 1958,
    "chemical_composition": {
      "repeat_unit_psmiles": "*CC*",
      "monomers": [
        {
          "name": "Ethylene",
          "smiles": "C=C",
          "ratio_value": null,
          "ratio_unit": null
        }
      ],
      "additives": [],
      "is_homopolymer": true
    },
    "processing_history": "High Pressure Polyethylene. Molded sheet. Dielectric constant measured by liquid-displacement method using benzene at 100 kc and 23°C.",
    "hierarchical_structure": "Density: 0.9191 g/ml at 23°C.",
    "properties": {
      "eps": {
        "value": [
          2.273
        ],
        "unit": null
      }
    },
    "analysis_with_hierarchical_structure": {
      "descriptive_text": "This sample comprises a high-pressure polyethylene homopolymer derived from ethylene monomers, processed into a molded sheet with a measured density of 0.9191 g/ml at 23°C. The dielectric properties were characterized via a liquid-displacement method utilizing benzene as the medium at a frequency of 100 kc and a temperature of 23°C.",
      "reasoning_analysis": "Increasing Factors: The condensed phase of the molded sheet ensures a high number density of atoms compared to a gaseous state, maximizing electronic and atomic polarization contributions per unit volume. Additionally, the measurement frequency of 100 kc is sufficiently low to avoid dispersion effects that would otherwise reduce the observed permittivity at higher frequencies. Decreasing Factors: The chemical composition comprises solely non-polar carbon-hydrogen bonds, lacking permanent dipoles necessary for orientational polarization, which inherently limits the dielectric constant. Furthermore, the processing history involving high-pressure synthesis typically induces chain branching, corroborated by the low density of 0.9191 g/ml; this branching reduces crystallinity and increases free volume, thereby decreasing the number of polarizable units per unit volume relative to linear, high-density polyethylene. Dominant Factor: The intrinsic non-polar nature of the polyethylene backbone dominates the dielectric behavior, ensuring a low baseline permittivity regardless of processing-induced morphological changes, as the lack of dipolar relaxation mechanisms outweighs the effects of density variations."
    },
    "analysis_without_hierarchical_structure": {
      "descriptive_text": "The sample consists of a polyethylene homopolymer synthesized via a high-pressure polymerization process. The material was fabricated into a molded sheet, and the dielectric constant was characterized using a liquid-displacement method with benzene at 100 kc and 23°C.",
      "reasoning_analysis": "Increasing Factors: The processing history indicates the material was formed into a molded sheet, which ensures a consolidated bulk density that maximizes the number of polarizable units per unit volume compared to a porous or powder state. Additionally, the measurement frequency of 100 kc is sufficiently low to allow the full contribution of electronic and atomic polarization mechanisms without significant relaxation losses. Decreasing Factors: The chemical composition consists exclusively of non-polar carbon-carbon and carbon-hydrogen bonds, lacking permanent dipoles that would otherwise enable orientation polarization and significantly elevate the dielectric constant. Furthermore, the high-pressure synthesis history implies the presence of chain branching characteristic of low-density polyethylene, which disrupts crystalline packing and reduces overall material density, thereby decreasing the concentration of polarizable matter per unit volume. Dominant Factor: The intrinsic non-polar nature of the polyethylene backbone establishes a fundamentally low baseline for the dielectric constant; however, the reduced density resulting from the branching associated with the high-pressure synthesis history is the dominant structural variable that qualitatively positions this sample's dielectric constant at the lower end of the polyethylene spectrum relative to linear variants."
    }
  },
  {
    "doi": null,
    "title": "Anisotropy of the Dielectric Constant of Polyacetylene",
    "year": 1980,
    "chemical_composition": {
      "repeat_unit_psmiles": "[*]/C=C/[*]",
      "monomers": [
        {
          "name": "Acetylene",
          "smiles": "C#C",
          "ratio_value": null,
          "ratio_unit": null
        }
      ],
      "additives": [],
      "is_homopolymer": true
    },
    "processing_history": "Synthesized by Ito et al. method at -78 °C (cis form), then annealed under vacuum at 180 °C for 2 hr (trans form). Rolled film (elongation l/l0=19). Dielectric constant measured by cavity perturbation method at 9.1 GHz, electric field perpendicular to rolling direction (ε⊥). Values corrected for porosity to represent dense fibrils (ρ=1.18 g/cm³).",
    "hierarchical_structure": "Trans isomer. Oriented fibrils. Anisotropic.",
    "properties": {
      "eps": {
        "value": [
          4.2
        ],
        "unit": null
      }
    },
    "analysis_with_hierarchical_structure": {
      "descriptive_text": "This material is a polyacetylene homopolymer featuring a conjugated carbon backbone derived from acetylene monomers. Initially synthesized as the cis isomer via the Ito et al. method at -78 °C, the polymer was annealed under vacuum at 180 °C for 2 hours to convert it to the trans form. The processing history includes rolling into a film with an elongation ratio of 19, resulting in a hierarchical structure of anisotropic, oriented fibrils. Dielectric characterization was conducted using the cavity perturbation method at 9.1 GHz with the electric field oriented perpendicular to the rolling direction, and the data were corrected for porosity to represent dense fibrils with a density of 1.18 g/cm³.",
      "reasoning_analysis": "Increasing Factors: The conjugated pi-electron system along the polyacetylene backbone significantly enhances electronic polarizability compared to saturated hydrocarbon chains, intrinsically driving the dielectric constant higher. The thermal annealing to the trans isomer improves backbone planarity and conjugation length, further facilitating electron delocalization and increasing polarizability. Additionally, the high density of the dense fibrils reduces free volume relative to a porous structure, which generally contributes to a higher effective permittivity. Decreasing Factors: The measurement geometry specifies the electric field perpendicular to the rolling direction and chain alignment; since the highest polarizability axis lies along the conjugated backbone, this perpendicular orientation limits the contribution of intrachain electron delocalization to the measured permittivity. Furthermore, the non-polar nature of the repeat unit lacks permanent dipoles, preventing dipolar relaxation contributions that would otherwise elevate the dielectric constant at this frequency. Dominant Factor: While the perpendicular measurement geometry restricts the maximum possible permittivity relative to the parallel axis, the intrinsic electronic polarizability arising from the conjugated trans-polyacetylene backbone remains the dominant factor establishing a dielectric constant distinct from non-conjugated insulating polymers, with the high degree of molecular orientation serving as the primary modulator of the anisotropic response."
    },
    "analysis_without_hierarchical_structure": {
      "descriptive_text": "The sample consists of a polyacetylene homopolymer synthesized via the Ito et al. method at -78 °C to initially yield the cis form, which was subsequently annealed under vacuum at 180 °C for 2 hours to convert it to the trans form. The material was processed into a rolled film with an elongation ratio of 19, and the dielectric constant was measured using the cavity perturbation method at 9.1 GHz with the electric field oriented perpendicular to the rolling direction. The reported values were corrected for porosity to represent the properties of dense fibrils with a density of 1.18 g/cm³.",
      "reasoning_analysis": "Increasing Factors: The conjugated carbon backbone featuring delocalized π-electrons provides significant electronic polarizability compared to saturated polymers, inherently driving the dielectric constant higher. The thermal annealing converts the cis form to the trans form, extending conjugation length and planarity which enhances this polarizability. Additionally, correcting values for porosity to represent dense fibrils eliminates the diluting effect of air voids, increasing the effective dielectric constant. Decreasing Factors: The rolling process induces high chain alignment with an elongation ratio of 19, and measuring with the electric field perpendicular to this rolling direction limits the interaction with the highly polarizable π-electron system along the chain axis. Furthermore, the absence of permanent dipolar side groups or additives restricts orientational polarization contributions. Dominant Factor: While the conjugated backbone establishes a higher baseline permittivity than saturated homologs, the processing-induced morphological anisotropy combined with the perpendicular measurement geometry is the dominant factor that qualitatively defines the specific dielectric response, restricting it below the maximum potential achievable along the chain axis."
    }
  },
  {
    "doi": null,
    "title": "The Density Dependence of the Dielectric Constant of Polyethylene",
    "year": 1958,
    "chemical_composition": {
      "repeat_unit_psmiles": "*CC*",
      "monomers": [
        {
          "name": "Ethylene",
          "smiles": "C=C",
          "ratio_value": null,
          "ratio_unit": null
        }
      ],
      "additives": [],
      "is_homopolymer": true
    },
    "processing_history": "High Pressure Polyethylene. Molded sheet. Dielectric constant measured by liquid-displacement method using benzene at 100 kc and 23°C.",
    "hierarchical_structure": "Density: 0.9186 g/ml at 23°C.",
    "properties": {
      "eps": {
        "value": [
          2.278
        ],
        "unit": null
      }
    },
    "analysis_with_hierarchical_structure": {
      "descriptive_text": "The sample comprises a high-pressure polyethylene homopolymer derived from ethylene monomers. Characterized by a density of 0.9186 g/ml at 23°C, the material exhibits structural features consistent with branched low-density polyethylene. The specimen was fabricated into a molded sheet, and its dielectric constant was subsequently determined via a liquid-displacement method utilizing benzene at 100 kc and 23°C.",
      "reasoning_analysis": "Increasing Factors: The consolidation into a molded sheet ensures a continuous bulk phase without macroscopic voids, maximizing the number density of polarizable electrons per unit volume relative to a porous or powdered state. Additionally, the measurement frequency of 100 kc is sufficiently low to capture the full contribution of electronic and atomic polarizability without high-frequency dispersion effects. Decreasing Factors: The chemical composition consists exclusively of non-polar carbon-hydrogen bonds, which lack permanent dipole moments and rely solely on induced polarization, intrinsically limiting the dielectric constant. Furthermore, the high-pressure processing history induces significant chain branching, evidenced by the density of 0.9186 g/ml, which reduces crystallinity and overall packing density compared to linear polyethylene, thereby decreasing the number of polarizable units per unit volume. Dominant Factor: The intrinsic non-polar nature of the polyethylene backbone serves as the primary constraint, establishing a fundamentally low baseline for the dielectric constant; however, the reduced density resulting from the high-pressure branching mechanism qualitatively lowers the eps relative to high-crystallinity linear polyethylene variants."
    },
    "analysis_without_hierarchical_structure": {
      "descriptive_text": "The sample is a polyethylene homopolymer synthesized via high-pressure polymerization of ethylene monomers. It was processed into a molded sheet configuration. The dielectric constant was measured using a liquid-displacement method with benzene at 100 kc and 23°C.",
      "reasoning_analysis": "Increasing Factors: The processing history involves molding the polymer into a sheet, which consolidates the material and minimizes macroscopic voids or air gaps compared to a loose powder, thereby maximizing the bulk density and preventing an artificial reduction in the effective dielectric constant. Decreasing Factors: The chemical composition consists entirely of non-polar carbon-carbon and carbon-hydrogen bonds, lacking permanent dipole moments necessary for orientational polarization, which intrinsically limits the dielectric constant to magnitudes governed solely by electronic and atomic polarization. Additionally, the high-pressure synthesis typically results in a branched architecture that reduces crystallinity and bulk density relative to linear polyethylene, further depressing the dielectric constant due to the direct correlation between density and permittivity in non-polar systems. Dominant Factor: The absence of polar functional groups in the polyethylene backbone is the dominant factor, as the lack of dipolar relaxation mechanisms fundamentally constrains the dielectric constant to a low baseline regardless of the densification achieved through molding or the specific branching architecture."
    }
  },
  {
    "doi": null,
    "title": "Anisotropy of the Dielectric Constant of Polyacetylene",
    "year": 1980,
    "chemical_composition": {
      "repeat_unit_psmiles": "[*]/C=C/[*]",
      "monomers": [
        {
          "name": "Acetylene",
          "smiles": "C#C",
          "ratio_value": null,
          "ratio_unit": null
        }
      ],
      "additives": [],
      "is_homopolymer": true
    },
    "processing_history": "Synthesized by Ito et al. method at -78 °C (cis form), then annealed under vacuum at 180 °C for 2 hr (trans form). Rolled film (elongation l/l0=19). Dielectric constant measured by cavity perturbation method at 9.1 GHz, electric field parallel to rolling direction (ε∥). Values corrected for porosity to represent dense fibrils (ρ=1.18 g/cm³).",
    "hierarchical_structure": "Trans isomer. Oriented fibrils. Anisotropic.",
    "properties": {
      "eps": {
        "value": [
          5.4
        ],
        "unit": null
      }
    },
    "analysis_with_hierarchical_structure": {
      "descriptive_text": "The sample is a trans-polyacetylene homopolymer synthesized from acetylene monomers using the Ito et al. method, initially forming the cis isomer at -78 °C before thermal annealing under vacuum at 180 °C for 2 hours to induce isomerization to the trans form. The material was mechanically processed into a rolled film with an elongation ratio of 19, resulting in a hierarchical structure of oriented fibrils exhibiting significant anisotropy. Dielectric characterization was performed using the cavity perturbation method at 9.1 GHz with the electric field aligned parallel to the rolling direction, and the data were corrected for porosity to represent the properties of dense fibrils with a density of 1.18 g/cm³.",
      "reasoning_analysis": "Increasing Factors: The conjugated π-electron system along the polyacetylene backbone significantly enhances electronic polarizability, which is further maximized by the conversion to the planar trans isomer during annealing. The high degree of uniaxial orientation achieved through rolling aligns the conjugated chains parallel to the applied electric field, facilitating greater electron cloud deformation along the backbone. Additionally, correcting for porosity to reflect dense fibrils removes low-permittivity voids, thereby increasing the effective dielectric constant relative to the porous bulk. Decreasing Factors: The chemical composition consists solely of carbon and hydrogen without polar functional groups or heteroatoms, limiting orientational polarization contributions from permanent dipoles. Furthermore, the highly ordered fibrillar structure may restrict local chain motions that could otherwise contribute to dielectric relaxation mechanisms at lower frequencies. Dominant Factor: The enhanced electronic polarizability derived from the extended conjugation of the trans-polyacetylene backbone, coupled with the specific alignment of the chains parallel to the electric field, qualitatively dominates the dielectric response. This structural and electronic configuration outweighs the lack of permanent dipoles, resulting in a dielectric constant that is significantly influenced by the anisotropic orientation and conjugated nature of the polymer."
    },
    "analysis_without_hierarchical_structure": {
      "descriptive_text": "The sample comprises a polyacetylene homopolymer synthesized via the Ito et al. method at -78 °C to initially yield the cis form, subsequently annealed under vacuum at 180 °C for 2 hours to induce conversion to the trans form. The material was processed into a highly oriented rolled film with an elongation ratio of 19, and the dielectric constant was characterized using the cavity perturbation method at 9.1 GHz with the electric field aligned parallel to the rolling direction, with values corrected for porosity to reflect dense fibrils with a density of 1.18 g/cm³.",
      "reasoning_analysis": "Increasing Factors: The conjugated pi-electron system along the polyacetylene backbone significantly enhances electronic polarizability compared to saturated polymers. The thermal annealing converts the cis-isomer to the more planar trans-isomer, extending conjugation length and further boosting polarizability. Moreover, the high elongation ratio aligns the polymer chains, and measuring with the electric field parallel to this orientation maximizes the contribution of the backbone polarizability to the overall dielectric constant. Decreasing Factors: The chemical structure lacks permanent dipole moments within the repeat unit, restricting the dielectric response to electronic and atomic polarization mechanisms rather than the stronger orientational polarization observed in polar polymers. Additionally, any structural defects or interruptions in the conjugation sequence would limit the delocalization length, thereby reducing the potential dielectric enhancement. Dominant Factor: The morphological orientation induced by the rolling process, coupled with the specific measurement geometry aligning the electric field parallel to the chain axis, qualitatively dominates the dielectric behavior. This configuration exploits the intrinsic anisotropy of the conjugated system, ensuring the measured permittivity reflects the maximum polarizability along the conjugated backbone rather than an isotropic average."
    }
  },
  {
    "doi": "10.1002/polb.24629",
    "title": "Effect of Arrangement of Nano and Micro Barium Titanate (BaTiO3) Particles on the Enhanced Dielectric Constant of High-Density Polyethylene (HDPE)/BaTiO3",
    "year": 2018,
    "chemical_composition": {
      "repeat_unit_psmiles": "[*]CC[*]",
      "monomers": [
        {
          "name": "Ethylene",
          "smiles": "C=C",
          "ratio_value": null,
          "ratio_unit": null
        }
      ],
      "additives": [
        {
          "name": "BaTiO3 (1600 nm)",
          "type": "filler",
          "amount_value": 540,
          "amount_unit": "phr"
        },
        {
          "name": "BaTiO3 (200 nm)",
          "type": "filler",
          "amount_value": 60,
          "amount_unit": "phr"
        },
        {
