Repository: hhtrick/HHT-code

# HHT training framework

This directory contains model training, embedding precomputation, inference, article-level baselines and the curated datasets. All commands below assume that the working directory is `train_code/`.

## 3. Datasets and fixed partitions

Each main dataset is a JSON array at `dataset/{property}/{property}.json`. Entries contain source metadata, `chemical_composition`, `processing_history`, `hierarchical_structure`, `properties`, and two generated-analysis objects. Targets are stored as `properties[property]["value"]`; source metadata and target values are not predictive input fields.

| Property | Train | Validation | Test | Total |
|---|---:|---:|---:|---:|

File: train_code/dataset/eps/eps.json (part 106 of 190)
[
      "reasoning_analysis": "Increasing Factors: The chemical composition is defined by poly(methyl methacrylate), which possesses polar ester side groups that enable dipole orientation polarization, intrinsically driving the dielectric constant higher relative to non-polar polymers. Additionally, the use of dimethylformamide, a highly polar solvent, presents a risk where any residual solvent trapped within the matrix would act as a high-permittivity impurity, further increasing the overall dielectric response. Decreasing Factors: The processing history includes rigorous multi-step drying and vacuum heating, specifically the overnight drying at 100 °C, which facilitates the removal of residual polar solvent molecules, thereby lowering the dielectric constant toward the intrinsic baseline of the neat polymer. Moreover, the quenching step from 200 °C into ice water locks in excess free volume, reducing the bulk density and the number of polarizable dipoles per unit volume, which qualitatively depresses the dielectric constant. Dominant Factor: The intrinsic polarity of the ester groups in the polymer backbone is the dominant factor establishing the magnitude of the dielectric constant, as the extensive drying protocol likely successfully minimized residual solvent effects, leaving the molecular dipole density of the homopolymer as the primary contributor to the dielectric response."
    }
  },
  {
    "doi": null,
    "title": "The Dielectric Constant of Lamellar Semicrystalline Polymers",
    "year": 1983,
    "chemical_composition": {
      "repeat_unit_psmiles": "[*]CCO[*]",
      "monomers": [
        {
          "name": "Ethylene oxide",
          "smiles": "C1CO1",
          "ratio_value": null,
          "ratio_unit": null
        }
      ],
      "additives": [],
      "is_homopolymer": true
    },
    "processing_history": "Bulk relaxed or static dielectric constant measured at 20°C. Crystallinity (v2) = 0.80. Data cited from Ref e (Porter and Boyd).",
    "hierarchical_structure": "Semicrystalline, lamellar morphology assumed. Crystallinity volume fraction 0.80.",
    "properties": {
      "eps": {
        "value": [
          3.75
        ],
        "unit": null
      }
    },
    "analysis_with_hierarchical_structure": {
      "descriptive_text": "The material investigated is a neat polyethylene oxide homopolymer possessing a semicrystalline hierarchical structure with an assumed lamellar morphology and a crystallinity volume fraction of 0.80. The bulk relaxed or static dielectric constant was measured at 20°C, with data sourced from Porter and Boyd, characterizing the material in a highly ordered solid state without the influence of external additives or plasticizers.",
      "reasoning_analysis": "Increasing Factors: The presence of polar ether oxygen atoms within the ethylene oxide repeat units introduces intrinsic dipole moments capable of orientation polarization, which inherently elevates the permittivity compared to non-polar polymer backbones. Decreasing Factors: The highly semicrystalline structure with a crystallinity volume fraction of 0.80 severely restricts chain segment mobility, locking the polar ether groups within rigid lamellar crystals and preventing their alignment with the external electric field. Furthermore, the measurement temperature of 20°C is below the melting point, maintaining this restricted crystalline state and limiting contributions from amorphous phase relaxation. Dominant Factor: The immobilization of dipoles due to the high degree of crystallinity qualitatively dominates the dielectric behavior, as the structural ordering significantly suppresses the polarization capability of the ether groups relative to what would be observed in a fully amorphous or molten state."
    },
    "analysis_without_hierarchical_structure": {
      "descriptive_text": "The investigated material is a poly(ethylene oxide) homopolymer characterized by a high crystallinity volume fraction of 0.80. The bulk relaxed or static dielectric constant was measured at 20°C, with data cited from the work of Porter and Boyd.",
      "reasoning_analysis": "Increasing Factors: The chemical composition features polar ether linkages along the polymer backbone, which introduce permanent dipole moments capable of contributing to orientation polarization. Additionally, the measurement temperature of 20°C is well above the glass transition temperature of poly(ethylene oxide), ensuring that the amorphous chain segments retain sufficient mobility to align with the external electric field, inherently driving eps higher. Decreasing Factors: The processing history specifies a high crystallinity volume fraction of 0.80, which significantly restricts the mobility of polymer chains within the crystalline lattice. This dense packing limits the ability of the inherent dipoles to reorient in response to the field, thereby reducing the overall polarization contribution from the crystalline regions compared to the amorphous phase and driving eps lower. Dominant Factor: The high crystallinity volume fraction qualitatively dominates the dielectric behavior. While the ether groups provide the intrinsic potential for polarization, the extensive crystalline order locks the majority of these dipoles into fixed positions, leading to a suppression of eps relative to a fully amorphous sample of the same chemical composition."
    }
  },
  {
    "doi": "10.1002/pen.26867",
    "title": "Low dielectric constant composites using covalent organic framework dispersed terpolyimide",
    "year": 2024,
    "chemical_composition": {
      "repeat_unit_psmiles": null,
      "monomers": [
        {
          "name": "3,3',4,4'-biphenyltetracarboxylic dianhydride",
          "smiles": "O=C1OC(=O)c2cc3c(cc21)c4cc5c(cc43)C(=O)OC5=O",
          "ratio_value": 0.25,
          "ratio_unit": "molar ratio"
        },
        {
          "name": "3,3',4,4'-Oxydiphthalic dianhydride",
          "smiles": "O=C1OC(=O)c2cc3c(cc21)Oc4cc5c(cc43)C(=O)OC5=O",
          "ratio_value": 0.5,
          "ratio_unit": "molar ratio"
        },
        {
          "name": "4,4'-(hexafluoroisopropylidene)diphthalic anhydride",
          "smiles": "O=C1OC(=O)c2cc3c(cc21)C(F)(F)c4cc5c(cc43)C(=O)OC5=O",
          "ratio_value": 0.25,
          "ratio_unit": "molar ratio"
        },
        {
          "name": "4,4'-(hexafluoroisopropylidene) dianiline",
          "smiles": "Nc1ccc(C(c2ccc(N)cc2)(F)F)cc1",
          "ratio_value": 1,
          "ratio_unit": "molar ratio"
        }
      ],
      "additives": [
        {
          "name": "COF-1",
          "type": "filler",
          "amount_value": 0,
          "amount_unit": "wt%"
        }
      ],
      "is_homopolymer": false
    },
    "processing_history": "Synthesized in DMAc under N2 for 30 h. Solution cast onto glass plate, stage-cured at 350 °C for 13 h. Dielectric constant measured at 1 MHz using Hioki 3532–50 LCR Hitester.",
    "hierarchical_structure": "Terpolyimide matrix.",
    "properties": {
      "eps": {
        "value": [
          2.43
        ],
        "unit": null
      }
    },
    "analysis_with_hierarchical_structure": {
      "descriptive_text": "The sample comprises a terpolyimide matrix synthesized via polycondensation in dimethylacetamide (DMAc) under a nitrogen atmosphere for 30 hours. The chemical structure incorporates a mixture of dianhydrides including 3,3',4,4'-biphenyltetracarboxylic dianhydride (0.25 molar ratio), 3,3',4,4'-oxydiphthalic dianhydride (0.5 molar ratio), and 4,4'-(hexafluoroisopropylidene)diphthalic anhydride (0.25 molar ratio) reacted with 4,4'-(hexafluoroisopropylidene) dianiline (1.0 molar ratio). Although COF-1 is listed in the formulation, the 0 wt% loading yields a neat polymer film without filler reinforcement. The precursor solution was cast onto a glass plate and stage-cured at 350 °C for 13 hours to ensure complete imidization and solvent removal. The dielectric properties of the resulting terpolyimide matrix were characterized at 1 MHz using an LCR meter.",
      "reasoning_analysis": "Increasing Factors: The presence of polar imide rings within the polymer backbone contributes to electronic and atomic polarizability, inherently raising the eps. Additionally, the inclusion of 3,3',4,4'-oxydiphthalic dianhydride introduces ether linkages which possess dipole moments that can contribute to orientation polarization, potentially increasing eps. The high-temperature stage curing at 350 °C promotes dense chain packing by eliminating microvoids and residual solvent, which increases the number density of polarizable units per unit volume. Decreasing Factors: The incorporation of hexafluoroisopropylidene groups in both the dianhydride and diamine components significantly reduces electronic polarizability due to the low polarizability of fluorine atoms. Furthermore, the bulky trifluoromethyl groups disrupt chain packing, increasing fractional free volume, which lowers the eps. The rigorous thermal curing also ensures the complete removal of the polar DMAc solvent and any absorbed moisture, preventing extrinsic elevation of the dielectric constant. Dominant Factor: While the polar imide backbone and dense curing promote a higher dielectric constant, the strategic incorporation of fluorinated monomers is the dominant factor. The low polarizability of the C-F bonds combined with the substantial increase in free volume induced by the hexafluoroisopropylidene moieties qualitatively drives the eps lower compared to conventional non-fluorinated polyimides."
    },
    "analysis_without_hierarchical_structure": {
      "descriptive_text": "The sample is a copolyimide synthesized via polycondensation of 3,3',4,4'-biphenyltetracarboxylic dianhydride, 3,3',4,4'-Oxydiphthalic dianhydride, and 4,4'-(hexafluoroisopropylidene)diphthalic anhydride with 4,4'-(hexafluoroisopropylidene) dianiline in dimethylacetamide under a nitrogen atmosphere for 30 hours. The resulting solution was cast onto a glass plate and stage-cured at 350 °C for 13 hours to ensure complete imidization. The dielectric constant was characterized at 1 MHz using a Hioki 3532–50 LCR Hitester.",
      "reasoning_analysis": "Increasing Factors: The incorporation of 3,3',4,4'-Oxydiphthalic dianhydride introduces ether linkages into the backbone, enhancing chain flexibility and segmental mobility which facilitates dipolar orientation polarization under an electric field. Additionally, the polar carbonyl groups within the imide rings contribute to electronic and atomic polarizability. Decreasing Factors: The significant presence of fluorinated moieties from both 4,4'-(hexafluoroisopropylidene)diphthalic anhydride and 4,4'-(hexafluoroisopropylidene) dianiline reduces electronic polarizability due to the low polarizability of fluorine atoms and strong C-F bonds. The bulky hexafluoroisopropylidene groups increase fractional free volume, lowering the density of polarizable units, while the rigid biphenyl segments from 3,3',4,4'-biphenyltetracarboxylic dianhydride restrict chain mobility. Furthermore, the high-temperature curing at 350 °C eliminates residual polar solvent and ensures complete conversion from poly(amic acid) to polyimide, removing highly polar precursor groups. Dominant Factor: The extensive fluorination and associated increase in free volume qualitatively dominate the dielectric behavior, driving the eps lower by reducing overall electronic polarizability and dipole density, outweighing the polarity introduced by the ether linkages and imide rings."
    }
  },
  {
    "doi": null,
    "title": "The Density Dependence of the Dielectric Constant of Polyethylene",
    "year": 1958,
    "chemical_composition": {
      "repeat_unit_psmiles": "*CC*",
      "monomers": [
        {
          "name": "Ethylene",
          "smiles": "C=C",
          "ratio_value": null,
          "ratio_unit": null
        }
      ],
      "additives": [],
      "is_homopolymer": false
    },
    "processing_history": "Ethylene Copolymer. Molded sheet. Dielectric constant measured by liquid-displacement method using benzene at 100 kc and 23°C.",
    "hierarchical_structure": "Density: 0.9419 g/ml at 23°C.",
    "properties": {
      "eps": {
        "value": [
          2.315
        ],
        "unit": null
      }
    },
    "analysis_with_hierarchical_structure": {
      "descriptive_text": "The material is an ethylene copolymer fabricated into a molded sheet, characterized by a density of 0.9419 g/ml at 23°C. The dielectric properties were evaluated using a liquid-displacement method employing benzene as the immersion medium at a frequency of 100 kc and a temperature of 23°C.",
      "reasoning_analysis": "Increasing Factors: The high density of 0.9419 g/ml indicates a high degree of crystallinity within the molded sheet. According to the Clausius-Mossotti relation, a higher packing density increases the number of polarizable bonds per unit volume, which qualitatively drives the dielectric constant upward relative to lower density polyethylene variants. Additionally, the molding process may promote structural ordering that further enhances this packing efficiency. Decreasing Factors: The fundamental chemical composition consists of a non-polar hydrocarbon backbone lacking permanent dipoles, which intrinsically limits the material's polarizability and keeps the dielectric constant low. The absence of polar additives or plasticizers in the composition prevents extrinsic increases in dielectric response. Dominant Factor: The intrinsic non-polarity of the ethylene-based backbone is the dominant factor governing the dielectric behavior. While the high crystallinity induced by the processing history increases the density of polarizable units, this effect is secondary to the lack of permanent dipoles, resulting in a material that qualitatively maintains a low dielectric constant characteristic of polyolefins."
    },
    "analysis_without_hierarchical_structure": {
      "descriptive_text": "The sample comprises an ethylene-based copolymer processed into a molded sheet configuration. Characterization of the dielectric constant was performed using a liquid-displacement method with benzene as the immersion medium at a frequency of 100 kc and a temperature of 23°C.",
      "reasoning_analysis": "Increasing Factors: The copolymer architecture disrupts the regular packing of polyethylene chains, reducing crystallinity and increasing the amorphous content which facilitates greater segmental mobility and potential dipole alignment if polar comonomer units are present. Furthermore, the measurement frequency of 100 kc allows for the contribution of slower polarization mechanisms compared to optical frequencies. Decreasing Factors: The fundamental ethylene backbone is non-polar, limiting the primary polarization mechanisms to electronic and atomic modes which inherently result in a low dielectric constant. The molding process may promote crystallization upon cooling, increasing density and restricting chain mobility within the crystalline lamellae. Dominant Factor: While the non-polar ethylene backbone sets a low baseline for the dielectric constant, the copolymer composition is the dominant factor influencing deviations from standard polyethylene behavior, as the nature and concentration of the comonomer qualitatively determine the extent of crystallinity reduction and potential polarity introduction."
    }
  },
  {
    "doi": "10.1002/pen.26867",
    "title": "Low dielectric constant composites using covalent organic framework dispersed terpolyimide",
    "year": 2024,
    "chemical_composition": {
      "repeat_unit_psmiles": null,
      "monomers": [
        {
          "name": "3,3',4,4'-biphenyltetracarboxylic dianhydride",
          "smiles": "O=C1OC(=O)c2cc3c(cc21)c4cc5c(cc43)C(=O)OC5=O",
          "ratio_value": 0.25,
          "ratio_unit": "molar ratio"
        },
        {
          "name": "3,3',4,4'-Oxydiphthalic dianhydride",
          "smiles": "O=C1OC(=O)c2cc3c(cc21)Oc4cc5c(cc43)C(=O)OC5=O",
          "ratio_value": 0.5,
          "ratio_unit": "molar ratio"
        },
        {
          "name": "4,4'-(hexafluoroisopropylidene)diphthalic anhydride",
          "smiles": "O=C1OC(=O)c2cc3c(cc21)C(F)(F)c4cc5c(cc43)C(=O)OC5=O",
          "ratio_value": 0.25,
          "ratio_unit": "molar ratio"
        },
        {
          "name": "4,4'-(hexafluoroisopropylidene) dianiline",
          "smiles": "Nc1ccc(C(c2ccc(N)cc2)(F)F)cc1",
          "ratio_value": 1,
          "ratio_unit": "molar ratio"
        }
      ],
      "additives": [
        {
          "name": "COF-1",
          "type": "filler",
          "amount_value": 8,
          "amount_unit": "wt%"
        }
      ],
      "is_homopolymer": false
    },
    "processing_history": "Synthesized in DMAc under N2 for 30 h. Solution cast onto glass plate, stage-cured at 350 °C for 13 h. Dielectric constant measured at 1 MHz using Hioki 3532–50 LCR Hitester.",
    "hierarchical_structure": "COF-1 homogeneously dispersed in terpolyimide matrix. Voids/air gaps present due to COF-1 pores and interfacial gaps.",
    "properties": {
      "eps": {
        "value": [
          2.05
        ],
        "unit": null
      }
    },
    "analysis_with_hierarchical_structure": {
      "descriptive_text": "The sample comprises a terpolyimide matrix synthesized from a stoichiometric reaction of 4,4'-(hexafluoroisopropylidene) dianiline with a mixture of dianhydrides consisting of 3,3',4,4'-biphenyltetracarboxylic dianhydride (0.25 molar ratio), 3,3',4,4'-oxydiphthalic dianhydride (0.5 molar ratio), and 4,4'-(hexafluoroisopropylidene)diphthalic anhydride (0.25 molar ratio). This polymer system is compounded with 8 wt% COF-1 filler and was synthesized in DMAc under a nitrogen atmosphere for 30 hours prior to solution casting onto a glass plate. The resulting film underwent stage-curing at 350 °C for 13 hours to facilitate imidization, yielding a hierarchical structure where COF-1 is homogeneously dispersed within the matrix, characterized by the presence of voids and air gaps attributed to COF-1 porosity and interfacial gaps. The dielectric constant was measured at 1 MHz using a Hioki 3532–50 LCR Hitester.",
      "reasoning_analysis": "Increasing Factors: The presence of polar carbonyl groups within the imide rings and the ether linkage in the 3,3',4,4'-oxydiphthalic dianhydride monomer contribute to dipole orientation polarization, which intrinsically acts to increase the dielectric constant. Additionally, the interfacial regions between the polymer matrix and the COF-1 filler could potentially introduce interfacial polarization (Maxwell-Wagner-Sillars effect) at lower frequencies, though at 1 MHz this effect is typically diminished. Decreasing Factors: The incorporation of hexafluoroisopropylidene groups in both the dianhydride and diamine components introduces fluorine atoms with low electronic polarizability and increases the fractional free volume, significantly suppressing the dielectric constant. Crucially, the hierarchical structure indicates the presence of voids and air gaps due to COF-1 pores and interfacial gaps; since air has a dielectric constant near unity, these voids drastically lower the effective permittivity of the composite material. Furthermore, the high-temperature stage-curing ensures complete imidization and removal of polar solvent residues, preventing artificial elevation of the dielectric constant. Dominant Factor: The combined effect of the low polarizability fluorinated backbone and the significant volume fraction of air voids within the porous composite structure qualitatively dominates the dielectric behavior, driving the eps significantly lower than that of conventional, non-fluorinated, dense polyimides despite the inherent polarity of the imide linkages."
    },
    "analysis_without_hierarchical_structure": {
      "descriptive_text": "The sample comprises a fluorinated copolyimide synthesized via polycondensation of 3,3',4,4'-biphenyltetracarboxylic dianhydride, 3,3',4,4'-Oxydiphthalic dianhydride, and 4,4'-(hexafluoroisopropylidene)diphthalic anhydride with 4,4'-(hexafluoroisopropylidene) dianiline in dimethylacetamide under a nitrogen atmosphere for 30 hours. The resulting solution was blended with 8 wt% COF-1 filler, solution cast onto a glass plate, and stage-cured at 350 °C for 13 hours to facilitate complete imidization. The dielectric constant was subsequently measured at 1 MHz using a Hioki 3532–50 LCR Hitester.",
      "reasoning_analysis": "Increasing Factors: The inherent polarity of the imide linkage within the polymer backbone contributes to dipolar polarization, which inherently elevates the eps relative to non-polar hydrocarbons. Additionally, the introduction of 8 wt% COF-1 filler creates heterogeneous interfaces within the matrix; if there is a mismatch in electrical properties between the filler and the matrix, interfacial polarization could occur, potentially increasing the effective eps. Decreasing Factors: The chemical composition features significant fluorination via both the dianhydride and diamine monomers; the low electronic polarizability of fluorine atoms and the bulky nature of the hexafluoroisopropylidene groups increase fractional free volume, both of which strongly suppress the eps. Furthermore, the processing history involves stage-curing at 350 °C, which ensures complete imidization and removal of the polar DMAc solvent and any residual poly(amic acid) precursors, thereby minimizing dipolar contributions that would otherwise raise the eps. Dominant Factor: The synergistic effect of the high fluorine content and the increased free volume generated by the bulky fluorinated groups qualitatively dominates the dielectric behavior. While the polar imide groups and filler interfaces present mechanisms for increasing permittivity, the fundamental reduction in electronic polarizability and density afforded by the fluorinated architecture establishes the primary directional influence driving the eps downward for this specific sample."
    }
  },
  {
    "doi": null,
    "title": "The Dielectric Constant of Lamellar Semicrystalline Polymers",
    "year": 1983,
    "chemical_composition": {
      "repeat_unit_psmiles": "[*]OCCOC(=O)c1ccc(cc1)C(=O)[*]",
      "monomers": [
        {
          "name": "Ethylene glycol",
          "smiles": "OCCO",
          "ratio_value": null,
          "ratio_unit": null
        },
        {
          "name": "Terephthalic acid",
          "smiles": "OC(=O)c1ccc(C(=O)O)cc1",
          "ratio_value": null,
          "ratio_unit": null
        }
      ],
      "additives": [],
      "is_homopolymer": false
    },
    "processing_history": "Bulk relaxed or static dielectric constant measured at 160°C. Crystallinity (v2) = 0.50. Data cited from Ref f (Reddish).",
    "hierarchical_structure": "Semicrystalline, lamellar morphology assumed. Crystallinity volume fraction 0.50.",
    "properties": {
      "eps": {
        "value": [
          3.8
        ],
        "unit": null
      }
    },
    "analysis_with_hierarchical_structure": {
      "descriptive_text": "The sample comprises a semicrystalline polyester synthesized from ethylene glycol and terephthalic acid monomers, structurally consistent with polyethylene terephthalate. The material exhibits a lamellar morphology with a crystallinity volume fraction of 0.50. The bulk relaxed or static dielectric constant was characterized at 160°C, with experimental data cited from Ref f (Reddish), representing the permittivity behavior under elevated thermal conditions where the amorphous phase is above its glass transition.",
      "reasoning_analysis": "Increasing Factors: The presence of polar ester linkages within the repeat unit provides significant dipolar contributions to the permittivity, while the aromatic rings in the terephthalate moiety enhance electronic polarizability. Additionally, the measurement temperature of 160°C exceeds the glass transition temperature of the amorphous phase, facilitating segmental motion and allowing dipoles in the amorphous regions to orient more freely with the applied electric field. Decreasing Factors: The substantial crystallinity volume fraction of 0.50 imposes a rigid structural constraint, as dipoles within the crystalline lamellae are locked in place and cannot contribute effectively to orientational polarization. Furthermore, the dense packing associated with the semicrystalline morphology reduces free volume, which generally limits the mobility required for dipolar relaxation compared to a fully amorphous melt. Dominant Factor: The dominant factor influencing the dielectric constant is the high crystalline fraction, which qualitatively suppresses the overall permittivity by restricting the mobility of a significant portion of the polar ester groups, thereby moderating the high permittivity potential enabled by the intrinsic chemical polarity and the elevated measurement temperature."
    },
    "analysis_without_hierarchical_structure": {
      "descriptive_text": "The polymer sample consists of polyethylene terephthalate synthesized from ethylene glycol and terephthalic acid monomers without any additional additives. The material exhibits a crystallinity volume fraction of 0.50. Characterization involved measuring the bulk relaxed or static dielectric constant at an elevated temperature of 160°C, with data sourced from literature reference Reddish.",
      "reasoning_analysis": "Increasing Factors: The chemical composition features polar ester linkages within the backbone which provide permanent dipoles capable of orientation polarization, intrinsically driving the dielectric constant higher. Additionally, the measurement condition of 160°C is well above the glass transition temperature of the polymer, providing sufficient thermal energy to enhance segmental mobility in the amorphous regions, thereby facilitating dipole alignment with the electric field. Decreasing Factors: The sample possesses a high crystallinity volume fraction of 0.50, which imposes strict conformational constraints on the polymer chains and locks a significant portion of the dipoles within rigid crystalline lattices, severely restricting their ability to orient and thus lowering the dielectric constant. Furthermore, the presence of rigid aromatic rings from the terephthalic acid moiety increases backbone stiffness, which can hinder dipole reorientation kinetics. Dominant Factor: While the elevated temperature and polar chemistry promote higher permittivity, the high degree of crystallinity qualitatively dominates the final dielectric behavior by physically limiting the volume fraction of mobile dipoles available for polarization, resulting in a dielectric response that is significantly suppressed relative to a fully amorphous sample at the same temperature."
    }
  },
  {
    "doi": null,
    "title": "The Dielectric Constant of Lamellar Semicrystalline Polymers",
    "year": 1983,
    "chemical_composition": {
      "repeat_unit_psmiles": "[*]OC(=O)CCCCC(=O)OCCCCCC[*]",
      "monomers": [
        {
          "name": "1,6-Hexanediol",
          "smiles": "OCCCCCCO",
          "ratio_value": null,
          "ratio_unit": null
        },
        {
          "name": "Adipic acid",
          "smiles": "OC(=O)CCCCC(=O)O",
          "ratio_value": null,
          "ratio_unit": null
        }
      ],
      "additives": [],
      "is_homopolymer": false
    },
    "processing_history": "Bulk relaxed or static dielectric constant measured at 20°C. Crystallinity (v2) = 0.63. Data cited from Ref g (Aylwin).",
    "hierarchical_structure": "Semicrystalline, lamellar morphology assumed. Crystallinity volume fraction 0.63.",
    "properties": {
      "eps": {
        "value": [
          3.85
        ],
        "unit": null
      }
    },
    "analysis_with_hierarchical_structure": {
      "descriptive_text": "The sample is a semicrystalline aliphatic polyester derived from the condensation of 1,6-hexanediol and adipic acid monomers. It possesses a lamellar morphology with a crystallinity volume fraction of 0.63. The bulk relaxed or static dielectric constant was measured at 20°C, with data cited from Aylwin.",
      "reasoning_analysis": "Increasing Factors: The inclusion of polar ester linkages within the polymer backbone provides permanent dipoles that contribute to orientational polarization, inherently raising the dielectric constant. Additionally, the measurement temperature of 20°C exceeds the glass transition temperature of this aliphatic polyester, allowing sufficient segmental mobility in the amorphous regions for dipole alignment. Decreasing Factors: The high crystallinity volume fraction of 0.63 acts to suppress the dielectric constant, as the tightly packed crystalline lamellae restrict dipole reorientation compared to the more mobile amorphous phase. Furthermore, the aliphatic hydrocarbon segments between polar groups lack highly polarizable aromatic structures, limiting electronic polarizability. Dominant Factor: The high degree of crystallinity is the dominant factor governing the dielectric response; although the chemical composition provides polar groups, the substantial volume fraction of rigid crystalline regions physically inhibits net dipole alignment, leading to a lower overall dielectric constant relative to a fully amorphous sample of the same chemistry."
    },
    "analysis_without_hierarchical_structure": {
      "descriptive_text": "The material is a linear aliphatic polyester derived from the condensation of 1,6-hexanediol and adipic acid monomers, containing no additional additives or fillers. Characterization data indicates a highly ordered structure with a crystallinity volume fraction of 0.63. The bulk relaxed or static dielectric constant was determined at 20°C, with the specific property data cited from established literature references.",
      "reasoning_analysis": "Increasing Factors: The presence of polar ester linkages within the polymer backbone introduces permanent dipoles capable of orientational polarization, which inherently raises the dielectric constant relative to non-polar hydrocarbon chains. Furthermore, the measurement temperature of 20°C is significantly above the glass transition temperature of this aliphatic polyester, ensuring that the amorphous regions possess sufficient segmental mobility to allow dipole alignment with the applied electric field. Decreasing Factors: The reported crystallinity volume fraction of 0.63 represents a major decreasing factor, as the tight packing and restricted chain mobility within crystalline lamellae prevent dipole orientation in a large portion of the material volume. Additionally, the long methylene sequences contributed by both the 1,6-hexanediol and adipic acid monomers act as non-polar spacers that dilute the concentration of polar ester groups per unit volume, thereby reducing the overall polarizability. Dominant Factor: The high degree of crystallinity qualitatively dominates the dielectric behavior. Although the chemical composition provides polar functionality, the extensive crystalline phase physically immobilizes the majority of these dipoles, preventing them from contributing to the static permittivity. Consequently, the restriction of dipolar motion imposed by the semi-crystalline morphology outweighs the intrinsic polarity of the ester groups, leading to a lower effective dielectric constant compared to a fully amorphous counterpart."
    }
  },
  {
    "doi": null,
    "title": "The Density Dependence of the Dielectric Constant of Polyethylene",
    "year": 1958,
    "chemical_composition": {
      "repeat_unit_psmiles": "*CC*",
      "monomers": [
        {
          "name": "Ethylene",
          "smiles": "C=C",
          "ratio_value": null,
          "ratio_unit": null
        }
      ],
      "additives": [
        {
          "name": "Polymer L",
          "type": "blend component",
          "amount_value": 25,
          "amount_unit": "pts"
        }
      ],
      "is_homopolymer": false
    },
    "processing_history": "Mixture of 75 pts Polymer A + 25 pts Polymer L. Molded sheet. Dielectric constant measured by liquid-displacement method using benzene at 100 kc and 23°C.",
    "hierarchical_structure": "Density: 0.9280 g/ml at 23°C.",
    "properties": {
      "eps": {
        "value": [
          2.294
        ],
        "unit": null
      }
    },
    "analysis_with_hierarchical_structure": {
      "descriptive_text": "The sample is a polymer blend comprising 75 parts Polymer A, which features an ethylene-based repeat unit, and 25 parts Polymer L as a secondary component. The material was processed into a molded sheet and exhibits a density of 0.9280 g/ml at 23°C. Characterization of the dielectric constant was performed using a liquid-displacement method with benzene at 100 kc and 23°C.",
      "reasoning_analysis": "Increasing Factors: The heterogeneous morphology resulting from blending Polymer A with Polymer L introduces phase interfaces that can facilitate interfacial polarization (Maxwell-Wagner-Sillars effect), particularly at the measurement frequency of 100 kc, thereby potentially increasing the effective permittivity. Additionally, the processing into a molded sheet combined with the resulting density of 0.9280 g/ml indicates a well-packed structure, which increases the concentration of polarizable matter per unit volume. Decreasing Factors: The primary matrix consists of an ethylene-based backbone lacking permanent dipole moments due to the symmetry of C-H and C-C bonds, which intrinsically restricts orientational polarization and maintains a low baseline permittivity. Furthermore, the semi-crystalline nature implied by the specific density restricts segmental chain mobility, further limiting any potential dipole alignment contributions. Dominant Factor: The non-polar chemical nature of the ethylene-based matrix is the dominant factor, establishing a fundamentally low permittivity baseline; however, the blend morphology and interfacial effects introduced by the processing history and secondary component likely serve as the primary modifiers that distinguish this sample's eps from that of a pure polyethylene homopolymer."
    },
    "analysis_without_hierarchical_structure": {
      "descriptive_text": "The material is a polyethylene-based blend comprising 75 parts of the base polymer derived from ethylene monomers and 25 parts of Polymer L as a blend component. The mixture was processed into a molded sheet. The dielectric constant was measured by a liquid-displacement method using benzene at 100 kc and 23°C.",
      "reasoning_analysis": "Increasing Factors: The heterogeneous nature of the blend between the polyethylene matrix and Polymer L domains introduces interfacial polarization mechanisms, specifically Maxwell-Wagner-Sillars effects, which enhance the effective permittivity at the measurement frequency of 100 kc. Additionally, if Polymer L contains polar functional groups unlike the non-polar base, this would increase the overall dipole density. Decreasing Factors: The predominant polyethylene backbone consists of symmetric carbon-hydrogen bonds with negligible permanent dipole moments, intrinsically limiting dielectric polarization. Furthermore, the molding process may promote crystallinity within the polyethylene phase, reducing free volume and restricting segmental motions that facilitate dipole orientation. Dominant Factor: The intrinsic non-polar character of the majority polyethylene phase establishes the fundamental baseline for the dielectric response; however, the introduction of the secondary polymer phase creates interfacial regions that qualitatively modify the eps upward relative to the pristine homopolymer, making the blend morphology the critical variable influencing the deviation from the base polymer's behavior."
    }
  },
  {
    "doi": null,
    "title": "The Density Dependence of the Dielectric Constant of Polyethylene",
    "year": 1958,
    "chemical_composition": {
      "repeat_unit_psmiles": "*CC*",
      "monomers": [
        {
          "name": "Ethylene",
          "smiles": "C=C",
          "ratio_value": null,
          "ratio_unit": null
        }
      ],
      "additives": [],
      "is_homopolymer": false
    },
    "processing_history": "Ethylene Copolymer. Molded sheet. Dielectric constant measured by liquid-displacement method using benzene at 100 kc and 23°C.",
    "hierarchical_structure": "Density: 0.9253 g/ml at 23°C.",
    "properties": {
      "eps": {
        "value": [
          2.29
        ],
        "unit": null
      }
    },
    "analysis_with_hierarchical_structure": {
      "descriptive_text": "The sample is an ethylene copolymer processed into a molded sheet with a density of 0.9253 g/ml at 23°C. Its dielectric properties were evaluated using a liquid-displacement method employing benzene at 100 kc and 23°C.",
      "reasoning_analysis": "Increasing Factors: The measurement frequency of 100 kc ensures that both electronic and atomic polarization contributions are fully captured without high-frequency relaxation losses. Additionally, if the unspecified comonomer introduces polar groups distinct from the ethylene unit, this could enhance dipolar polarization and raise the dielectric constant. Decreasing Factors: The hydrocarbon backbone is fundamentally non-polar, lacking permanent dipoles, which inherently limits the dielectric constant to low values driven primarily by induced polarization. The density of 0.9253 g/ml indicates a semi-crystalline morphology with significant amorphous content typical of low-density variants, resulting in lower packing density and fewer polarizable units per unit volume compared to high-density polyethylene. Dominant Factor: The non-polar chemical structure sets a low intrinsic baseline for the dielectric constant, while the reduced density arising from the copolymer composition and molding history qualitatively dominates the final value by limiting the number density of polarizable groups."
    },
    "analysis_without_hierarchical_structure": {
      "descriptive_text": "The sample comprises an ethylene copolymer fabricated into a molded sheet configuration. Dielectric characterization was conducted using the liquid-displacement method with benzene as the immersion medium at a frequency of 100 kc and a temperature of 23°C.",
      "reasoning_analysis": "Increasing Factors: The classification as a copolymer implies the incorporation of comonomer units which may introduce polar functionalities or disrupt chain packing, potentially increasing orientational polarization and free volume relative to a pure homopolymer, thus driving the dielectric constant upward. Additionally, the amorphous regions inherent to many ethylene copolymers facilitate greater segmental mobility for any existing dipoles compared to highly crystalline counterparts. Decreasing Factors: The predominant ethylene backbone is composed of non-polar C-C and C-H bonds, limiting polarization to electronic and atomic mechanisms which inherently sustains a low dielectric constant. Furthermore, the molding process likely promotes crystallinity and dense chain packing, reducing free volume and restricting dipole mobility, further lowering the dielectric response. Dominant Factor: The intrinsic non-polar character of the hydrocarbon backbone is the dominant determinant, establishing a low baseline dielectric constant typical of polyethylene-based systems that generally supersedes the secondary effects of copolymerization or processing-induced morphology."
    }
  },
  {
    "doi": "10.1002/app.42292",
    "title": "POSS-based molecular hybrids with low dielectric constant: Effect of chemical structure and molecular architecture",
    "year": 2015,
    "chemical_composition": {
