Repository: hhtrick/HHT-code

# HHT training framework

This directory contains model training, embedding precomputation, inference, article-level baselines and the curated datasets. All commands below assume that the working directory is `train_code/`.

## 3. Datasets and fixed partitions

Each main dataset is a JSON array at `dataset/{property}/{property}.json`. Entries contain source metadata, `chemical_composition`, `processing_history`, `hierarchical_structure`, `properties`, and two generated-analysis objects. Targets are stored as `properties[property]["value"]`; source metadata and target values are not predictive input fields.

| Property | Train | Validation | Test | Total |
|---|---:|---:|---:|---:|

File: train_code/dataset/eps/eps.json (part 107 of 190)
[
      "repeat_unit_psmiles": null,
      "monomers": [
        {
          "name": "Octavinyl-polyhedral oligomeric silsesquioxane",
          "smiles": null,
          "ratio_value": 1,
          "ratio_unit": "molar parts"
        },
        {
          "name": "N,N'-(4,4'-(2,2'-(1,4-Phenylene)bis(propane-2,2-diyl))bis(4,1-phenylene))bis(4-bromobenzamide)",
          "smiles": "Brc1ccc(C(=O)Nc2ccc(C(c3ccc(C(c4ccc(NC(=O)c5ccc(Br)cc5)cc4)(C)C)cc3)(C)C)cc2)cc1",
          "ratio_value": 1,
          "ratio_unit": "molar parts"
        }
      ],
      "additives": [],
      "is_homopolymer": false
    },
    "processing_history": "Synthesized via Heck reaction using Pb(OAc)2 catalyst, P(Ph)3, K2CO3 in DMF at 130 °C for 10 h under N2. Films prepared by spin-coating (15 mg/mL) on silicon wafers with heated substrate. Dielectric constant measured by Agilent E4980A LCR meter at 1 MHz.",
    "hierarchical_structure": "Bead-type architecture, 'island hill' structure.",
    "properties": {
      "eps": {
        "value": [
          2.39
        ],
        "unit": null
      }
    },
    "analysis_with_hierarchical_structure": {
      "descriptive_text": "The sample comprises a copolymer network synthesized from equimolar amounts of Octavinyl-polyhedral oligomeric silsesquioxane and N,N'-(4,4'-(2,2'-(1,4-Phenylene)bis(propane-2,2-diyl))bis(4,1-phenylene))bis(4-bromobenzamide). The material was prepared via a Heck reaction catalyzed by Pb(OAc)2 and P(Ph)3 in DMF at 130 °C under nitrogen, followed by film formation through spin-coating a 15 mg/mL solution onto heated silicon wafers. The resulting hierarchical structure exhibits a bead-type architecture with an 'island hill' morphology, and the dielectric properties were characterized using an Agilent E4980A LCR meter at 1 MHz.",
      "reasoning_analysis": "Increasing Factors: The presence of bromine atoms on the aromatic backbone significantly enhances electronic polarizability due to the large electron cloud of the halogen. Additionally, the amide linkages and aromatic rings contribute to dipolar and electronic polarizability, respectively, which intrinsically drive the dielectric constant higher. The use of a heated substrate during spin-coating may promote denser packing compared to ambient drying, potentially reducing free volume and slightly increasing permittivity. Decreasing Factors: The incorporation of polyhedral oligomeric silsesquioxane (POSS) cages introduces silicate components and inherent nanoscale free volume, which typically lowers the dielectric constant. The specific 'island hill' bead-type morphology suggests surface roughness or internal voids that trap air, further reducing the effective permittivity. Furthermore, the rigid crosslinked network formed by the Heck reaction restricts segmental motion, limiting dipolar orientation contributions at the measurement frequency of 1 MHz. Dominant Factor: While the brominated aromatic monomer provides a strong chemical driving force for high polarizability, the structural modifications introduced by the POSS cages and the 'island hill' morphology are the dominant factors. These features introduce significant free volume and restrict dipolar mobility, qualitatively suppressing the dielectric constant relative to what would be expected from a dense, purely organic brominated polymer."
    },
    "analysis_without_hierarchical_structure": {
      "descriptive_text": "The material is a hybrid copolymer system synthesized from Octavinyl-polyhedral oligomeric silsesquioxane and N,N'-(4,4'-(2,2'-(1,4-Phenylene)bis(propane-2,2-diyl))bis(4,1-phenylene))bis(4-bromobenzamide) in equimolar ratios. Synthesis was achieved via a Heck reaction utilizing a Pb(OAc)2 catalyst, P(Ph)3, and K2CO3 in DMF at 130 °C for 10 hours under a nitrogen atmosphere. Thin films were subsequently prepared by spin-coating a 15 mg/mL solution onto silicon wafers using a heated substrate, and the dielectric constant was characterized using an Agilent E4980A LCR meter at a frequency of 1 MHz.",
      "reasoning_analysis": "Increasing Factors: The chemical composition includes aromatic amide linkages and bromine substituents, which possess high electronic and dipolar polarizability, inherently driving the dielectric constant upward. Additionally, the use of a lead-based catalyst and inorganic base introduces the risk of residual ionic species that could contribute to interfacial polarization or leakage, further elevating the effective eps. Decreasing Factors: The incorporation of Octavinyl-polyhedral oligomeric silsesquioxane (POSS) introduces rigid, silica-like nanocages that increase fractional free volume and reduce packing density, thereby lowering the number of polarizable units per unit volume. Furthermore, the processing history involves spin-coating on a heated substrate, which facilitates rapid solvent evaporation and minimizes the retention of polar DMF solvent that would otherwise inflate the dielectric constant. Dominant Factor: While the POSS architecture and thermal processing conditions work to suppress permittivity through free volume generation and solvent removal, the high intrinsic polarizability of the aromatic amide backbone and halogen content qualitatively dominates the dielectric response, suggesting the material will exhibit a higher eps than non-polar hydrocarbon standards despite the low-k modification."
    }
  },
  {
    "doi": "10.1002/polb.24629",
    "title": "Effect of Arrangement of Nano and Micro Barium Titanate (BaTiO3) Particles on the Enhanced Dielectric Constant of High-Density Polyethylene (HDPE)/BaTiO3",
    "year": 2018,
    "chemical_composition": {
      "repeat_unit_psmiles": "[*]CC[*]",
      "monomers": [
        {
          "name": "Ethylene",
          "smiles": "C=C",
          "ratio_value": null,
          "ratio_unit": null
        }
      ],
      "additives": [
        {
          "name": "BaTiO3 (400 nm)",
          "type": "filler",
          "amount_value": 540,
          "amount_unit": "phr"
        },
        {
          "name": "BaTiO3 (200 nm)",
          "type": "filler",
          "amount_value": 60,
          "amount_unit": "phr"
        },
        {
          "name": "KH550",
          "type": "coupling agent",
          "amount_value": null,
          "amount_unit": null
        }
      ],
      "is_homopolymer": true
    },
    "processing_history": "HDPE 4902T and 6218 blended (3:1 wt) by two roll mill. BaTiO3 particles modified with KH550. Composite mixed by two roll mill. Hot-pressed at 170 °C. Dielectric constant measured by Agilent 4294A Impedance Analyzer at 40 MHz.",
    "hierarchical_structure": "HDPE/M-BT/S-BT (10/9/1). Binary BaTiO3 particles. Relative crystallinity 50%.",
    "properties": {
      "eps": {
        "value": [
          37
        ],
        "unit": null
      }
    },
    "analysis_with_hierarchical_structure": {
      "descriptive_text": "The sample comprises a high-density polyethylene (HDPE) matrix formed by blending HDPE 4902T and 6218 grades in a 3:1 weight ratio. This matrix is compounded with a binary filler system consisting of 400 nm and 200 nm Barium Titanate (BaTiO3) particles at loadings of 540 and 60 phr, respectively. The ceramic fillers were surface-modified with KH550 coupling agent prior to mixing. The composite was processed via two-roll milling followed by hot-pressing at 170 °C, resulting in a semi-crystalline structure with a relative crystallinity of 50%. The dielectric constant (eps) was characterized using an Agilent 4294A Impedance Analyzer at a frequency of 40 MHz.",
      "reasoning_analysis": "Increasing Factors: The incorporation of Barium Titanate (BaTiO3), a ferroelectric ceramic with an intrinsically high dielectric constant, acts as the primary driver for increasing the composite eps. The extremely high total filler loading (600 phr combined) significantly elevates the effective permittivity according to percolation and mixing rules. Furthermore, the use of a binary particle size distribution (400 nm and 200 nm) enhances packing density, minimizing low-permittivity voids, while the KH550 coupling agent improves interfacial adhesion, reducing interfacial defects and potentially enhancing Maxwell-Wagner-Sillars interfacial polarization at the measured frequency of 40 MHz. Decreasing Factors: The high-density polyethylene (HDPE) matrix is non-polar and possesses an intrinsically low dielectric constant, which dilutes the overall permittivity of the composite relative to pure ceramic. Additionally, the semi-crystalline nature (50% crystallinity) implies the presence of amorphous regions with lower density; while PE lacks strong dipoles, the lower density of amorphous regions compared to crystalline lamellae can slightly reduce electronic polarization density. Any residual micro-voids not eliminated by hot-pressing would also act as low-permittivity inclusions. Dominant Factor: The massive loading of high-permittivity BaTiO3 fillers qualitatively dominates the dielectric behavior. Despite the low-permittivity HDPE matrix, the sheer volume fraction of the ceramic phase ensures that the composite eps is driven upwards, governed primarily by the connectivity and packing of the ferroelectric filler network rather than the polymer matrix properties."
    },
    "analysis_without_hierarchical_structure": {
      "descriptive_text": "The sample comprises a High-Density Polyethylene (HDPE) matrix derived from ethylene monomers, specifically prepared by blending HDPE 4902T and 6218 grades in a 3:1 weight ratio. This matrix is reinforced with barium titanate (BaTiO3) ceramic fillers featuring a bimodal particle size distribution of 400 nm and 200 nm, added at loadings of 540 and 60 parts per hundred rubber (phr), respectively. To optimize interfacial adhesion, the BaTiO3 particles were surface-treated with KH550 coupling agent before being mixed into the polymer blend using a two-roll mill. The final composite specimens were formed via hot-pressing at 170 °C, and the dielectric constant was characterized using an Agilent 4294A Impedance Analyzer at a frequency of 40 MHz.",
      "reasoning_analysis": "Increasing Factors: The inclusion of barium titanate (BaTiO3), a ferroelectric ceramic with an intrinsically high dielectric constant, serves as the primary mechanism for increasing the composite's permittivity relative to the neat polymer. The exceptionally high total filler loading of 600 phr drastically increases the volume fraction of the high-k phase, while the bimodal particle size distribution enhances packing density, allowing for a maximized concentration of ceramic material within the matrix. Additionally, the hot-pressing processing step reduces void content, preventing the formation of air pockets which possess a low dielectric constant and would otherwise diminish the overall effective permittivity. Decreasing Factors: The continuous phase consists of High-Density Polyethylene, a non-polar polymer with a naturally low dielectric constant, which dilutes the overall dielectric response of the composite. Furthermore, the presence of the KH550 coupling agent creates an interphase layer around the filler particles that may have a lower permittivity than the bulk ceramic, and any incomplete dispersion during two-roll milling could trap micro-voids or agglomerates that locally reduce the effective dielectric constant. Dominant Factor: The extreme volume fraction of the high-dielectric constant BaTiO3 filler qualitatively dominates the final dielectric behavior of the sample. Despite the low permittivity of the HDPE matrix and interfacial layers, the massive loading level ensures that the percolation or effective medium response is governed almost entirely by the ceramic phase, driving the composite dielectric constant significantly higher than that of the pristine polymer."
    }
  },
  {
    "doi": null,
    "title": "The Density Dependence of the Dielectric Constant of Polyethylene",
    "year": 1958,
    "chemical_composition": {
      "repeat_unit_psmiles": "*CC*",
      "monomers": [
        {
          "name": "Ethylene",
          "smiles": "C=C",
          "ratio_value": null,
          "ratio_unit": null
        }
      ],
      "additives": [
        {
          "name": "Polymer L",
          "type": "blend component",
          "amount_value": 50,
          "amount_unit": "pts"
        }
      ],
      "is_homopolymer": false
    },
    "processing_history": "Mixture of 50 pts Polymer A + 50 pts Polymer L. Molded sheet. Dielectric constant measured by liquid-displacement method using benzene at 100 kc and 23°C.",
    "hierarchical_structure": "Density: 0.9390 g/ml at 23°C.",
    "properties": {
      "eps": {
        "value": [
          2.314
        ],
        "unit": null
      }
    },
    "analysis_with_hierarchical_structure": {
      "descriptive_text": "The sample consists of a binary polymer blend comprising 50 parts of an ethylene-based matrix (Polymer A) and 50 parts of a secondary component designated as Polymer L. This mixture was processed into a molded sheet exhibiting a bulk density of 0.9390 g/ml at 23°C. The dielectric constant (eps) was characterized using a liquid-displacement method with benzene as the immersion medium at a frequency of 100 kc and a temperature of 23°C.",
      "reasoning_analysis": "Increasing Factors: The 1:1 blend ratio creates extensive interfacial area between the ethylene-based matrix and Polymer L, which can induce interfacial (Maxwell-Wagner-Sillars) polarization at the relatively low measurement frequency of 100 kc, thereby increasing the apparent permittivity. Additionally, the high bulk density (0.9390 g/ml) indicates minimal void content compared to lower density variants, reducing the volume fraction of air (eps ≈ 1) that would otherwise lower the effective dielectric constant. Decreasing Factors: The ethylene repeating units consist of non-polar C-C and C-H bonds lacking permanent dipoles, which intrinsically limits the material to electronic and atomic polarization mechanisms, maintaining a low baseline permittivity. Furthermore, the density suggests a semi-crystalline morphology where tightly packed crystalline regions restrict segmental mobility, limiting any potential orientational polarization from impurities or blend components. Dominant Factor: While the high density and blend interfaces contribute to elevating the permittivity relative to a porous or pure sample, the intrinsic non-polar chemistry of the polyethylene backbone remains the dominant factor governing the overall low magnitude of the eps, as the lack of permanent dipoles fundamentally constrains the maximum achievable polarization regardless of morphological contributions."
    },
    "analysis_without_hierarchical_structure": {
      "descriptive_text": "The sample consists of a polymer blend comprising a polyethylene matrix derived from ethylene monomers, identified as Polymer A, combined with 50 parts of a secondary component designated as Polymer L. This mixture was processed into a molded sheet geometry. The dielectric constant was measured via a liquid-displacement method utilizing benzene at 100 kc and 23°C.",
      "reasoning_analysis": "Increasing Factors: The heterogeneous morphology resulting from the 50-part blending of Polyethylene and Polymer L creates extensive interphase regions where Maxwell-Wagner-Sillars interfacial polarization can occur, particularly at the measurement frequency of 100 kc, which drives the dielectric constant (eps) higher. Additionally, if Polymer L contains polar functional groups absent in the polyethylene matrix, their presence would introduce dipole orientation polarization, further increasing eps. Decreasing Factors: The polyethylene component consists of a saturated hydrocarbon backbone lacking permanent dipoles, which intrinsically limits the dielectric constant to low values governed primarily by electronic and atomic polarization. Furthermore, the molded sheet processing history may promote crystallization within the polyethylene phase, reducing free volume and restricting segmental mobility, thereby suppressing polarization contributions. Dominant Factor: While the non-polar nature of the polyethylene backbone establishes a low baseline for the dielectric constant, the significant interfacial area generated by the 50/50 blend composition combined with the low-frequency measurement conditions makes interfacial polarization the dominant factor qualitatively influencing the final eps, likely resulting in a value higher than that predicted by a simple linear rule of mixtures for the pure components."
    }
  },
  {
    "doi": "10.1002/polb.24629",
    "title": "Effect of Arrangement of Nano and Micro Barium Titanate (BaTiO3) Particles on the Enhanced Dielectric Constant of High-Density Polyethylene (HDPE)/BaTiO3",
    "year": 2018,
    "chemical_composition": {
      "repeat_unit_psmiles": "[*]CC[*]",
      "monomers": [
        {
          "name": "Ethylene",
          "smiles": "C=C",
          "ratio_value": null,
          "ratio_unit": null
        }
      ],
      "additives": [
        {
          "name": "BaTiO3 (400 nm)",
          "type": "filler",
          "amount_value": 540,
          "amount_unit": "phr"
        },
        {
          "name": "BaTiO3 (200 nm)",
          "type": "filler",
          "amount_value": 60,
          "amount_unit": "phr"
        },
        {
          "name": "KH550",
          "type": "coupling agent",
          "amount_value": null,
          "amount_unit": null
        }
      ],
      "is_homopolymer": true
    },
    "processing_history": "HDPE 4902T and 6218 blended (3:1 wt) by two roll mill. BaTiO3 particles modified with KH550. Composite mixed by two roll mill. Hot-pressed at 170 °C. Dielectric constant measured by Agilent 4294A Impedance Analyzer at 40 Hz.",
    "hierarchical_structure": "HDPE/M-BT/S-BT (10/9/1). Binary BaTiO3 particles. Relative crystallinity 50%.",
    "properties": {
      "eps": {
        "value": [
          41
        ],
        "unit": null
      }
    },
    "analysis_with_hierarchical_structure": {
      "descriptive_text": "The sample comprises a high-density polyethylene (HDPE) matrix derived from a 3:1 weight blend of HDPE 4902T and 6218 grades, reinforced with a binary system of barium titanate (BaTiO3) ceramic fillers. The filler phase consists of 540 phr of 400 nm particles and 60 phr of 200 nm particles, both surface-modified with KH550 coupling agent to promote interfacial adhesion. Processing involved mixing the components via a two-roll mill followed by hot-pressing at 170 °C, yielding a composite with a hierarchical HDPE-to-filler ratio of 10:9:1 and a relative crystallinity of 50%. The dielectric properties were subsequently characterized using an Agilent 4294A Impedance Analyzer operating at 40 Hz.",
      "reasoning_analysis": "Increasing Factors: The inclusion of barium titanate (BaTiO3), a ferroelectric ceramic with an intrinsically high permittivity, serves as the primary driver for elevating the eps. The extremely high filler loading (totaling 600 phr) significantly increases the volume fraction of the high-permittivity phase within the composite. Additionally, the binary particle size distribution (400 nm and 200 nm) enhances packing density, minimizing the presence of low-permittivity air voids that would otherwise reduce the effective eps. The use of KH550 coupling agent improves interfacial compatibility, ensuring efficient stress transfer and reducing interfacial defects that could hinder polarization. Decreasing Factors: The continuous matrix consists of high-density polyethylene (HDPE), a non-polar polymer with a naturally low permittivity, which dilutes the overall eps of the composite. The 50% relative crystallinity restricts chain mobility within the amorphous regions, though this has a minor effect on eps for non-polar polymers compared to the filler contribution. Furthermore, despite the binary packing, the extreme filler loading increases the risk of micro-void formation or incomplete polymer wetting during hot-pressing, which would introduce air pockets and lower the measured eps. Dominant Factor: The massive volume fraction of the high-permittivity BaTiO3 ceramic filler qualitatively dominates the dielectric behavior of the system. While the low-k HDPE matrix defines the mechanical flexibility, the effective medium properties are overwhelmingly dictated by the ceramic phase, resulting in a composite eps that is substantially higher than that of the pristine polymer matrix."
    },
    "analysis_without_hierarchical_structure": {
      "descriptive_text": "The sample comprises a high-density polyethylene (HDPE) matrix formed by blending HDPE 4902T and 6218 grades in a 3:1 weight ratio. This polymer matrix was compounded with barium titanate (BaTiO3) ceramic fillers featuring a bimodal particle size distribution, specifically incorporating 540 phr of 400 nm particles and 60 phr of 200 nm particles. Prior to compounding, the BaTiO3 particles were surface-modified using KH550 silane coupling agent. The composite mixture was prepared using a two-roll mill and subsequently consolidated via hot-pressing at 170 °C. The dielectric constant was characterized using an Agilent 4294A Impedance Analyzer operating at a frequency of 40 Hz.",
      "reasoning_analysis": "Increasing Factors: The incorporation of barium titanate (BaTiO3), a ferroelectric ceramic with an intrinsically high dielectric constant, serves as the primary driver for increasing eps. The extremely high loading level, totaling 600 phr, combined with a bimodal particle size distribution, maximizes packing density and facilitates the formation of extensive polymer-ceramic interfaces that promote interfacial polarization, particularly at the low measurement frequency of 40 Hz. Additionally, the hot-pressing process at 170 °C ensures dense consolidation, minimizing air voids that would otherwise reduce the effective permittivity. Decreasing Factors: The continuous phase consists of high-density polyethylene (HDPE), a non-polar polymer with a naturally low dielectric constant, which dilutes the overall permittivity compared to a pure ceramic bulk. Furthermore, the KH550 silane coupling agent creates a thin organic interlayer between the filler and matrix; while this improves compatibility, this interphase possesses a lower dielectric constant than the ceramic filler, potentially introducing a series capacitance effect that slightly mitigates the maximum achievable permittivity. Dominant Factor: The volumetric dominance of the high-k BaTiO3 filler at such extreme loading levels qualitatively overwhelms the low-k nature of the HDPE matrix. Consequently, the composite's eps is dominated by the percolation-like behavior and strong interfacial polarization of the ceramic network rather than the intrinsic properties of the polymer backbone."
    }
  },
  {
    "doi": "10.1002/app.42292",
    "title": "POSS-based molecular hybrids with low dielectric constant: Effect of chemical structure and molecular architecture",
    "year": 2015,
    "chemical_composition": {
      "repeat_unit_psmiles": null,
      "monomers": [
        {
          "name": "Octavinyl-polyhedral oligomeric silsesquioxane",
          "smiles": null,
          "ratio_value": 1,
          "ratio_unit": "molar parts"
        },
        {
          "name": "N,N'-(4,4'-(2,2'-(1,4-Phenylene)bis(propane-2,2-diyl))bis(4,1-phenylene))bis(4-bromobenzamide)",
          "smiles": "Brc1ccc(C(=O)Nc2ccc(C(c3ccc(C(c4ccc(NC(=O)c5ccc(Br)cc5)cc4)(C)C)cc3)(C)C)cc2)cc1",
          "ratio_value": 2,
          "ratio_unit": "molar parts"
        }
      ],
      "additives": [],
      "is_homopolymer": false
    },
    "processing_history": "Synthesized via Heck reaction using Pb(OAc)2 catalyst, P(Ph)3, K2CO3 in DMF at 130 °C for 10 h under N2. Films prepared by spin-coating (15 mg/mL) on silicon wafers with heated substrate. Dielectric constant measured by Agilent E4980A LCR meter at 1 MHz.",
    "hierarchical_structure": "Cross-linked network architecture, smooth surface morphology.",
    "properties": {
      "eps": {
        "value": [
          2.47
        ],
        "unit": null
      }
    },
    "analysis_with_hierarchical_structure": {
      "descriptive_text": "The material is a cross-linked network copolymer derived from Octavinyl-polyhedral oligomeric silsesquioxane and N,N'-(4,4'-(2,2'-(1,4-Phenylene)bis(propane-2,2-diyl))bis(4,1-phenylene))bis(4-bromobenzamide) in a 1:2 molar ratio. Synthesis was conducted via a Heck reaction using a Pb(OAc)2 catalyst, P(Ph)3, and K2CO3 in DMF at 130 °C for 10 hours under nitrogen, followed by film preparation through spin-coating a 15 mg/mL solution onto silicon wafers with a heated substrate to ensure smooth surface morphology. The dielectric constant was subsequently characterized using an Agilent E4980A LCR meter at a frequency of 1 MHz.",
      "reasoning_analysis": "Increasing Factors: The presence of bromine atoms on the aromatic backbone significantly increases electronic polarizability due to their large electron clouds, directly driving the dielectric constant higher. Additionally, the amide linkages and phenylene rings contribute strong dipolar moments and pi-electron polarizability, further enhancing the material's overall permittivity. Decreasing Factors: The incorporation of bulky Octavinyl-POSS cages introduces nanoscale free volume into the network, which lowers the dielectric constant by reducing the density of polarizable groups per unit volume. Furthermore, the cross-linked network architecture restricts segmental motion and dipole orientation, while the use of a heated substrate during spin-coating facilitates the removal of residual polar DMF solvent, both of which act to decrease the measured dielectric constant. Dominant Factor: The intrinsic electronic polarizability of the brominated aromatic monomers provides the primary contribution to the dielectric constant; however, the incorporation of bulky POSS cages introduces nanoscale free volume that qualitatively acts as the dominant mitigating factor against the high permittivity expected from the halogenated chemical composition."
    },
    "analysis_without_hierarchical_structure": {
      "descriptive_text": "The sample comprises a hybrid copolymer network synthesized from Octavinyl-polyhedral oligomeric silsesquioxane and N,N'-(4,4'-(2,2'-(1,4-Phenylene)bis(propane-2,2-diyl))bis(4,1-phenylene))bis(4-bromobenzamide) in a 1:2 molar ratio. Synthesis was achieved via a Heck reaction using Pb(OAc)2 catalyst, P(Ph)3, and K2CO3 in DMF at 130 °C for 10 hours under a nitrogen atmosphere. Thin films were fabricated by spin-coating a 15 mg/mL solution onto silicon wafers with a heated substrate, and the dielectric constant was subsequently measured using an Agilent E4980A LCR meter at 1 MHz.",
      "reasoning_analysis": "Increasing Factors: The chemical composition features a brominated aromatic monomer containing highly polarizable bromine atoms and polar amide linkages, which significantly enhance electronic and orientational polarizability, thereby driving the dielectric constant upward. Additionally, the processing history involves spin-coating on a heated substrate, which promotes solvent evaporation and film densification, reducing air voids that would otherwise lower the effective permittivity. Decreasing Factors: The incorporation of Octavinyl-polyhedral oligomeric silsesquioxane (POSS) cages introduces bulky inorganic structures that often generate nanoscale free volume within the matrix, effectively lowering the dielectric constant compared to a dense organic polymer. Furthermore, the crosslinked network architecture formed during the Heck reaction restricts segmental motion, potentially limiting the contribution of dipolar orientation to the overall permittivity. Dominant Factor: The intrinsic high electronic polarizability of the bromine substituents and polar amide groups within the majority organic component qualitatively dominates the dielectric response over the free-volume effects introduced by the POSS cages, establishing a baseline tendency toward higher permittivity relative to low-k dielectric materials."
    }
  },
  {
    "doi": "10.1002/polb.24629",
    "title": "Effect of Arrangement of Nano and Micro Barium Titanate (BaTiO3) Particles on the Enhanced Dielectric Constant of High-Density Polyethylene (HDPE)/BaTiO3",
    "year": 2018,
    "chemical_composition": {
      "repeat_unit_psmiles": "[*]CC[*]",
      "monomers": [
        {
          "name": "Ethylene",
          "smiles": "C=C",
          "ratio_value": null,
          "ratio_unit": null
        }
      ],
      "additives": [
        {
          "name": "BaTiO3 (400 nm)",
          "type": "filler",
          "amount_value": 420,
          "amount_unit": "phr"
        },
        {
          "name": "BaTiO3 (200 nm)",
          "type": "filler",
          "amount_value": 180,
          "amount_unit": "phr"
        },
        {
          "name": "KH550",
          "type": "coupling agent",
          "amount_value": null,
          "amount_unit": null
        }
      ],
      "is_homopolymer": true
    },
    "processing_history": "HDPE 4902T and 6218 blended (3:1 wt) by two roll mill. BaTiO3 particles modified with KH550. Composite mixed by two roll mill. Hot-pressed at 170 °C. Dielectric constant measured by Agilent 4294A Impedance Analyzer at 40 MHz.",
    "hierarchical_structure": "HDPE/M-BT/S-BT (10/7/3). Binary BaTiO3 particles. Relative crystallinity 48%.",
    "properties": {
      "eps": {
        "value": [
          41
        ],
        "unit": null
      }
    },
    "analysis_with_hierarchical_structure": {
      "descriptive_text": "The sample comprises a high-density polyethylene (HDPE) matrix formed by blending HDPE 4902T and 6218 grades in a 3:1 weight ratio via a two-roll mill. This matrix is compounded with a binary filler system consisting of 420 phr of 400 nm BaTiO3 particles and 180 phr of 200 nm BaTiO3 particles, surface-modified with KH550 coupling agent, to form a composite designated as HDPE/M-BT/S-BT (10/7/3). The mixture was processed through a two-roll mill and subsequently hot-pressed at 170 °C, resulting in a material with 48% relative crystallinity. The dielectric constant was evaluated using an Agilent 4294A Impedance Analyzer operating at 40 MHz.",
      "reasoning_analysis": "Increasing Factors: The incorporation of Barium Titanate (BaTiO3), a ceramic with an intrinsically high dielectric constant, at a substantial combined loading of 600 phr serves as the primary mechanism for enhancing eps. The utilization of a binary filler distribution (400 nm and 200 nm) optimizes packing density, thereby maximizing the volumetric fraction of the high-permittivity phase within the composite. Furthermore, the surface modification with KH550 coupling agent improves interfacial adhesion and reduces interfacial voids, preventing the inclusion of low-permittivity air pockets that would otherwise dilute the effective dielectric response. Decreasing Factors: The HDPE matrix is non-polar and possesses a naturally low dielectric constant, acting as a diluent to the high-k filler phase. The measurement frequency of 40 MHz may restrict the contribution of slower interfacial polarization mechanisms, such as the Maxwell-Wagner-Sillars effect, compared to lower frequency regimes. Additionally, the 48% relative crystallinity indicates a significant ordered phase which, while dense, does not contribute to dipolar polarization. Dominant Factor: The volumetric dominance and intrinsically high permittivity of the binary BaTiO3 filler network qualitatively overwhelm the low-permittivity contribution of the HDPE matrix. Despite the diluting effect of the polymer and frequency-dependent limitations, the high filler loading and optimized packing efficiency establish the ceramic phase as the governing factor for the composite's dielectric constant."
    },
    "analysis_without_hierarchical_structure": {
      "descriptive_text": "The composite material utilizes a high-density polyethylene (HDPE) matrix formed by blending HDPE 4902T and 6218 grades in a 3:1 weight ratio. This polymer matrix was reinforced with a bimodal distribution of barium titanate (BaTiO3) ceramic fillers, specifically incorporating 420 phr of 400 nm particles and 180 phr of 200 nm particles. To enhance interfacial compatibility, the BaTiO3 particles were surface-modified with KH550 coupling agent prior to compounding. The final composite was prepared via mechanical mixing using a two-roll mill, followed by hot-pressing at 170 °C, and the dielectric constant was subsequently characterized using an Agilent 4294A Impedance Analyzer at a frequency of 40 MHz.",
      "reasoning_analysis": "Increasing Factors: The incorporation of barium titanate (BaTiO3), a ferroelectric ceramic with an intrinsically high dielectric constant, serves as the primary driver for increasing the composite's permittivity. The extremely high loading level, totaling 600 phr across bimodal particle sizes, maximizes the volume fraction of the high-k phase, while the bimodal distribution facilitates tighter packing density to minimize low-permittivity air voids. Decreasing Factors: The continuous phase consists of high-density polyethylene (HDPE), a non-polar polymer with a naturally low dielectric constant, which dilutes the overall permittivity relative to the pure ceramic. Additionally, the measurement frequency of 40 MHz may suppress contributions from slower interfacial polarization mechanisms, potentially yielding a lower observed value compared to low-frequency measurements. Dominant Factor: Despite the low-permittivity polymer matrix, the dominant factor is the massive volume fraction of the high-dielectric BaTiO3 filler. The loading level suggests the percolation threshold is likely approached or exceeded, meaning the dielectric behavior is governed primarily by the ceramic network rather than the polymer matrix, resulting in a significantly elevated dielectric constant compared to the neat polymer."
    }
  },
  {
    "doi": null,
    "title": "The Dielectric Constant of Lamellar Semicrystalline Polymers",
    "year": 1983,
    "chemical_composition": {
      "repeat_unit_psmiles": "[*]NC(=O)CCCCCCCC(=O)NCCCCCC[*]",
      "monomers": [
        {
          "name": "Hexamethylenediamine",
          "smiles": "NCCCCCCN",
          "ratio_value": null,
          "ratio_unit": null
        },
        {
          "name": "Sebacic acid",
          "smiles": "OC(=O)CCCCCCCC(=O)O",
          "ratio_value": null,
          "ratio_unit": null
        }
      ],
      "additives": [],
      "is_homopolymer": false
    },
    "processing_history": "Bulk relaxed or static dielectric constant measured at 50°C. Crystallinity (v2) = 0.50. Data cited from Ref h (Yemni and Boyd).",
    "hierarchical_structure": "Semicrystalline, spherulitic morphology noted. Crystallinity volume fraction 0.50.",
    "properties": {
      "eps": {
        "value": [
          10.3
        ],
        "unit": null
      }
    },
    "analysis_with_hierarchical_structure": {
      "descriptive_text": "This polyamide sample is synthesized from hexamethylenediamine and sebacic acid monomers, forming a semicrystalline architecture with a noted spherulitic morphology and a crystallinity volume fraction of 0.50. The material was characterized by measuring the bulk relaxed or static dielectric constant at 50°C, with data sourced from Ref h (Yemni and Boyd).",
      "reasoning_analysis": "Increasing Factors: The presence of polar amide linkages within the polymer backbone provides permanent dipoles capable of orientation polarization, which intrinsically elevates the dielectric constant. Additionally, the measurement temperature of 50°C supplies thermal energy that may facilitate segmental mobility near the glass transition region, allowing for greater dipole alignment in the amorphous regions. Decreasing Factors: The significant crystallinity volume fraction of 0.50 imposes strict constraints on chain mobility within the crystalline lamellae, severely limiting the ability of dipoles to orient with the electric field compared to the amorphous phase. Furthermore, the long methylene sequences derived from sebacic acid and hexamethylenediamine dilute the concentration of polar amide groups per unit volume, reducing the overall polarizability, while strong interchain hydrogen bonding restricts the rotational freedom of the amide dipoles. Dominant Factor: While the amide groups provide the fundamental mechanism for polarization, the dominant factors governing the final dielectric constant behavior are the dilution of polar groups by the long aliphatic spacers and the substantial restriction of dipole orientation caused by the 50% crystallinity, which qualitatively limit the permittivity relative to fully amorphous polyamides or those with higher polar group density."
    },
    "analysis_without_hierarchical_structure": {
      "descriptive_text": "This polymer sample is a polyamide derived from the condensation of hexamethylenediamine and sebacic acid monomers, resulting in a semi-crystalline architecture devoid of external additives. The material possesses a crystallinity volume fraction of 0.50 and was subjected to characterization of its bulk relaxed or static dielectric constant at 50°C, as documented in literature by Yemni and Boyd.",
      "reasoning_analysis": "Increasing Factors: The chemical structure incorporates polar amide groups (-CONH-) along the backbone, which enable dipole orientation polarization and inherently drive the dielectric constant higher compared to non-polar polymers. Decreasing Factors: The processing history and morphological data indicate a crystallinity volume fraction of 0.50, meaning half the material consists of ordered regions where chain segments are tightly packed and hydrogen-bonded, severely restricting dipole mobility. Furthermore, the long methylene sequences from sebacic acid reduce the overall density of polar groups per unit volume. Dominant Factor: While the polar amide groups establish a baseline elevation in permittivity, the high degree of crystallinity qualitatively dominates the final behavior by limiting the freedom of dipole alignment, thereby suppressing the dielectric constant relative to what would be expected for this chemical composition in a fully amorphous state."
    }
  },
  {
    "doi": "10.1002/polb.24629",
    "title": "Effect of Arrangement of Nano and Micro Barium Titanate (BaTiO3) Particles on the Enhanced Dielectric Constant of High-Density Polyethylene (HDPE)/BaTiO3",
    "year": 2018,
    "chemical_composition": {
      "repeat_unit_psmiles": "[*]CC[*]",
      "monomers": [
        {
          "name": "Ethylene",
          "smiles": "C=C",
          "ratio_value": null,
          "ratio_unit": null
        }
      ],
      "additives": [
        {
          "name": "BaTiO3 (400 nm)",
          "type": "filler",
          "amount_value": 420,
          "amount_unit": "phr"
        },
        {
          "name": "BaTiO3 (200 nm)",
          "type": "filler",
          "amount_value": 180,
          "amount_unit": "phr"
        },
        {
          "name": "KH550",
          "type": "coupling agent",
          "amount_value": null,
          "amount_unit": null
        }
      ],
      "is_homopolymer": true
    },
    "processing_history": "HDPE 4902T and 6218 blended (3:1 wt) by two roll mill. BaTiO3 particles modified with KH550. Composite mixed by two roll mill. Hot-pressed at 170 °C. Dielectric constant measured by Agilent 4294A Impedance Analyzer at 40 Hz.",
    "hierarchical_structure": "HDPE/M-BT/S-BT (10/7/3). Binary BaTiO3 particles. Relative crystallinity 48%.",
    "properties": {
