Repository: hhtrick/HHT-code

# HHT training framework

This directory contains model training, embedding precomputation, inference, article-level baselines and the curated datasets. All commands below assume that the working directory is `train_code/`.

## 3. Datasets and fixed partitions

Each main dataset is a JSON array at `dataset/{property}/{property}.json`. Entries contain source metadata, `chemical_composition`, `processing_history`, `hierarchical_structure`, `properties`, and two generated-analysis objects. Targets are stored as `properties[property]["value"]`; source metadata and target values are not predictive input fields.

| Property | Train | Validation | Test | Total |
|---|---:|---:|---:|---:|

File: train_code/dataset/eps/eps.json (part 109 of 190)
[
      "reasoning_analysis": "Increasing Factors: The intrinsic high dielectric constant of the Barium Titanate (BaTiO3) ceramic filler is the primary driver for elevated permittivity, significantly exceeding that of the polymer matrix. The extremely high filler loading (300 phr for each particle size) maximizes the volume fraction of the high-k phase, while the binary particle size distribution enhances packing density, reducing void content which would otherwise lower the effective permittivity. Additionally, the low measurement frequency of 40 Hz allows for significant interfacial (Maxwell-Wagner-Sillars) polarization at the polymer-ceramic boundaries, further contributing to an increase in the observed dielectric constant. Decreasing Factors: The HDPE matrix is non-polar with a naturally low dielectric constant, acting as a diluent that reduces the overall permittivity relative to pure ceramic. The KH550 coupling agent forms an organic interphase around the ceramic particles; while this improves adhesion, this organic layer has a lower permittivity than the ceramic core, potentially creating a series capacitance effect that dampens the effective filler contribution. Furthermore, any residual micro-voids remaining after hot-pressing would introduce air pockets with a dielectric constant near unity, detracting from the bulk composite value. Dominant Factor: The massive volume fraction and intrinsically high permittivity of the binary BaTiO3 filler network qualitatively dominate the dielectric behavior, overwhelming the low permittivity of the HDPE matrix and the interfacial layers to yield a composite with significantly enhanced dielectric constant compared to the neat polymer."
    },
    "analysis_without_hierarchical_structure": {
      "descriptive_text": "The sample comprises a high-density polyethylene (HDPE) matrix derived from blending grades 4902T and 6218 in a 3:1 weight ratio. This matrix is compounded with barium titanate (BaTiO3) ceramic fillers featuring a bimodal particle size distribution of 400 nm and 200 nm, each added at 300 phr. The filler surfaces were treated with KH550 silane coupling agent to promote interfacial adhesion. Processing involved mechanical mixing via a two-roll mill followed by hot-pressing at 170 °C, and the dielectric constant was characterized using an Agilent 4294A Impedance Analyzer at 40 Hz.",
      "reasoning_analysis": "Increasing Factors: The incorporation of barium titanate (BaTiO3), a ferroelectric ceramic with an intrinsically high dielectric constant, serves as the primary driver for elevating the permittivity. The extremely high filler loading specified in the composition significantly increases the volume fraction of the high-k phase within the composite. Furthermore, the bimodal particle size distribution enhances packing density, minimizing the presence of low-permittivity air voids, while the low measurement frequency of 40 Hz allows interfacial polarization mechanisms to contribute substantially to the overall dielectric response. Decreasing Factors: The continuous phase consists of high-density polyethylene (HDPE), a non-polar polymer with a very low intrinsic dielectric constant, which acts as a diluent to the ceramic fillers. Additionally, the organic KH550 coupling agent forms an interphase layer around the particles that possesses a lower permittivity than the ceramic core, and any micro-voids remaining after hot-pressing would further reduce the effective dielectric constant. Dominant Factor: The overwhelming volume fraction and intrinsic ferroelectric nature of the BaTiO3 fillers qualitatively dominate the dielectric response, overshadowing the low permittivity of the HDPE matrix and ensuring a net increase in the composite's dielectric constant relative to the neat polymer."
    }
  },
  {
    "doi": null,
    "title": "Dielectric Properties of Continuous Fiber Reinforced Polymer Composites: Modeling, Validation, and Application",
    "year": 2018,
    "chemical_composition": {
      "repeat_unit_psmiles": null,
      "monomers": [
        {
          "name": "Epoxy resin",
          "smiles": null,
          "ratio_value": null,
          "ratio_unit": null
        }
      ],
      "additives": [],
      "is_homopolymer": false
    },
    "processing_history": "Dielectric constant measured by vector network analyzer (E5071C, Agilent) based on waveguide transmission line methods at 2.20 GHz.",
    "hierarchical_structure": "Neat epoxy resin.",
    "properties": {
      "eps": {
        "value": [
          4.83
        ],
        "unit": null
      }
    },
    "analysis_with_hierarchical_structure": {
      "descriptive_text": "The sample comprises a neat epoxy resin system defined as a non-homopolymeric network with a bulk hierarchical structure. Characterization of the dielectric properties was performed using a vector network analyzer (E5071C, Agilent) based on waveguide transmission line methods at a frequency of 2.20 GHz.",
      "reasoning_analysis": "Increasing Factors: The chemical composition of the epoxy resin inherently involves polar functional groups, such as hydroxyls and ether linkages formed during the curing reaction, which facilitate strong dipolar polarization and drive the dielectric constant upward. The crosslinked network structure typical of non-homopolymeric epoxy systems ensures a high density of these polar units per unit volume, further supporting elevated permittivity. Decreasing Factors: The sample is specified as a neat resin with no high-permittivity additives or conductive fillers, preventing the enhancement of the dielectric constant through interfacial polarization or intrinsic high-k contributions often seen in composites. Additionally, the measurement frequency of 2.20 GHz falls within the microwave regime where slower dipolar relaxation processes may not fully align with the electric field, potentially resulting in a lower observed permittivity compared to static or low-frequency values. Dominant Factor: The intrinsic polarity of the cured epoxy network serves as the primary determinant of the dielectric behavior. While the absence of high-k fillers limits maximum enhancement, the dense concentration of polar groups within the neat matrix dominates the response, establishing a moderate dielectric constant characteristic of polar thermosets that is subsequently modulated by the frequency-dependent relaxation dynamics of the polymer dipoles."
    },
    "analysis_without_hierarchical_structure": {
      "descriptive_text": "The sample comprises an epoxy resin system configured as a non-homopolymer network structure without additional additives. The dielectric constant was evaluated using a vector network analyzer (E5071C, Agilent) employing waveguide transmission line methods at an operating frequency of 2.20 GHz.",
      "reasoning_analysis": "Increasing Factors: The chemical composition of the epoxy resin introduces polar functional groups, such as hydroxyls and ethers formed during network formation, which enhance orientational polarization and intrinsically drive the dielectric constant higher. Decreasing Factors: The processing and characterization history specifies a measurement frequency of 2.20 GHz; at this microwave frequency, slower dipole relaxation mechanisms may not fully follow the electric field, qualitatively reducing the observed permittivity compared to low-frequency values. Additionally, the crosslinked network architecture restricts segmental chain mobility, limiting the extent of dipole alignment. Dominant Factor: The inherent chemical polarity of the epoxy matrix establishes the fundamental baseline for the dielectric constant; however, the high-frequency measurement condition acts as the critical modulating factor that determines the final observed magnitude by limiting the contribution of slower polarization mechanisms."
    }
  },
  {
    "doi": "10.1002/app.42292",
    "title": "POSS-based molecular hybrids with low dielectric constant: Effect of chemical structure and molecular architecture",
    "year": 2015,
    "chemical_composition": {
      "repeat_unit_psmiles": null,
      "monomers": [
        {
          "name": "Octavinyl-polyhedral oligomeric silsesquioxane",
          "smiles": null,
          "ratio_value": 2,
          "ratio_unit": "molar parts"
        },
        {
          "name": "N,N'-(4,4'-(2,2'-(1,4-Phenylene)bis(propane-2,2-diyl))bis(4,1-phenylene))bis(4-bromobenzamide)",
          "smiles": "Brc1ccc(C(=O)Nc2ccc(C(c3ccc(C(c4ccc(NC(=O)c5ccc(Br)cc5)cc4)(C)C)cc3)(C)C)cc2)cc1",
          "ratio_value": 1,
          "ratio_unit": "molar parts"
        }
      ],
      "additives": [],
      "is_homopolymer": false
    },
    "processing_history": "Synthesized via Heck reaction using Pb(OAc)2 catalyst, P(Ph)3, K2CO3 in DMF at 130 °C for 10 h under N2. Films prepared by spin-coating (15 mg/mL) on silicon wafers with heated substrate. Dielectric constant measured by Agilent E4980A LCR meter at 1 MHz.",
    "hierarchical_structure": "Dumbbell-type architecture, nanoscale particles, rough surface morphology.",
    "properties": {
      "eps": {
        "value": [
          2.21
        ],
        "unit": null
      }
    },
    "analysis_with_hierarchical_structure": {
      "descriptive_text": "The material is a hybrid copolymer system composed of Octavinyl-polyhedral oligomeric silsesquioxane (OV-POSS) and N,N'-(4,4'-(2,2'-(1,4-Phenylene)bis(propane-2,2-diyl))bis(4,1-phenylene))bis(4-bromobenzamide) monomers in a 2:1 molar ratio. It was synthesized via a Heck reaction utilizing a Pb(OAc)2 catalyst, triphenylphosphine, and K2CO3 in DMF at 130 °C for 10 hours under a nitrogen atmosphere. Thin films were subsequently prepared by spin-coating a 15 mg/mL solution onto heated silicon wafers, resulting in a dumbbell-type architecture characterized by nanoscale particles and a rough surface morphology. The dielectric constant was evaluated using an Agilent E4980A LCR meter at a frequency of 1 MHz.",
      "reasoning_analysis": "Increasing Factors: The presence of bromine substituents on the aromatic backbone significantly enhances electronic polarizability due to the heavy atom effect, intrinsically driving the dielectric constant (eps) higher. Additionally, the polar amide linkages contribute to dipolar polarization, which is active at the measurement frequency of 1 MHz, further elevating the eps. The use of a heated substrate during spin-coating promotes solvent evaporation and chain packing, reducing void content that would otherwise lower the permittivity. Decreasing Factors: The incorporation of POSS cages introduces intrinsic nanoscale free volume within the hybrid network, which typically reduces the overall dielectric constant compared to fully dense organic polymers. Furthermore, the observed rough surface morphology and nanoscale particulate structure suggest the presence of inter-particle voids or air inclusions in the film, which act as low-permittivity regions and decrease the effective macroscopic eps. Dominant Factor: While the morphological voids and POSS-induced free volume exert a downward pressure on the dielectric constant, the high electronic polarizability of the bromine atoms and the strong dipolar contribution from the amide groups qualitatively dominate the final eps behavior, establishing a baseline permittivity that is elevated relative to non-halogenated hydrocarbon polymers despite the structural porosity."
    },
    "analysis_without_hierarchical_structure": {
      "descriptive_text": "The polymer sample is a copolymer synthesized from Octavinyl-polyhedral oligomeric silsesquioxane and N,N'-(4,4'-(2,2'-(1,4-Phenylene)bis(propane-2,2-diyl))bis(4,1-phenylene))bis(4-bromobenzamide) in a 2:1 molar ratio. The material was prepared via a Heck reaction utilizing Pb(OAc)2 catalyst, P(Ph)3, and K2CO3 in DMF at 130 °C for 10 hours under a nitrogen atmosphere. Thin films were subsequently fabricated by spin-coating a 15 mg/mL solution onto silicon wafers using a heated substrate, and the dielectric constant (eps) was characterized using an Agilent E4980A LCR meter at a frequency of 1 MHz.",
      "reasoning_analysis": "Increasing Factors: The chemical composition includes bromine atoms and amide linkages within the aromatic backbone, which possess high electronic polarizability and strong permanent dipole moments respectively, inherently driving the eps higher. Additionally, the aromatic rings contribute to electronic polarizability through their pi-electron systems, and any residual polar DMF solvent from the synthesis would significantly increase the dielectric constant if not fully removed. Decreasing Factors: The incorporation of Octavinyl-polyhedral oligomeric silsesquioxane (POSS) cages introduces bulky, rigid structures that typically increase the fractional free volume of the polymer matrix, reducing the density of polarizable units per unit volume and thus lowering the eps. Furthermore, the processing history specifies spin-coating on a heated substrate, which promotes efficient solvent evaporation and densification, minimizing the plasticizing and high-dielectric effects of residual DMF. Dominant Factor: The intrinsic electronic and dipolar polarizability contributed by the bromine substituents and amide functional groups qualitatively dominates the final eps behavior; while the POSS cages and thermal processing act to mitigate the permittivity through free volume generation and solvent removal, the fundamental high polarizability of the halogenated aromatic segments establishes the primary magnitude of the dielectric constant."
    }
  },
  {
    "doi": "10.1002/app.42292",
    "title": "POSS-based molecular hybrids with low dielectric constant: Effect of chemical structure and molecular architecture",
    "year": 2015,
    "chemical_composition": {
      "repeat_unit_psmiles": null,
      "monomers": [
        {
          "name": "Octavinyl-polyhedral oligomeric silsesquioxane",
          "smiles": null,
          "ratio_value": 1,
          "ratio_unit": "molar parts"
        },
        {
          "name": "N,N'-(1,4-Phenylene)bis(4-bromobenzamide)",
          "smiles": "Brc1ccc(C(=O)Nc2ccc(NC(=O)c3ccc(Br)cc3)cc2)cc1",
          "ratio_value": 2,
          "ratio_unit": "molar parts"
        }
      ],
      "additives": [],
      "is_homopolymer": false
    },
    "processing_history": "Synthesized via Heck reaction using Pb(OAc)2 catalyst, P(Ph)3, K2CO3 in DMF at 130 °C for 10 h under N2. Films prepared by spin-coating (15 mg/mL) on silicon wafers with heated substrate. Dielectric constant measured by Agilent E4980A LCR meter at 1 MHz.",
    "hierarchical_structure": "Cross-linked network architecture.",
    "properties": {
      "eps": {
        "value": [
          2.87
        ],
        "unit": null
      }
    },
    "analysis_with_hierarchical_structure": {
      "descriptive_text": "The sample consists of a cross-linked network architecture synthesized via a Heck reaction between Octavinyl-polyhedral oligomeric silsesquioxane and N,N-(1,4-Phenylene)bis(4-bromobenzamide) in a 1:2 molar ratio. Synthesis was performed using a Pb(OAc)2 catalyst with P(Ph)3 and K2CO3 in DMF at 130 °C for 10 hours under nitrogen. Thin films were prepared by spin-coating a 15 mg/mL solution onto silicon wafers with a heated substrate, and the dielectric constant was measured using an Agilent E4980A LCR meter at 1 MHz.",
      "reasoning_analysis": "Increasing Factors: The presence of bromine substituents on the aromatic rings introduces high electronic polarizability due to the large electron cloud of the halogen atoms. Additionally, the amide linkages possess strong permanent dipoles capable of contributing to orientational polarization, and the conjugated aromatic systems further enhance electronic polarizability. Decreasing Factors: The incorporation of Octavinyl-POSS cages typically introduces nanoscale free volume and involves Si-O bonds which may lower the overall dielectric constant relative to pure organic matrices. The cross-linked network architecture restricts segmental chain motion, thereby limiting the ability of dipoles to align with the electric field at 1 MHz. Furthermore, the use of a heated substrate during spin-coating facilitates the removal of the polar DMF solvent, preventing residual solvent from artificially inflating the dielectric constant. Dominant Factor: While the cross-linked POSS network and processing conditions work to suppress dipolar mobility and reduce density-related polarization, the intrinsic high electronic polarizability of the brominated aromatic amide segments likely dominates the final dielectric behavior, establishing a higher baseline eps compared to non-halogenized POSS hybrids, though mitigated by the rigid network structure."
    },
    "analysis_without_hierarchical_structure": {
      "descriptive_text": "The material is a hybrid organic-inorganic copolymer synthesized from Octavinyl-polyhedral oligomeric silsesquioxane and N,N'-(1,4-Phenylene)bis(4-bromobenzamide) in a 1:2 molar ratio. Synthesis was conducted via a Heck reaction utilizing Pb(OAc)2 catalyst, P(Ph)3, and K2CO3 in DMF at 130 °C for 10 hours under a nitrogen atmosphere. Thin films were subsequently prepared by spin-coating a 15 mg/mL solution onto silicon wafers using a heated substrate, and the dielectric constant was characterized using an Agilent E4980A LCR meter at a frequency of 1 MHz.",
      "reasoning_analysis": "Increasing Factors: The presence of polar amide linkages and carbon-bromine bonds within the N,N'-(1,4-Phenylene)bis(4-bromobenzamide) monomer introduces significant dipole moments capable of orientational polarization under an electric field, inherently driving the dielectric constant higher. Additionally, the aromatic rings contribute to electronic polarization, and any residual polar DMF solvent or ionic catalyst species remaining from the synthesis could contribute to interfacial polarization, further elevating the permittivity. Decreasing Factors: The incorporation of Octavinyl-polyhedral oligomeric silsesquioxane (POSS) cages introduces substantial intrinsic free volume due to their bulky, rigid cage geometry, which lowers the overall material density and reduces the number of polarizable units per unit volume. Furthermore, the siloxane backbone of the POSS cage itself exhibits low polarizability. The processing history involving a heated substrate during spin-coating facilitates the evaporation of the polar DMF solvent, minimizing residual solvent effects that would otherwise increase the dielectric constant. Dominant Factor: The intrinsic low polarizability and high free volume associated with the POSS cages typically dominate the dielectric behavior in such hybrid systems. While the polar organic monomer contributes to higher permittivity, the nanoscopic porosity introduced by the POSS units generally results in a net reduction of the dielectric constant compared to purely organic aromatic polyamides, making the POSS content the dominant factor governing the low-k characteristic of the film."
    }
  },
  {
    "doi": "10.1016/j.memsci.2022.120452",
    "title": "Shielding the electrostatic attraction by design of zwitterionic single ion conducting polymer electrolyte with high dielectric constant",
    "year": 2022,
    "chemical_composition": {
      "repeat_unit_psmiles": null,
      "monomers": [
        {
          "name": "4-Piperidone monohydrate hydrochloride",
          "smiles": "O=C1CCNCC1",
          "ratio_value": null,
          "ratio_unit": null
        },
        {
          "name": "Diphenyl",
          "smiles": "c1ccccc1-c2ccccc2",
          "ratio_value": null,
          "ratio_unit": null
        },
        {
          "name": "Trifluoromethanesulfonamide",
          "smiles": "FC(F)(F)S(=O)(=O)N",
          "ratio_value": null,
          "ratio_unit": null
        },
        {
          "name": "3-Chloropropanesulfonyl chloride",
          "smiles": "ClS(=O)(=O)CCCl",
          "ratio_value": null,
          "ratio_unit": null
        }
      ],
      "additives": [],
      "is_homopolymer": false
    },
    "processing_history": "Poly(biphenyl piperidinium) synthesized from 4-piperidone and diphenyl in trifluoromethanesulfonic acid. Grafted with one lithium propanesulfonyl(trifluoromethanesulfonyl)imide group per nitrogen using NaCPSI in NMP with LiH activation, followed by LiOH ion exchange and dialysis. Powder sample (0.3 g) pressed into tablet at 50 MPa for 5 min. Dielectric constant measured by LCR meter (E4980A) at 1 V, room temperature, 2 MHz.",
    "hierarchical_structure": "Irregular micro sized aggregates.",
    "properties": {
      "eps": {
        "value": [
          6.4
        ],
        "unit": null
      }
    },
    "analysis_with_hierarchical_structure": {
      "descriptive_text": "The sample is a functionalized poly(biphenyl piperidinium) synthesized from 4-piperidone monohydrate hydrochloride and diphenyl in trifluoromethanesulfonic acid, subsequently grafted with lithium propanesulfonyl(trifluoromethanesulfonyl)imide groups utilizing trifluoromethanesulfonamide and 3-chloropropanesulfonyl chloride derivatives during activation in NMP. Following LiOH ion exchange and dialysis purification, the resulting polymer powder was compressed into a tablet at 50 MPa for 5 minutes to yield irregular micro-sized aggregates. The dielectric constant was characterized by an LCR meter at 1 V and room temperature with a frequency of 2 MHz.",
      "reasoning_analysis": "Increasing Factors: The incorporation of lithium propanesulfonyl(trifluoromethanesulfonyl)imide groups introduces highly polar sulfonyl and imide functionalities along with mobile lithium ions, which significantly enhance electronic and ionic polarization contributions to the dielectric constant. Additionally, the aromatic biphenyl units in the backbone contribute to high electronic polarizability, and the mechanical pressing at 50 MPa reduces macroscopic voids, increasing the effective material density and permittivity relative to a loose powder. Decreasing Factors: The measurement frequency of 2 MHz is sufficiently high to suppress contributions from slow ionic migration and interfacial Maxwell-Wagner-Sillars polarization, limiting the total observed permittivity. Furthermore, the hierarchical structure consisting of irregular micro-sized aggregates may retain inter-particle voids despite pressing, and the dialysis purification removes residual high-permittivity solvents or unreacted ionic species that could otherwise inflate the value. Dominant Factor: The intrinsic high polarity of the grafted lithium imide side chains and the polarizable aromatic backbone qualitatively dominate the dielectric response, driving the eps higher than standard non-polar polymers, although the high-frequency measurement condition prevents the full realization of ionic polarization effects."
    },
    "analysis_without_hierarchical_structure": {
      "descriptive_text": "The polymer sample consists of a poly(biphenyl piperidinium) backbone synthesized via the reaction of 4-piperidone and diphenyl in trifluoromethanesulfonic acid. This base structure was subsequently functionalized through grafting with lithium propanesulfonyl(trifluoromethanesulfonyl)imide groups per nitrogen atom, utilizing NaCPSI in NMP with LiH activation, followed by LiOH ion exchange and dialysis purification. For characterization, 0.3 g of the resulting powder was compressed into a tablet at 50 MPa for 5 minutes, and the dielectric constant was measured using an LCR meter at 1 V and 2 MHz under room temperature conditions.",
      "reasoning_analysis": "Increasing Factors: The grafting of lithium propanesulfonyl(trifluoromethanesulfonyl)imide groups introduces highly polar sulfonimide moieties and ionic lithium species, which significantly enhance dipolar and ionic polarization contributions to the dielectric constant. Additionally, the compression of the powder into a tablet at 50 MPa reduces air voids within the sample, increasing the effective material density and thereby raising the measured permittivity compared to a porous structure. Decreasing Factors: The presence of fluorine atoms within the trifluoromethanesulfonyl groups typically lowers electronic polarizability relative to hydrocarbon analogs, potentially suppressing the high-frequency dielectric response. Furthermore, the rigid biphenyl and piperidinium backbone architecture may restrict the segmental motion required for optimal dipolar orientation at the measurement frequency of 2 MHz, limiting the full realization of orientational polarization. Dominant Factor: The introduction of the highly polar ionic lithium sulfonimide side groups qualitatively dominates the dielectric behavior. Despite the low polarizability of fluorine and backbone rigidity, the strong permanent dipoles associated with the sulfonimide functionality and the presence of ionic species drive the permittivity significantly higher than that of a standard non-ionic aromatic polymer."
    }
  },
  {
    "doi": null,
    "title": "The Density Dependence of the Dielectric Constant of Polyethylene",
    "year": 1958,
    "chemical_composition": {
      "repeat_unit_psmiles": "*CC*",
      "monomers": [
        {
          "name": "Ethylene",
          "smiles": "C=C",
          "ratio_value": null,
          "ratio_unit": null
        }
      ],
      "additives": [
        {
          "name": "Polymer L",
          "type": "blend component",
          "amount_value": 50,
          "amount_unit": "pts"
        }
      ],
      "is_homopolymer": false
    },
    "processing_history": "Mixture of 50 pts High Pressure Polyethylene + 50 pts Polymer L. Molded sheet. Dielectric constant measured by liquid-displacement method using benzene at 100 kc and 23°C.",
    "hierarchical_structure": "Density: 0.9395 g/ml at 23°C.",
    "properties": {
      "eps": {
        "value": [
          2.312
        ],
        "unit": null
      }
    },
    "analysis_with_hierarchical_structure": {
      "descriptive_text": "The sample comprises a blend of High Pressure Polyethylene and Polymer L mixed at 50 parts each and processed into a molded sheet. Hierarchical structure analysis indicates a density of 0.9395 g/ml at 23°C. The dielectric constant was characterized using a liquid-displacement method with benzene at 100 kc and 23°C.",
      "reasoning_analysis": "Increasing Factors: The 50/50 blend morphology creates heterogeneous interfaces between High Pressure Polyethylene and Polymer L, facilitating Maxwell-Wagner-Sillars interfacial polarization at the measurement frequency of 100 kc, which elevates the effective dielectric constant (eps). Additionally, the relatively high density (0.9395 g/ml) indicates tight chain packing, increasing the number density of polarizable electrons per unit volume. Decreasing Factors: The ethylene repeat units possess a symmetric, non-polar structure lacking permanent dipoles, which inherently limits orientation polarization and maintains a low baseline dielectric constant (eps). The use of a non-polar solvent (benzene) in the measurement method ensures minimal external plasticization or dipolar interaction that could artificially inflate the reading. Dominant Factor: The intrinsic non-polar nature of the polyethylene backbone serves as the primary determinant, establishing a low permittivity baseline; however, the significant volume fraction of Polymer L and the resulting interfacial polarization in the blend system likely constitute the dominant variable modifying the dielectric response relative to pure polyethylene."
    },
    "analysis_without_hierarchical_structure": {
      "descriptive_text": "The sample comprises a polymer blend consisting of 50 parts High Pressure Polyethylene and 50 parts Polymer L. This mixture was fabricated into a molded sheet, and the dielectric constant was characterized using a liquid-displacement method with benzene as the immersion medium at a frequency of 100 kc and a temperature of 23°C.",
      "reasoning_analysis": "Increasing Factors: The use of High Pressure Polyethylene introduces chain branching which reduces crystallinity compared to linear polyethylene, increasing the amorphous fraction available for polarization. Additionally, the 50-part blending with Polymer L creates heterogeneous phase boundaries that can induce interfacial polarization, while the measurement contact with benzene, an aromatic solvent with higher polarizability than aliphatic hydrocarbons, could transiently increase permittivity if sorption occurs. Decreasing Factors: The fundamental chemical structure is dominated by non-polar carbon-hydrogen bonds within the polyethylene matrix, which limits dipole orientation and establishes a low intrinsic permittivity baseline. Furthermore, the molding process involves cooling from the melt, which promotes chain packing and crystallization in the polyethylene phase, thereby densifying the material and restricting mobility. Dominant Factor: The intrinsic non-polar nature of the polyethylene backbone establishes a low baseline permittivity; however, the morphological heterogeneity introduced by the 50/50 blend composition is the dominant factor determining the specific dielectric response of this sample relative to the neat polymer, driven by interfacial polarization mechanisms."
    }
  },
  {
    "doi": null,
    "title": "Dielectric Properties of Continuous Fiber Reinforced Polymer Composites: Modeling, Validation, and Application",
    "year": 2018,
    "chemical_composition": {
      "repeat_unit_psmiles": null,
      "monomers": [
        {
          "name": "Epoxy resin",
          "smiles": null,
          "ratio_value": null,
          "ratio_unit": null
        }
      ],
      "additives": [],
      "is_homopolymer": false
    },
    "processing_history": "Dielectric constant measured by vector network analyzer (E5071C, Agilent) based on waveguide transmission line methods at 2.30 GHz.",
    "hierarchical_structure": "Neat epoxy resin.",
    "properties": {
      "eps": {
        "value": [
          4.83
        ],
        "unit": null
      }
    },
    "analysis_with_hierarchical_structure": {
      "descriptive_text": "The sample consists of a neat epoxy resin system, characterized as a non-homopolymeric network structure without the inclusion of external additives or fillers. Characterization of the dielectric constant was performed using a vector network analyzer (E5071C, Agilent) based on waveguide transmission line methods operating at 2.30 GHz.",
      "reasoning_analysis": "Increasing Factors: The chemical composition of the epoxy resin inherently contains polar functional groups, such as hydroxyls and amines formed during curing, which facilitate orientational polarization and drive the dielectric constant upward. The neat structure ensures a high density of these polar units without dilution by non-polar extenders. Decreasing Factors: The hierarchical structure indicates a crosslinked network, which restricts the segmental mobility required for dipole alignment, potentially limiting the dielectric constant at higher frequencies. Additionally, the measurement frequency of 2.30 GHz lies in a range where slower dipolar relaxation processes may not fully contribute, resulting in a lower observed permittivity compared to static values. The absence of high-permittivity ceramic or metal additives also prevents enhancement beyond the intrinsic matrix value. Dominant Factor: The intrinsic chemical polarity of the cured epoxy network is the dominant factor. Despite the restrictive crosslinked structure and frequency-dependent relaxation effects, the high concentration of polar groups within the neat resin matrix primarily dictates the dielectric response, ensuring the permittivity remains governed by the intrinsic dipole density of the polymer backbone rather than extrinsic additives."
    },
    "analysis_without_hierarchical_structure": {
      "descriptive_text": "The investigated material is an epoxy resin system configured as a non-homopolymer network devoid of explicit additives. Dielectric characterization was performed using a vector network analyzer (E5071C, Agilent) utilizing waveguide transmission line methods at an operating frequency of 2.30 GHz.",
      "reasoning_analysis": "Increasing Factors: The chemical composition consists of an epoxy network which inherently contains polar functional groups such as hydroxyl and ether linkages; these dipoles facilitate orientational polarization under an electric field, intrinsically raising the dielectric constant. Additionally, the non-homopolymer classification implies a crosslinked thermoset structure, which typically enhances packing density and increases the concentration of polarizable units per unit volume. Decreasing Factors: The absence of high-permittivity additives or conductive fillers limits the dielectric constant to the intrinsic range of the organic matrix, preventing significant enhancement beyond typical polymer values. Furthermore, the characterization frequency of 2.30 GHz lies within the microwave region where slower dipolar relaxation processes may not fully follow the alternating field, potentially reducing the observed permittivity compared to static or low-frequency measurements. Dominant Factor: The intrinsic chemical polarity of the epoxy network serves as the dominant factor establishing the baseline dielectric constant; while the microwave frequency restricts the contribution of slower relaxation modes, the high density of permanent dipoles within the crosslinked structure fundamentally dictates the material's capacitive energy storage capability relative to non-polar polymers."
    }
  },
  {
    "doi": "10.1016/j.memsci.2022.120452",
    "title": "Shielding the electrostatic attraction by design of zwitterionic single ion conducting polymer electrolyte with high dielectric constant",
    "year": 2022,
    "chemical_composition": {
      "repeat_unit_psmiles": null,
      "monomers": [
        {
          "name": "4-Piperidone monohydrate hydrochloride",
          "smiles": "O=C1CCNCC1",
          "ratio_value": null,
          "ratio_unit": null
        },
        {
          "name": "Diphenyl",
          "smiles": "c1ccccc1-c2ccccc2",
          "ratio_value": null,
          "ratio_unit": null
        },
        {
          "name": "Trifluoromethanesulfonamide",
          "smiles": "FC(F)(F)S(=O)(=O)N",
          "ratio_value": null,
          "ratio_unit": null
        },
        {
          "name": "3-Chloropropanesulfonyl chloride",
          "smiles": "ClS(=O)(=O)CCCl",
          "ratio_value": null,
          "ratio_unit": null
        }
      ],
      "additives": [],
      "is_homopolymer": false
    },
    "processing_history": "Poly(biphenyl piperidinium) synthesized from 4-piperidone and diphenyl in trifluoromethanesulfonic acid. Grafted with one lithium propanesulfonyl(trifluoromethanesulfonyl)imide group per nitrogen using NaCPSI in NMP with LiH activation, followed by LiOH ion exchange and dialysis. Powder sample (0.3 g) pressed into tablet at 50 MPa for 5 min. Dielectric constant measured by LCR meter (E4980A) at 1 V, room temperature, 100 Hz.",
    "hierarchical_structure": "Irregular micro sized aggregates.",
    "properties": {
      "eps": {
        "value": [
          16
        ],
        "unit": null
      }
    },
    "analysis_with_hierarchical_structure": {
      "descriptive_text": "The sample is a copolymer based on a Poly(biphenyl piperidinium) backbone synthesized from 4-piperidone monohydrate hydrochloride and diphenyl in trifluoromethanesulfonic acid. The material was chemically modified using 3-chloropropanesulfonyl chloride and trifluoromethanesulfonamide derivatives to graft lithium propanesulfonyl(trifluoromethanesulfonyl)imide groups onto the nitrogen sites via NaCPSI in NMP with LiH activation, followed by LiOH ion exchange and dialysis. The final powder was compressed into a tablet at 50 MPa for 5 minutes to form irregular micro-sized aggregates, and the dielectric constant was measured using an LCR meter at 1 V and 100 Hz under room temperature conditions.",
      "reasoning_analysis": "Increasing Factors: The grafting of lithium propanesulfonyl(trifluoromethanesulfonyl)imide groups introduces highly polar sulfonyl moieties and mobile lithium cations, which significantly enhance orientational and ionic polarization mechanisms. The low measurement frequency of 100 Hz allows sufficient time for space charge accumulation and interfacial polarization (Maxwell-Wagner-Sillars effect) at the boundaries of the irregular micro-sized aggregates, drastically elevating the apparent permittivity. Additionally, the compression at 50 MPa reduces air voids within the tablet, minimizing the dilution effect of low-permittivity air gaps. Decreasing Factors: The incorporation of fluorine atoms within the trifluoromethanesulfonamide groups typically reduces electronic polarizability due to the high electronegativity and tight binding of electrons to fluorine. Furthermore, the rigid biphenyl units in the backbone may restrict segmental chain mobility, potentially limiting the contribution of dipolar relaxation mechanisms associated with polymer chain motion at room temperature. Dominant Factor: The introduction of ionic species and highly polar imide groups, coupled with the low-frequency measurement condition, qualitatively dominates the dielectric response. The resulting interfacial and ionic polarization mechanisms generally yield a substantially higher dielectric constant compared to neutral, non-ionic polymers, overriding the reducing effects of fluorine substitution or backbone rigidity."
    },
    "analysis_without_hierarchical_structure": {
      "descriptive_text": "The sample consists of a poly(biphenyl piperidinium) matrix synthesized from 4-piperidone monohydrate hydrochloride and diphenyl precursors in trifluoromethanesulfonic acid, subsequently functionalized with lithium propanesulfonyl(trifluoromethanesulfonyl)imide groups derived from 3-chloropropanesulfonyl chloride and trifluoromethanesulfonamide components. The synthesis involved reaction with NaCPSI in NMP using LiH activation, followed by LiOH ion exchange and dialysis purification. For characterization, 0.3 g of the resulting powder was compressed into a tablet at 50 MPa for 5 minutes, and the dielectric constant (eps) was measured using an LCR meter at 1 V and 100 Hz under room temperature conditions.",
