Repository: hhtrick/HHT-code

# HHT training framework

This directory contains model training, embedding precomputation, inference, article-level baselines and the curated datasets. All commands below assume that the working directory is `train_code/`.

## 3. Datasets and fixed partitions

Each main dataset is a JSON array at `dataset/{property}/{property}.json`. Entries contain source metadata, `chemical_composition`, `processing_history`, `hierarchical_structure`, `properties`, and two generated-analysis objects. Targets are stored as `properties[property]["value"]`; source metadata and target values are not predictive input fields.

| Property | Train | Validation | Test | Total |
|---|---:|---:|---:|---:|

File: train_code/dataset/eps/eps.json (part 111 of 190)
[
      "reasoning_analysis": "Increasing Factors: The incorporation of 20 wt% barium strontium titanate (BST) nanoparticles, which possess a significantly higher intrinsic dielectric constant than the polymer matrix, acts as the primary driver for increasing the composite permittivity according to effective medium theories. Additionally, the polar nature of the PVDF backbone containing electronegative fluorine atoms contributes to dipolar polarization, while the compression molding step at 170 °C likely reduces internal voids and micro-defects that would otherwise lower the effective dielectric constant. Furthermore, at the measurement frequency of 10^3 Hz, Maxwell-Wagner-Sillars interfacial polarization between the ceramic filler and the insulating polymer matrix may contribute to an apparent increase in permittivity. Decreasing Factors: The continuous polymer phase inherently dilutes the high permittivity of the ceramic filler, limiting the composite value below that of pure BST. Additionally, the thermal history involving melting at 170 °C followed by cooling may favor the formation of the non-polar alpha crystalline phase of PVDF over the electroactive beta phase, which would reduce the matrix contribution to the overall permittivity. Poor interfacial adhesion between the hydrophobic polymer and hydrophilic ceramic nanoparticles without a specified coupling agent could also introduce interfacial voids or barriers that hinder polarization efficiency. Dominant Factor: The volumetric loading of the high-k BST ceramic filler qualitatively dominates the dielectric behavior, as the magnitude difference between the permittivity of the ceramic nanoparticles and the PVDF matrix is substantial enough to override the dilution effect of the polymer and potential phase crystallinity variations, resulting in a net enhancement of the dielectric constant relative to the neat polymer."
    }
  },
  {
    "doi": "10.1002/adma.202306260",
    "title": "Breaking the Trade-Off Between Polymer Dielectric Constant and Loss via Aluminum Oxo Macrocycle Dopants for High-Performance Neuromorphic Electronics",
    "year": 2023,
    "chemical_composition": {
      "repeat_unit_psmiles": "*CC(C1=CC=CC=C1)*",
      "monomers": [
        {
          "name": "Styrene",
          "smiles": "C=CC1=CC=CC=C1",
          "ratio_value": null,
          "ratio_unit": null
        }
      ],
      "additives": [
        {
          "name": "Ce@AlM-4",
          "type": "dopant",
          "amount_value": 20,
          "amount_unit": "wt%"
        }
      ],
      "is_homopolymer": true
    },
    "processing_history": "Spin-coating of Ce@AlM-4/PS mixture solution on substrates, Au electrodes deposited to form metal-insulator-metal capacitors. Dielectric constant measured at 20 Hz.",
    "hierarchical_structure": "Amorphous structure confirmed by GIWAXS, uniform film morphology, Ce@AlM-4 clusters well-dispersed in polymer matrix.",
    "properties": {
      "eps": {
        "value": [
          21
        ],
        "unit": null
      }
    },
    "analysis_with_hierarchical_structure": {
      "descriptive_text": "The sample comprises a polystyrene homopolymer matrix incorporated with 20 wt% Ce@AlM-4 dopant. Fabrication involved spin-coating a Ce@AlM-4/PS mixture solution onto substrates, followed by gold electrode deposition to form metal-insulator-metal capacitors for dielectric constant measurement at 20 Hz. GIWAXS analysis confirms an amorphous structure with uniform film morphology, indicating that the Ce@AlM-4 clusters are well-dispersed within the polymer matrix.",
      "reasoning_analysis": "Increasing Factors: The inclusion of 20 wt% Ce@AlM-4 introduces components with higher electronic and ionic polarizability than the non-polar polystyrene backbone, directly contributing to an elevated dielectric constant. Moreover, the well-dispersed clusters create substantial interfacial area within the amorphous matrix, promoting Maxwell-Wagner-Sillars interfacial polarization which is significantly active at the low measurement frequency of 20 Hz. Decreasing Factors: The intrinsic dielectric constant of the polystyrene matrix is very low due to its non-polar nature, serving as a limiting baseline for the composite property. Additionally, the absence of crystalline order prevents any potential enhancement of permittivity that might arise from dense dipolar packing in a crystalline lattice. Dominant Factor: The high loading fraction of the polarizable Ce@AlM-4 dopant coupled with the pronounced interfacial polarization effects at low frequency qualitatively overrides the low permittivity contribution of the polystyrene matrix, leading to a net increase in the dielectric constant compared to the undoped polymer."
    },
    "analysis_without_hierarchical_structure": {
      "descriptive_text": "The sample comprises a polystyrene homopolymer matrix incorporated with 20 wt% Ce@AlM-4 dopant. Fabrication involved the spin-coating of a Ce@AlM-4/polystyrene mixture solution onto substrates, followed by the deposition of gold electrodes to establish a metal-insulator-metal capacitor configuration for dielectric constant measurement at 20 Hz.",
      "reasoning_analysis": "Increasing Factors: The inclusion of 20 wt% Ce@AlM-4 dopant introduces high-polarizability inorganic components into the matrix, which typically possess a higher dielectric constant than the organic polymer host. Additionally, the measurement frequency of 20 Hz is low enough to permit significant interfacial polarization (Maxwell-Wagner-Sillars effect) at the polymer-filler interfaces, substantially boosting the apparent permittivity. Decreasing Factors: The continuous phase is polystyrene, a non-polar polymer with an intrinsically low dielectric constant, which limits the maximum achievable permittivity of the bulk composite. Furthermore, the spin-coating process may introduce micro-voids or less-than-ideal packing density compared to bulk molding, potentially lowering the effective dielectric constant due to the presence of air pockets. Dominant Factor: The combination of the high loading fraction of the polarizable Ce@AlM-4 dopant and the low-frequency measurement regime qualitatively dominates the dielectric response. These factors drive the permittivity significantly higher than that of the neat polystyrene matrix, despite the inherent low-k nature of the polymer backbone."
    }
  },
  {
    "doi": null,
    "title": "The Density Dependence of the Dielectric Constant of Polyethylene",
    "year": 1958,
    "chemical_composition": {
      "repeat_unit_psmiles": "*CC*",
      "monomers": [
        {
          "name": "Ethylene",
          "smiles": "C=C",
          "ratio_value": null,
          "ratio_unit": null
        }
      ],
      "additives": [
        {
          "name": "Butyl Rubber",
          "type": "elastomer",
          "amount_value": 5,
          "amount_unit": "pts"
        }
      ],
      "is_homopolymer": false
    },
    "processing_history": "Mixture of 95 pts High Pressure Polyethylene + 5 pts Butyl Rubber. Molded sheet. Dielectric constant measured by liquid-displacement method using benzene at 100 kc and 23°C.",
    "hierarchical_structure": "Density: 0.9188 g/ml at 23°C.",
    "properties": {
      "eps": {
        "value": [
          2.275
        ],
        "unit": null
      }
    },
    "analysis_with_hierarchical_structure": {
      "descriptive_text": "The sample consists of a blend containing 95 parts High Pressure Polyethylene and 5 parts Butyl Rubber elastomer additive, formed into a molded sheet with a density of 0.9188 g/ml at 23°C. Dielectric characterization was performed via the liquid-displacement method using benzene at 100 kc and 23°C.",
      "reasoning_analysis": "Increasing Factors: The introduction of Butyl Rubber creates a heterogeneous multiphase system within the Polyethylene matrix. At the measurement frequency of 100 kc, charge accumulation at the interfaces between the immiscible polymer phases induces Maxwell-Wagner-Sillars interfacial polarization, which qualitatively increases the dielectric constant (eps). Additionally, the slight unsaturation in the Butyl Rubber backbone provides higher electronic polarizability compared to the fully saturated Polyethylene chains. Decreasing Factors: The recorded density of 0.9188 g/ml indicates a Low Density Polyethylene matrix with significant branching and amorphous content. According to the Clausius-Mossotti relation, this lower packing density reduces the number of polarizable units per unit volume compared to linear, high-density polyethylene, thereby depressing the eps. Furthermore, the absence of permanent dipole moments in the predominant C-H and C-C bonds of both components intrinsically limits orientational polarization contributions. Dominant Factor: While the non-polar chemistry and low density establish a fundamentally low baseline permittivity typical of polyolefins, the morphological heterogeneity introduced by the elastomeric additive is the critical variable. The interfacial polarization arising from the phase-separated structure qualitatively dominates the deviation in eps relative to the pure polymer matrix, driving it higher despite the low additive loading."
    },
    "analysis_without_hierarchical_structure": {
      "descriptive_text": "The sample comprises a High Pressure Polyethylene matrix blended with 5 parts Butyl Rubber elastomer. This mixture was fabricated into a molded sheet, and its dielectric constant was determined via a liquid-displacement method utilizing benzene at 100 kc and 23°C.",
      "reasoning_analysis": "Increasing Factors: The incorporation of Butyl Rubber into the polyethylene matrix creates a heterogeneous blend, introducing phase boundaries that can facilitate interfacial polarization (Maxwell-Wagner-Sillars effect) at the measurement frequency of 100 kc, thereby potentially elevating the effective permittivity. Additionally, the branching characteristic of High Pressure Polyethylene reduces crystalline packing density compared to linear analogs, which may slightly increase free volume and allow for marginal enhancements in atomic polarization contributions. Decreasing Factors: The fundamental chemical architecture of both the polyethylene matrix and the butyl rubber additive consists primarily of non-polar carbon-hydrogen and carbon-carbon bonds. This absence of permanent dipole moments severely restricts orientational polarization, which is the primary driver for high dielectric constants in polymeric systems. Furthermore, the molding process likely induces a degree of structural consolidation that minimizes voids, preventing artificial inflation of permittivity due to air entrapment. Dominant Factor: The intrinsic non-polar nature of the hydrocarbon backbone shared by both components is the dominant factor governing the dielectric behavior. Despite the potential for interfacial effects arising from the blending history, the lack of polar functional groups ensures that the dielectric constant remains fundamentally low, dictated primarily by electronic and atomic polarization mechanisms rather than dipolar orientation."
    }
  },
  {
    "doi": "10.1002/polb.24858",
    "title": "PVDF/PMMA Dielectric Films with Notably Decreased Dielectric Loss and Enhanced High-Temperature Tolerance",
    "year": 2019,
    "chemical_composition": {
      "repeat_unit_psmiles": "[*]CC(F)(F)[*]",
      "monomers": [
        {
          "name": "Vinylidene fluoride",
          "smiles": "C=C(F)F",
          "ratio_value": null,
          "ratio_unit": null
        },
        {
          "name": "Methyl methacrylate",
          "smiles": "C=C(C)C(=O)OC",
          "ratio_value": null,
          "ratio_unit": null
        }
      ],
      "additives": [
        {
          "name": "Barium strontium titanate nanoparticles",
          "type": "filler",
          "amount_value": 20,
          "amount_unit": "wt%"
        }
      ],
      "is_homopolymer": false
    },
    "processing_history": "Solution casting from DMF. MNF (PVDF+BST) and monolayer PMMA film hot-pressed together at 170 °C, 10 MPa for 10 min, then cooled to ambient temperature. Dielectric constant measured by BDS (Novocontrol Concept 50) at 10^3 Hz, Room Temperature.",
    "hierarchical_structure": "Trilayered structure (PVDF/PMMA/PVDF). Interface thickness ~5 μm. Oriented α crystals in PVDF interface regions. PMMA amorphous.",
    "properties": {
      "eps": {
        "value": [
          9.5
        ],
        "unit": null
      }
    },
    "analysis_with_hierarchical_structure": {
      "descriptive_text": "The sample comprises a trilayered composite architecture featuring poly(vinylidene fluoride) (PVDF) and poly(methyl methacrylate) (PMMA) integrated with Barium Strontium Titanate (BST) nanoparticles. Fabricated via solution casting from dimethylformamide (DMF), the system was assembled by hot-pressing a PVDF-BST mixture and a PMMA monolayer film together at 170 °C under 10 MPa for 10 minutes, followed by cooling to ambient temperature. The resulting hierarchical structure exhibits a trilayered PVDF/PMMA/PVDF configuration with an interface thickness of approximately 5 μm, where the PVDF interface regions contain oriented α-phase crystals while the PMMA layer remains amorphous. Dielectric characterization was performed using broadband dielectric spectroscopy at 10^3 Hz and room temperature.",
      "reasoning_analysis": "Increasing Factors: The incorporation of 20 wt% Barium Strontium Titanate (BST) nanoparticles serves as the primary driver for enhancing permittivity, given the intrinsically high dielectric constant of the ceramic filler compared to the polymer matrix. Additionally, the multiple interfaces within the trilayered structure and between the filler and matrix promote Maxwell-Wagner-Sillars interfacial polarization, which can contribute to an elevated apparent permittivity at the measurement frequency. Decreasing Factors: The presence of the PMMA interlayer, which possesses a lower intrinsic dielectric constant than the PVDF-BST composite, acts as a capacitive barrier in the series configuration, limiting the overall effective permittivity of the trilayer stack. Furthermore, the crystallization of PVDF into the non-polar α-phase in the interface regions, rather than the polar β-phase, reduces the dipolar contribution of the polymer matrix to the total permittivity. Dominant Factor: While the series arrangement with the low-permittivity PMMA layer and the non-polar α-crystallinity of the PVDF impose significant constraints, the high intrinsic permittivity of the BST nanoparticles remains the dominant factor qualitatively elevating the sample's dielectric constant above that of neat polymer systems, though the final value is modulated by the architectural and crystalline limitations."
    },
    "analysis_without_hierarchical_structure": {
      "descriptive_text": "The sample consists of a composite system derived from vinylidene fluoride and methyl methacrylate monomers, incorporating 20 wt% barium strontium titanate nanoparticles as a filler. Fabrication involved solution casting from dimethylformamide, where a PVDF-BST mixture was hot-pressed together with a monolayer PMMA film at 170 °C under 10 MPa for 10 minutes, followed by cooling to ambient temperature. The dielectric constant was measured by broadband dielectric spectroscopy at 10^3 Hz under room temperature conditions.",
      "reasoning_analysis": "Increasing Factors: The incorporation of 20 wt% barium strontium titanate nanoparticles serves as a primary driver for increasing the dielectric constant, as ceramic fillers possess intrinsically higher permittivity than the polymer matrix. Additionally, the vinylidene fluoride component contributes strong dipole moments due to electronegative fluorine atoms, and the hot-pressing process at 170 °C ensures dense packing and reduced void content, which prevents the lowering of effective permittivity associated with air gaps. Decreasing Factors: The integration of a monolayer PMMA film introduces a component with a comparatively lower dielectric constant relative to the PVDF-BST mixture, effectively diluting the overall high-k volume fraction of the composite. Furthermore, cooling from the melt to ambient temperature without specific poling or controlled crystallization protocols may result in a lower fraction of the electroactive beta-phase in PVDF, limiting the maximum achievable polarization. Dominant Factor: The presence of the high-k ceramic filler (BST) at significant loading qualitatively dominates the dielectric response, as the intrinsic permittivity of the ceramic phase vastly exceeds that of the polymer components, overriding the diluting effect of the PMMA layer and establishing a higher baseline permittivity than neat polymer systems."
    }
  },
  {
    "doi": null,
    "title": "Dielectric Properties of Continuous Fiber Reinforced Polymer Composites: Modeling, Validation, and Application",
    "year": 2018,
    "chemical_composition": {
      "repeat_unit_psmiles": null,
      "monomers": [
        {
          "name": "Epoxy resin",
          "smiles": null,
          "ratio_value": null,
          "ratio_unit": null
        }
      ],
      "additives": [],
      "is_homopolymer": false
    },
    "processing_history": "Dielectric constant measured by vector network analyzer (E5071C, Agilent) based on waveguide transmission line methods at 2.50 GHz.",
    "hierarchical_structure": "Neat epoxy resin.",
    "properties": {
      "eps": {
        "value": [
          4.8
        ],
        "unit": null
      }
    },
    "analysis_with_hierarchical_structure": {
      "descriptive_text": "The sample comprises a neat epoxy resin system, identified as a non-homopolymeric network devoid of additional additives or fillers. Dielectric characterization was conducted using a vector network analyzer (E5071C, Agilent) utilizing waveguide transmission line methods at an operating frequency of 2.50 GHz to determine the permittivity.",
      "reasoning_analysis": "Increasing Factors: The chemical architecture of cured epoxy resins inherently possesses polar functional groups, including secondary hydroxyls, ethers, and amines formed during crosslinking, which facilitate strong orientational polarization and drive the eps upward. The dense crosslinked network structure also increases the number density of these dipoles per unit volume compared to linear precursors. Decreasing Factors: The measurement frequency of 2.50 GHz imposes a kinetic limitation where slower dipolar relaxation modes may not fully align with the alternating electric field, resulting in a lower observed eps compared to static conditions. Additionally, the absence of high-permittivity ceramic fillers or conductive particles in this neat formulation eliminates interfacial polarization mechanisms that would otherwise elevate the dielectric response. Dominant Factor: The intrinsic polarity of the epoxy network constitutes the dominant factor establishing the baseline eps; however, the high-frequency measurement condition qualitatively suppresses the maximum potential polarizability, ensuring the eps reflects only the fast-response dipolar contributions characteristic of the rigid thermoset matrix."
    },
    "analysis_without_hierarchical_structure": {
      "descriptive_text": "The investigated material is an epoxy resin system characterized as a non-homopolymeric network without the incorporation of external additives or fillers. Characterization of the dielectric properties was performed using a vector network analyzer (E5071C, Agilent) based on waveguide transmission line methods operating at a frequency of 2.50 GHz.",
      "reasoning_analysis": "Increasing Factors: The chemical composition consists of an epoxy resin network, which inherently contains polar functional groups such as hydroxyl and ether linkages that facilitate strong dipolar polarization under an electric field. Additionally, the non-homopolymeric classification implies a crosslinked structure that minimizes free volume and voids compared to linear analogs, thereby supporting a higher effective dielectric constant. Decreasing Factors: The processing history specifies a measurement frequency of 2.50 GHz using waveguide transmission line methods. At this microwave frequency, slower dipolar relaxation processes may not fully align with the alternating field, resulting in a lower observed permittivity compared to static or low-frequency measurements. Furthermore, the absence of high-permittivity ceramic or metallic additives limits the composite's ability to enhance polarization beyond the base polymer matrix. Dominant Factor: The intrinsic chemical polarity of the epoxy network qualitatively dominates the dielectric behavior by establishing the fundamental capacity for charge storage, while the high-frequency measurement condition acts as a secondary constraint that modulates the extent of dipolar contribution observed in the final data."
    }
  },
  {
    "doi": null,
    "title": "Dielectric Properties of Continuous Fiber Reinforced Polymer Composites: Modeling, Validation, and Application",
    "year": 2018,
    "chemical_composition": {
      "repeat_unit_psmiles": null,
      "monomers": [
        {
          "name": "Epoxy resin",
          "smiles": null,
          "ratio_value": null,
          "ratio_unit": null
        }
      ],
      "additives": [],
      "is_homopolymer": false
    },
    "processing_history": "Dielectric constant measured by vector network analyzer (E5071C, Agilent) based on waveguide transmission line methods at 2.45 GHz.",
    "hierarchical_structure": "Neat epoxy resin.",
    "properties": {
      "eps": {
        "value": [
          4.81
        ],
        "unit": null
      }
    },
    "analysis_with_hierarchical_structure": {
      "descriptive_text": "The sample consists of a neat epoxy resin system defined as a non-homopolymeric network structure. The material was characterized in its bulk form, with the dielectric constant determined using a vector network analyzer (E5071C, Agilent) employing waveguide transmission line methods at a frequency of 2.45 GHz.",
      "reasoning_analysis": "Increasing Factors: The chemical composition of the epoxy resin introduces polar functional groups, such as hydroxyls and ethers, formed during the curing process which possess permanent dipole moments. These dipoles contribute to orientational polarization under an applied electric field, inherently driving the dielectric constant higher relative to non-polar polymer systems. Decreasing Factors: The hierarchical structure indicates a neat resin, implying the absence of high-permittivity fillers that would otherwise increase the bulk permittivity through composite effects. Additionally, the crosslinked network structure restricts segmental chain mobility, limiting the extent of dipole alignment, while the measurement frequency of 2.45 GHz may exceed the relaxation frequency of slower dipolar modes, reducing their contribution to the observed permittivity. Dominant Factor: Although the crosslinked network and microwave frequency constrain dipole mobility and response, the intrinsic chemical polarity of the cured epoxy network is the dominant factor establishing the baseline dielectric constant, dictating its magnitude as a moderate-permittivity material."
    },
    "analysis_without_hierarchical_structure": {
      "descriptive_text": "The sample comprises an epoxy resin system characterized as a non-homopolymeric structure, indicative of a crosslinked network or multi-component formulation. The dielectric constant was evaluated using a vector network analyzer (E5071C, Agilent) utilizing waveguide transmission line methods at an operating frequency of 2.45 GHz.",
      "reasoning_analysis": "Increasing Factors: The chemical composition of the epoxy resin inherently contains polar functional groups, such as hydroxyl and ether linkages formed during curing, which enhance atomic and orientational polarizability, thereby driving the dielectric constant upward. Decreasing Factors: The non-homopolymeric nature implies a crosslinked network architecture that restricts segmental chain mobility, limiting the ability of dipoles to align with the external electric field. Additionally, the high measurement frequency of 2.45 GHz may prevent slower dipolar relaxation processes from contributing fully to the polarization, effectively lowering the observed permittivity. Dominant Factor: The intrinsic chemical polarity of the epoxy network serves as the dominant factor, as the presence of permanent dipoles within the molecular structure establishes the fundamental baseline for the dielectric constant, outweighing the moderating effects of restricted mobility and frequency-dependent relaxation limits."
    }
  },
  {
    "doi": "10.1002/adma.202306260",
    "title": "Breaking the Trade-Off Between Polymer Dielectric Constant and Loss via Aluminum Oxo Macrocycle Dopants for High-Performance Neuromorphic Electronics",
    "year": 2023,
    "chemical_composition": {
      "repeat_unit_psmiles": "*CC(C(=O)OC1=C(F)C(F)=C(F)C(F)=C1F)*",
      "monomers": [
        {
          "name": "Pentafluorophenyl acrylate",
          "smiles": "C=CC(=O)OC1=C(F)C(F)=C(F)C(F)=C1F",
          "ratio_value": null,
          "ratio_unit": null
        }
      ],
      "additives": [
        {
          "name": "Ce@AlM-4",
          "type": "dopant",
          "amount_value": 20,
          "amount_unit": "wt%"
        }
      ],
      "is_homopolymer": true
    },
    "processing_history": "Spin-coating of Ce@AlM-4/pPFPA mixture solution on substrates, high-temperature annealing, Au electrodes deposited to form metal-insulator-metal capacitors. Dielectric constant measured at 20 Hz.",
    "hierarchical_structure": "Amorphous structure confirmed by GIWAXS, uniform film morphology, Ce@AlM-4 clusters well-dispersed in polymer matrix, amide bonds formed between cluster and polymer.",
    "properties": {
      "eps": {
        "value": [
          9.7
        ],
        "unit": null
      }
    },
    "analysis_with_hierarchical_structure": {
      "descriptive_text": "The sample consists of a poly(pentafluorophenyl acrylate) homopolymer matrix incorporated with 20 wt% Ce@AlM-4 dopant clusters. The material was processed by spin-coating a mixture solution of the dopant and polymer onto substrates, followed by high-temperature annealing and the deposition of gold electrodes to fabricate metal-insulator-metal capacitors. Structural characterization via GIWAXS confirms an amorphous structure with uniform film morphology, wherein the Ce@AlM-4 clusters are well-dispersed within the polymer matrix and chemically linked to the polymer chains through formed amide bonds.",
      "reasoning_analysis": "Increasing Factors: The inclusion of 20 wt% Ce@AlM-4 clusters introduces high-permittivity inorganic domains within the organic matrix, directly elevating the composite dielectric constant (eps). Furthermore, the formation of polar amide bonds at the interface creates additional dipolar moments, and the low measurement frequency of 20 Hz permits substantial interfacial polarization contributions to the total permittivity. Decreasing Factors: The poly(pentafluorophenyl acrylate) backbone is heavily fluorinated, and the strong electronegativity of fluorine atoms typically suppresses electronic polarizability, resulting in a low intrinsic dielectric constant for the base polymer. Additionally, the amorphous nature of the polymer matrix lacks the dense packing of crystalline regions that might otherwise influence permittivity differently. Dominant Factor: The high loading fraction of the high-k Ce@AlM-4 dopant combined with the chemically bonded interface likely overrides the low-k characteristic of the fluorinated backbone. The effective permittivity is qualitatively dominated by the percolation of high-dielectric clusters and the interfacial polarization effects enabled by the low-frequency measurement and strong interfacial adhesion."
    },
    "analysis_without_hierarchical_structure": {
      "descriptive_text": "The sample comprises a poly(pentafluorophenyl acrylate) homopolymer matrix incorporated with 20 wt% Ce@AlM-4 dopant. The composite film was fabricated via spin-coating of a mixture solution onto substrates, followed by high-temperature annealing to stabilize the structure and remove volatiles. Gold electrodes were subsequently deposited to form metal-insulator-metal capacitors, enabling the characterization of the dielectric constant at a frequency of 20 Hz.",
      "reasoning_analysis": "Increasing Factors: The introduction of 20 wt% Ce@AlM-4 dopant, presumably an inorganic species with higher intrinsic polarizability than the organic matrix, significantly elevates the dielectric constant through effective medium mixing effects. Additionally, the low measurement frequency of 20 Hz allows for substantial interfacial polarization (Maxwell-Wagner-Sillars effect) to develop at the polymer-filler interfaces, further augmenting the observed permittivity. Decreasing Factors: The poly(pentafluorophenyl acrylate) backbone inherently exhibits a low dielectric constant due to the low electronic polarizability of the carbon-fluorine bonds and the electron-withdrawing nature of the pentafluorophenyl side groups, which restricts dipolar orientation. Furthermore, the high-temperature annealing process likely eliminates residual polar solvents and reduces free volume, preventing solvent-induced permittivity inflation. Dominant Factor: The presence of the high-loading inorganic dopant qualitatively dominates the dielectric response. Despite the low-k nature of the fluorinated polymer matrix, the substantial volume fraction of the Ce@AlM-4 phase combined with low-frequency interfacial contributions overrides the matrix properties, driving the composite permittivity higher relative to the pristine polymer."
    }
  },
  {
    "doi": null,
    "title": "Dielectric Properties of Continuous Fiber Reinforced Polymer Composites: Modeling, Validation, and Application",
    "year": 2018,
    "chemical_composition": {
      "repeat_unit_psmiles": null,
      "monomers": [
        {
          "name": "Epoxy resin",
          "smiles": null,
          "ratio_value": null,
          "ratio_unit": null
        }
      ],
      "additives": [],
      "is_homopolymer": false
    },
    "processing_history": "Dielectric constant measured by vector network analyzer (E5071C, Agilent) based on waveguide transmission line methods at 2.60 GHz.",
    "hierarchical_structure": "Neat epoxy resin.",
    "properties": {
      "eps": {
        "value": [
          4.79
        ],
        "unit": null
      }
    },
    "analysis_with_hierarchical_structure": {
      "descriptive_text": "The investigated material is a neat epoxy resin system, forming a crosslinked network structure devoid of external additives or fillers. Dielectric characterization was performed using an Agilent E5071C vector network analyzer based on waveguide transmission line methods at an operating frequency of 2.60 GHz.",
      "reasoning_analysis": "Increasing Factors: The chemical composition of the epoxy resin network inherently contains polar functional groups, such as hydroxyls and ethers formed during curing, which enhance orientational and atomic polarizability, thereby driving the dielectric constant upward. Additionally, the hierarchical structure is described as neat, implying a dense polymer matrix without low-permittivity voids or insulating fillers that would otherwise dilute the effective permittivity. Decreasing Factors: The processing history specifies a measurement frequency of 2.60 GHz; at this microwave frequency, slower dipolar relaxation mechanisms may not fully respond to the alternating electric field, resulting in a lower observed permittivity compared to static or low-frequency conditions. Furthermore, the crosslinked network structure typical of epoxy systems restricts segmental chain mobility, limiting the ability of permanent dipoles to align with the field. Dominant Factor: While the high measurement frequency and restricted mobility dampen the dipolar contribution, the high intrinsic density of polar functional groups within the cured epoxy network is the dominant factor, establishing a baseline permittivity significantly higher than non-polar polymers, though modulated by the frequency-dependent relaxation behavior."
    },
    "analysis_without_hierarchical_structure": {
      "descriptive_text": "The sample comprises a neat epoxy resin system defined by a non-homopolymer architecture, indicative of a crosslinked network formulation. Dielectric characterization was performed using a vector network analyzer (E5071C, Agilent) based on waveguide transmission line methods at an operating frequency of 2.60 GHz.",
      "reasoning_analysis": "Increasing Factors: The chemical composition of the epoxy resin inherently contains polar functional groups, such as hydroxyls and ethers formed during network formation, which facilitate orientational polarization and drive the dielectric constant upward. The dense packing associated with the crosslinked non-homopolymer structure increases the number density of polarizable units per unit volume. Decreasing Factors: The crosslinked network architecture restricts segmental chain mobility, hindering the ability of dipoles to align with the external electric field, particularly at higher frequencies. The specified measurement frequency of 2.60 GHz falls within the microwave region, where slower dipolar relaxation processes may not fully contribute to the polarization, thereby reducing the observed dielectric constant compared to static conditions. Additionally, the absence of high-permittivity additives precludes any enhancement via composite effects. Dominant Factor: The intrinsic chemical polarity of the epoxy resin matrix is the dominant factor establishing the baseline dielectric response, as the crosslinking density and high-frequency measurement conditions primarily serve to modulate the extent of dipolar contribution rather than defining the fundamental capacity for polarization."
    }
  },
  {
    "doi": null,
    "title": "The Density Dependence of the Dielectric Constant of Polyethylene",
    "year": 1958,
    "chemical_composition": {
      "repeat_unit_psmiles": "*CC*",
      "monomers": [
        {
          "name": "Ethylene",
          "smiles": "C=C",
          "ratio_value": null,
          "ratio_unit": null
        }
      ],
      "additives": [
        {
          "name": "Butyl Rubber",
          "type": "elastomer",
          "amount_value": 5,
          "amount_unit": "pts"
        }
      ],
      "is_homopolymer": false
    },
    "processing_history": "Mixture of 95 pts Polymer G + 5 pts Butyl Rubber. Molded sheet. Dielectric constant measured by liquid-displacement method using benzene at 100 kc and 23°C.",
    "hierarchical_structure": "Density: 0.9480 g/ml at 23°C.",
    "properties": {
      "eps": {
        "value": [
          2.334
        ],
        "unit": null
      }
    },
    "analysis_with_hierarchical_structure": {
      "descriptive_text": "The sample comprises a polyethylene-based matrix blended with 5 parts butyl rubber elastomer, processed into a molded sheet configuration. Structural characterization indicates a density of 0.9480 g/ml at 23°C, consistent with high-density polyethylene. The dielectric constant was characterized by a liquid-displacement method using benzene at 100 kc and 23°C.",
      "reasoning_analysis": "Increasing Factors: The high density of 0.9480 g/ml signifies tight chain packing and elevated crystallinity, which increases the concentration of polarizable units per unit volume, thereby driving the dielectric constant upward. Additionally, the heterogeneous nature of the butyl rubber blend introduces phase boundaries that can facilitate interfacial polarization (Maxwell-Wagner-Sillars effect), particularly at the measurement frequency of 100 kc, further contributing to an increase in permittivity. The unsaturated bonds present in the butyl rubber isoprene units also possess higher electronic polarizability than the saturated ethylene backbone. Decreasing Factors: The primary polyethylene backbone is chemically symmetric and lacks permanent dipole moments, restricting polarization mechanisms to electronic and atomic distortion only, which intrinsically limits the dielectric constant to low values. Furthermore, the molded sheet processing may induce chain orientation that could reduce polarization contributions perpendicular to the chain axis depending on the measurement direction. Dominant Factor: The intrinsic chemical symmetry of the polyethylene matrix is the dominant factor, establishing a fundamentally low dielectric constant baseline. However, within this low range, the high density and the interfacial effects arising from the butyl rubber additive are the qualifying factors that determine the specific dielectric behavior relative to pure, lower-density polyethylene."
    },
    "analysis_without_hierarchical_structure": {
      "descriptive_text": "The sample consists of a polyethylene matrix synthesized from ethylene monomers, modified with the addition of 5 parts per hundred of Butyl Rubber elastomer. This blend was processed into a molded sheet form. The dielectric constant was characterized using a liquid-displacement method with benzene at 100 kc and 23°C.",
      "reasoning_analysis": "Increasing Factors: The incorporation of 5 parts per hundred of Butyl Rubber introduces unsaturated isoprene units into the saturated polyethylene matrix, offering slightly higher electronic polarizability which drives the dielectric constant upward. Furthermore, the fabrication into a molded sheet reduces internal voids and air pockets, increasing the volumetric density of polarizable material and thereby enhancing the effective permittivity. Decreasing Factors: The predominant polyethylene matrix is composed entirely of non-polar carbon-carbon and carbon-hydrogen bonds, lacking permanent dipole moments that would otherwise significantly elevate the dielectric constant through orientational polarization. Additionally, the use of benzene in the measurement environment, being a non-polar solvent, ensures that no high-permittivity foreign species are introduced to artificially inflate the reading. Dominant Factor: The chemical identity of the continuous phase, specifically the non-polar polyethylene backbone comprising 95 parts of the mixture, qualitatively dominates the dielectric behavior. While the elastomeric additive and processing density contribute minor variations, the absence of polar functional groups in the bulk matrix ensures the eps remains fundamentally low, governed primarily by electronic polarization mechanisms."
    }
  },
  {
    "doi": null,
    "title": "Use of the Dielectrometer for the Determination of the Complex Dielectric Constant in the Microwave Region in Organic High Polymers at Various Temperatures",
    "year": 1966,
    "chemical_composition": {
      "repeat_unit_psmiles": "[*]CC(C)(C(=O)OC)[*]",
      "monomers": [
        {
          "name": "Methyl methacrylate",
          "smiles": "CC(=C)C(=O)OC",
          "ratio_value": null,
          "ratio_unit": null
        }
      ],
      "additives": [],
      "is_homopolymer": true
    },
    "processing_history": "Commercial PMMA (Rohm & Haas). Molded above softening point in dry nitrogen, ground, annealed at 20-30°C below softening point for 24 hr under vacuum. Dielectric constant measured by microwave dielectrometer at 8.6 x 10^9 Hz, -150 °C, under vacuum.",
    "hierarchical_structure": "Amorphous linear",
    "properties": {
