Repository: hhtrick/HHT-code

# HHT training framework

This directory contains model training, embedding precomputation, inference, article-level baselines and the curated datasets. All commands below assume that the working directory is `train_code/`.

## 3. Datasets and fixed partitions

Each main dataset is a JSON array at `dataset/{property}/{property}.json`. Entries contain source metadata, `chemical_composition`, `processing_history`, `hierarchical_structure`, `properties`, and two generated-analysis objects. Targets are stored as `properties[property]["value"]`; source metadata and target values are not predictive input fields.

| Property | Train | Validation | Test | Total |
|---|---:|---:|---:|---:|

File: train_code/dataset/eps/eps.json (part 112 of 190)
[
      "eps": {
        "value": [
          2.55
        ],
        "unit": null
      }
    },
    "analysis_with_hierarchical_structure": {
      "descriptive_text": "The sample consists of a commercial linear poly(methyl methacrylate) homopolymer sourced from Rohm & Haas, exhibiting an amorphous hierarchical structure. The material was processed by molding above its softening point under a dry nitrogen atmosphere, followed by grinding and a subsequent annealing treatment at 20-30°C below the softening point for 24 hours under vacuum to relieve internal stresses. The dielectric properties were characterized using a microwave dielectrometer operating at 8.6 x 10^9 Hz at a temperature of -150 °C under vacuum conditions.",
      "reasoning_analysis": "Increasing Factors: The chemical composition features methyl methacrylate repeat units containing polar ester and carbonyl groups, which possess significant permanent dipole moments and high electronic polarizability, intrinsically supporting a higher dielectric constant compared to non-polar hydrocarbons. Additionally, the processing history includes annealing under vacuum below the softening point, which reduces free volume and increases the bulk density, thereby increasing the concentration of polarizable units per unit volume. Decreasing Factors: The measurement temperature of -150 °C is cryogenic and lies well below the glass transition and beta-relaxation temperatures of PMMA, effectively freezing out orientational polarization of the side chains and backbone segments. Furthermore, the high measurement frequency of 8.6 x 10^9 Hz restricts the contribution of slower dipolar relaxation mechanisms, limiting the total polarization to primarily electronic and atomic contributions. Dominant Factor: The cryogenic measurement temperature is the dominant factor governing the dielectric behavior. While the polar chemical structure and densification from annealing provide the capacity for polarization, the thermal energy at -150 °C is insufficient to allow dipole orientation in the applied field, qualitatively resulting in a dielectric constant determined primarily by electronic polarizability rather than the larger orientational contributions observed at ambient temperatures."
    },
    "analysis_without_hierarchical_structure": {
      "descriptive_text": "The sample consists of a poly(methyl methacrylate) homopolymer sourced commercially from Rohm & Haas. The material was processed by molding above its softening point under a dry nitrogen atmosphere, followed by grinding and a subsequent annealing treatment at 20-30°C below the softening point for 24 hours under vacuum. The dielectric constant was characterized using a microwave dielectrometer operating at 8.6 x 10^9 Hz at a temperature of -150 °C under vacuum conditions.",
      "reasoning_analysis": "Increasing Factors: The chemical composition features polar ester functional groups within the methyl methacrylate repeat units, which possess permanent dipole moments capable of contributing to orientational polarization. Additionally, the thermal history involving annealing below the softening point promotes structural relaxation and increased packing density, which increases the number density of polarizable groups per unit volume. Decreasing Factors: The processing history specifies molding in dry nitrogen and extended vacuum annealing, which rigorously removes absorbed moisture and volatile residuals; since water exhibits a high dielectric constant, its absence prevents artificial elevation of the eps. Furthermore, the characterization condition of -150 °C is significantly below the glass transition temperature, restricting polymer chain segmental mobility and inhibiting the alignment of dipoles with the applied electric field. Dominant Factor: While the polar ester groups provide the fundamental mechanism for dielectric response, the cryogenic measurement temperature is the dominant factor determining the magnitude of the eps, as it effectively freezes out dipolar relaxation processes, limiting the permittivity primarily to electronic and atomic polarization contributions regardless of the densification achieved during annealing."
    }
  },
  {
    "doi": "10.1016/j.mechmat.2020.103352",
    "title": "A theory of frequency dependence and sustained high dielectric constant in functionalized graphene-polymer nanocomposites",
    "year": 2020,
    "chemical_composition": {
      "repeat_unit_psmiles": "[*]CC(C)[*]",
      "monomers": [
        {
          "name": "Propylene",
          "smiles": "CC=C",
          "ratio_value": null,
          "ratio_unit": null
        }
      ],
      "additives": [],
      "is_homopolymer": true
    },
    "processing_history": "Experimental data from Wang et al. (2013a) used for validation. Polypropylene matrix permittivity at initial frequency of 100 Hz.",
    "hierarchical_structure": "Isotropic polymer matrix.",
    "properties": {
      "eps": {
        "value": [
          5
        ],
        "unit": null
      }
    },
    "analysis_with_hierarchical_structure": {
      "descriptive_text": "The sample comprises an isotropic polypropylene homopolymer matrix synthesized from propylene monomers. Characterization relies on experimental data from Wang et al. (2013a) utilized for validation, specifically assessing the matrix permittivity at an initial frequency of 100 Hz.",
      "reasoning_analysis": "Increasing Factors: The measurement condition specified at an initial frequency of 100 Hz represents a low-frequency regime, which allows sufficient time for interfacial polarization mechanisms and any weak dipolar moments within the isotropic matrix to fully align with the applied electric field, thereby maximizing the permittivity response relative to higher frequency measurements. Decreasing Factors: The chemical composition is defined by a non-polar polypropylene backbone lacking strong permanent dipoles, which intrinsically restricts the dielectric constant to low values governed primarily by electronic and atomic polarization. Additionally, the homopolymer nature without high-permittivity additives eliminates potential pathways for permittivity enhancement through composite effects. Dominant Factor: The intrinsic non-polar nature of the polypropylene chemical structure qualitatively dominates the dielectric behavior, establishing a low baseline permittivity characteristic of olefinic polymers that outweighs the marginal increases expected from low-frequency measurement conditions."
    },
    "analysis_without_hierarchical_structure": {
      "descriptive_text": "The material under investigation is a polypropylene homopolymer synthesized from propylene monomers, characterized by the absence of additional additives or fillers. The dielectric properties were evaluated using experimental data reported by Wang et al. (2013a) for validation, wherein the permittivity of the polypropylene matrix was measured at an initial frequency of 100 Hz.",
      "reasoning_analysis": "Increasing Factors: The measurement condition specified in the processing history involves a low initial frequency of 100 Hz, which allows sufficient time for slower polarization mechanisms, such as interfacial or space charge polarization, to contribute fully to the dielectric response, potentially elevating the permittivity relative to measurements at higher frequencies. Decreasing Factors: The chemical composition consists of a polypropylene homopolymer backbone composed primarily of non-polar carbon-carbon and carbon-hydrogen bonds, which lack permanent dipole moments required for strong orientational polarization. Furthermore, the absence of polar additives, conductive fillers, or plasticizers eliminates extrinsic sources of high dielectric constant, while the regular homopolymer structure favors crystallinity that restricts chain mobility and reduces free volume. Dominant Factor: The non-polar nature of the polypropylene chemical structure is the dominant factor governing the dielectric permittivity. While the low-frequency measurement condition maximizes the observable polarization response, the fundamental lack of permanent dipoles in the polymer backbone inherently limits the material to a low permittivity regime regardless of processing or measurement parameters."
    }
  },
  {
    "doi": null,
    "title": "The Density Dependence of the Dielectric Constant of Polyethylene",
    "year": 1958,
    "chemical_composition": {
      "repeat_unit_psmiles": "*CC*",
      "monomers": [
        {
          "name": "Ethylene",
          "smiles": "C=C",
          "ratio_value": null,
          "ratio_unit": null
        }
      ],
      "additives": [
        {
          "name": "Butyl Rubber",
          "type": "elastomer",
          "amount_value": 5,
          "amount_unit": "pts"
        }
      ],
      "is_homopolymer": false
    },
    "processing_history": "Mixture of 95 pts Polymer I + 5 pts Butyl Rubber. Molded sheet. Dielectric constant measured by liquid-displacement method using benzene at 100 kc and 23°C.",
    "hierarchical_structure": "Density: 0.9490 g/ml at 23°C.",
    "properties": {
      "eps": {
        "value": [
          2.328
        ],
        "unit": null
      }
    },
    "analysis_with_hierarchical_structure": {
      "descriptive_text": "The sample comprises a polyethylene base matrix blended with 5 parts per hundred parts of polymer (pts) of Butyl Rubber elastomer. Processed into a molded sheet, the material exhibits a density of 0.9490 g/ml at 23°C, indicative of a high-density polyethylene structure. Dielectric characterization was performed using a liquid-displacement method with benzene as the immersion medium at a frequency of 100 kc and a temperature of 23°C.",
      "reasoning_analysis": "Increasing Factors: The incorporation of Butyl Rubber introduces unsaturated bonds from the isoprene comonomer, which exhibit higher electronic polarizability compared to the saturated polyethylene backbone. Additionally, the heterogeneous blend morphology creates phase boundaries between the matrix and elastomer domains, where interfacial polarization (Maxwell-Wagner-Sillars effect) at the measurement frequency of 100 kc may contribute to an elevated effective dielectric constant. Decreasing Factors: The primary polyethylene matrix consists of non-polar C-C and C-H bonds lacking permanent dipole moments, inherently maintaining a minimal dielectric constant. The high density of 0.9490 g/ml indicates significant crystallinity, which restricts segmental chain mobility and free volume, thereby limiting any potential orientational polarization contributions from the additive. Furthermore, the Butyl Rubber itself is predominantly composed of non-polar isobutylene, minimizing the introduction of strong dipoles. Dominant Factor: The intrinsic non-polar character of the hydrocarbon backbone in both the polyethylene matrix and the butyl rubber additive qualitatively dominates the final dielectric behavior. Despite the potential for interfacial polarization and increased electronic polarizability from unsaturation, the absence of strong permanent dipoles ensures the dielectric constant remains governed by electronic and atomic polarization mechanisms, maintaining a low permittivity profile characteristic of non-polar polyolefins."
    },
    "analysis_without_hierarchical_structure": {
      "descriptive_text": "The sample comprises a polyethylene matrix modified with 5 parts butyl rubber elastomer. Preparation involved blending 95 parts of the base polyethylene polymer with 5 parts of the butyl rubber additive, followed by compression molding to form a sheet. The dielectric constant was determined via a liquid-displacement method utilizing benzene at a frequency of 100 kc and a standard temperature of 23°C.",
      "reasoning_analysis": "Increasing Factors: The incorporation of butyl rubber introduces phase boundaries within the polyethylene matrix, where interfacial polarization at these heterogeneous interfaces can contribute to an elevated effective dielectric constant at the measurement frequency of 100 kc. Additionally, the unsaturated bonds in the butyl rubber backbone possess slightly higher electronic polarizability than the saturated polyethylene chains. Decreasing Factors: The primary polyethylene matrix is composed entirely of non-polar carbon-carbon and carbon-hydrogen bonds, lacking permanent dipoles that would otherwise align with an electric field to significantly raise the dielectric constant. Furthermore, the non-polar nature of the butyl rubber additive ensures that no highly polar species are introduced to the blend. Dominant Factor: The intrinsic non-polar character of the polyethylene backbone is the dominant factor. Despite the potential for interfacial polarization from the elastomer blend, the absence of strong dipolar groups in both the matrix and the additive ensures that the dielectric constant remains low, governed primarily by electronic and atomic polarizability rather than orientational polarization."
    }
  },
  {
    "doi": null,
    "title": "Dielectric Properties of Continuous Fiber Reinforced Polymer Composites: Modeling, Validation, and Application",
    "year": 2018,
    "chemical_composition": {
      "repeat_unit_psmiles": null,
      "monomers": [
        {
          "name": "Epoxy resin",
          "smiles": null,
          "ratio_value": null,
          "ratio_unit": null
        }
      ],
      "additives": [],
      "is_homopolymer": false
    },
    "processing_history": "Dielectric constant measured by vector network analyzer (E5071C, Agilent) based on waveguide transmission line methods at 2.70 GHz.",
    "hierarchical_structure": "Neat epoxy resin.",
    "properties": {
      "eps": {
        "value": [
          4.77
        ],
        "unit": null
      }
    },
    "analysis_with_hierarchical_structure": {
      "descriptive_text": "The sample comprises a neat epoxy resin system characterized as a non-homopolymer structure, indicative of a crosslinked thermoset network without the incorporation of external additives or fillers. The dielectric properties were evaluated using a vector network analyzer (E5071C, Agilent) based on waveguide transmission line methods at a frequency of 2.70 GHz, providing insight into the material's response in the microwave regime.",
      "reasoning_analysis": "Increasing Factors: The epoxy chemistry inherently possesses polar functional groups, such as hydroxyls and ethers generated during network formation, which contribute significant orientational and electronic polarization, thereby driving the dielectric constant higher. The dense packing of the cured network also ensures a high concentration of these polarizable dipoles per unit volume. Decreasing Factors: The crosslinked architecture restricts segmental chain motion and dipole reorientation, which is particularly relevant at the measurement frequency of 2.70 GHz where dipolar relaxation processes may limit the full alignment of dipoles with the electric field. Furthermore, the absence of high-permittivity fillers in this neat formulation precludes the composite enhancement effects often utilized to elevate permittivity. Dominant Factor: The intrinsic polarity of the cured epoxy network qualitatively dominates the dielectric behavior; while crosslinking restricts mobility, the high density of permanent dipoles ensures the dielectric constant remains elevated relative to non-polar polymers, defining the baseline permittivity of the neat resin."
    },
    "analysis_without_hierarchical_structure": {
      "descriptive_text": "The sample comprises an epoxy resin system characterized as a non-homopolymer architecture. Dielectric characterization was performed using a vector network analyzer (E5071C, Agilent) based on waveguide transmission line methods at an operating frequency of 2.70 GHz.",
      "reasoning_analysis": "Increasing Factors: The chemical composition of the epoxy resin inherently contains polar functional groups, such as hydroxyls and ethers, which facilitate orientational polarization and drive the dielectric constant upward. Decreasing Factors: The non-homopolymer status implies a crosslinked network structure that restricts segmental chain mobility, thereby limiting the ability of dipoles to align with the external field. Furthermore, the measurement frequency of 2.70 GHz falls within the microwave regime, where slower dipolar relaxation modes may not fully contribute to the polarization, qualitatively reducing the observed permittivity compared to lower frequency measurements. Dominant Factor: While the restrictive crosslinked network and high measurement frequency impose limits on dipole alignment, the high density of intrinsic polar groups within the epoxy matrix remains the dominant factor establishing the baseline dielectric constant for this system."
    }
  },
  {
    "doi": null,
    "title": "The Density Dependence of the Dielectric Constant of Polyethylene",
    "year": 1958,
    "chemical_composition": {
      "repeat_unit_psmiles": "*CC*",
      "monomers": [
        {
          "name": "Ethylene",
          "smiles": "C=C",
          "ratio_value": null,
          "ratio_unit": null
        }
      ],
      "additives": [
        {
          "name": "Butyl Rubber",
          "type": "elastomer",
          "amount_value": 5,
          "amount_unit": "pts"
        }
      ],
      "is_homopolymer": false
    },
    "processing_history": "Mixture of 95 pts Polymer L + 5 pts Butyl Rubber. Molded sheet. Dielectric constant measured by liquid-displacement method using benzene at 100 kc and 23°C.",
    "hierarchical_structure": "Density: 0.9587 g/ml at 23°C.",
    "properties": {
      "eps": {
        "value": [
          2.347
        ],
        "unit": null
      }
    },
    "analysis_with_hierarchical_structure": {
      "descriptive_text": "The sample comprises a polyethylene-based matrix blended with 5 parts butyl rubber elastomer, processed into a molded sheet configuration. Structural analysis reveals a density of 0.9587 g/ml at 23°C, indicative of a high-density formulation. The dielectric constant was characterized using a liquid-displacement method with benzene as the immersion medium at a frequency of 100 kc and a temperature of 23°C.",
      "reasoning_analysis": "Increasing Factors: The high density of 0.9587 g/ml indicates tight chain packing and high crystallinity, which increases the number of polarizable units per unit volume, thereby elevating the dielectric constant relative to lower density polyethylene variants. Additionally, the heterogeneous nature of the blend introduces polymer-elastomer interfaces that may contribute to interfacial polarization (Maxwell-Wagner-Sillars effect) at the measurement frequency of 100 kc. Decreasing Factors: The fundamental chemical structure consists of symmetric, non-polar ethylene repeat units lacking permanent dipole moments, which intrinsically limits the dielectric response to electronic and atomic polarization mechanisms. Furthermore, the high crystallinity associated with the measured density restricts segmental mobility, preventing any significant contribution from orientational polarization. Dominant Factor: The intrinsic non-polar nature of the polyethylene backbone establishes a low baseline dielectric constant; however, the high mass density of the matrix is the dominant structural factor determining the specific magnitude of the electronic polarization density for this sample."
    },
    "analysis_without_hierarchical_structure": {
      "descriptive_text": "The sample comprises a polyethylene matrix blended with 5 parts butyl rubber elastomer. Prepared as a mixture of 95 parts polymer and 5 parts elastomer, the material was processed into a molded sheet. The dielectric constant was characterized using a liquid-displacement method with benzene at 100 kc and 23°C.",
      "reasoning_analysis": "Increasing Factors: The incorporation of butyl rubber, which possesses a slightly higher dielectric constant than polyethylene due to unsaturation-induced polarizability, contributes to a marginal increase in the bulk permittivity. Additionally, the molding process compacts the material, reducing void content where air would otherwise lower the effective dielectric constant. The heterogeneous nature of the blend may also induce Maxwell-Wagner-Sillars interfacial polarization at the measurement frequency of 100 kc, further elevating the observed eps. Decreasing Factors: The primary polyethylene backbone is chemically symmetric and non-polar, lacking permanent dipoles that typically drive high dielectric constants. Similarly, the butyl rubber additive is predominantly hydrocarbon-based with low polarity, failing to introduce significant dipolar relaxation mechanisms that would substantially raise the permittivity. Dominant Factor: The intrinsic non-polar character of the hydrocarbon constituents in both the matrix and the elastomer additive qualitatively dominates the dielectric behavior, constraining the eps to a low range regardless of blending or processing-induced densification."
    }
  },
  {
    "doi": "10.1016/j.eurpolymj.2026.114662",
    "title": "A low dielectric constant photosensitive polyimide structure design for high-resolution water-based development",
    "year": 2026,
    "chemical_composition": {
      "repeat_unit_psmiles": null,
      "monomers": [
        {
          "name": "4,4′-(Hexafluoroisopropylidene)diphthalic anhydride",
          "smiles": "O=C1C(=O)OC2=C1C=CC(=C2)C(C(F)(F)F)(C(F)(F)F)C3=CC=C4C(=C3)C(=O)OC4=O",
          "ratio_value": null,
          "ratio_unit": null
        },
        {
          "name": "2,2′-Bis(trifluoromethyl)benzidine",
          "smiles": "C1=CC(=C(C=C1N)C(F)(F)F)-C2=CC(=C(C=C2)N)C(F)(F)F",
          "ratio_value": null,
          "ratio_unit": null
        }
      ],
      "additives": [
        {
          "name": "Diazonaphthoquinone",
          "type": "photoactive compound",
          "amount_value": null,
          "amount_unit": null
        }
      ],
      "is_homopolymer": false
    },
    "processing_history": "PAE synthesized from monomers in DMAc, precipitated in isopropanol, dried at 50 °C. PSPI varnish prepared with DNQ in DMF, coated on silicon wafer, prebaked at 100 °C, exposed, developed with 2.38% TMAH, cured at 350 °C (1 °C/min). Films dried at 120 °C for 6 h before testing. Dielectric constant measured by precision impedance analyser (Agilent 4294A) at 1 MHz.",
    "hierarchical_structure": "Disordered molecular structures and loosely packed molecular chains. Bulky CF3 structure increases free volume.",
    "properties": {
      "eps": {
        "value": [
          2.75
        ],
        "unit": null
      }
    },
    "analysis_with_hierarchical_structure": {
      "descriptive_text": "The sample comprises a copolymer derived from 4,4′-(Hexafluoroisopropylidene)diphthalic anhydride and 2,2′-Bis(trifluoromethyl)benzidine monomers, formulated with Diazonaphthoquinone as a photoactive additive. Initially synthesized as a PAE in DMAc and precipitated in isopropanol, the material was processed into a PSPI varnish in DMF, coated on a silicon wafer, prebaked, exposed, and developed with 2.38% TMAH before curing at 350 °C. Final films were dried at 120 °C for 6 hours prior to dielectric constant measurement at 1 MHz using a precision impedance analyser, exhibiting a hierarchical structure with disordered molecular arrangements and loosely packed chains attributed to bulky CF3 structures that increase free volume.",
      "reasoning_analysis": "Increasing Factors: The inherent polarity of the imide linkages containing carbonyl groups contributes to electronic and orientational polarizability, which tends to increase the eps. Additionally, the processing history involves multiple solvent steps (DMAc, DMF) and chemical development (TMAH), where residual polar solvent molecules or decomposition products from the Diazonaphthoquinone could remain trapped within the matrix, potentially elevating the eps if not fully volatilized during curing. Decreasing Factors: The incorporation of fluorine atoms via the hexafluoroisopropylidene and trifluoromethyl groups significantly reduces electronic polarizability compared to hydrogen counterparts. Furthermore, the hierarchical structure indicates loosely packed molecular chains and increased free volume due to the bulky CF3 structures, which reduces the density of polarizable units per unit volume. The high hydrophobicity imparted by fluorination also minimizes moisture absorption, preventing the high dielectric constant of water from influencing the measurement. Dominant Factor: The structural modification introduced by the bulky fluorinated groups is the dominant factor, as the increased free volume and low polarizability of the C-F bonds qualitatively outweigh the intrinsic polarity of the imide backbone, driving the overall eps down relative to non-fluorinated polyimides."
    },
    "analysis_without_hierarchical_structure": {
      "descriptive_text": "The sample comprises a fluorinated copolymer derived from 4,4′-(hexafluoroisopropylidene)diphthalic anhydride and 2,2′-bis(trifluoromethyl)benzidine monomers, formulated with diazonaphthoquinone as a photoactive compound. The polymer precursor was synthesized in DMAc, precipitated in isopropanol, and dried at 50 °C prior to preparation of a photosensitive polyimide varnish in DMF. This varnish was coated on a silicon wafer, prebaked at 100 °C, exposed, and developed using 2.38% TMAH, followed by thermal curing at 350 °C with a heating rate of 1 °C/min. Finally, the films were dried at 120 °C for 6 hours before the dielectric constant was measured using a precision impedance analyser at 1 MHz.",
      "reasoning_analysis": "Increasing Factors: The presence of polar imide linkages within the polymer backbone inherently contributes to dipole orientation polarization, which tends to increase the dielectric constant (eps). Additionally, the development process involving aqueous TMAH introduces a potential risk of residual ionic species or moisture retention within the film matrix, which could elevate eps if not completely removed during subsequent thermal treatments. Decreasing Factors: The incorporation of hexafluoroisopropylidene and trifluoromethyl groups introduces bulky substituents with low electronic polarizability and high electronegativity, significantly increasing the fractional free volume and reducing the overall density of the material. Furthermore, the high-temperature curing at 350 °C ensures complete imidization and removal of volatile solvents and photoactive compound decomposition byproducts, while the final drying step at 120 °C minimizes moisture absorption, both of which act to lower eps. Dominant Factor: The extensive fluorination of the polymer backbone via the specific monomer selection is the dominant factor qualitatively governing the eps behavior. The low polarizability of the C-F bonds and the substantial free volume generated by the bulky CF3 groups override the inherent polarity of the imide structure, driving the dielectric constant to values significantly lower than those of conventional non-fluorinated polyimides."
    }
  },
  {
    "doi": null,
    "title": "Dielectric Properties of Continuous Fiber Reinforced Polymer Composites: Modeling, Validation, and Application",
    "year": 2018,
    "chemical_composition": {
      "repeat_unit_psmiles": null,
      "monomers": [
        {
          "name": "Epoxy resin",
          "smiles": null,
          "ratio_value": null,
          "ratio_unit": null
        }
      ],
      "additives": [],
      "is_homopolymer": false
    },
    "processing_history": "Dielectric constant measured by vector network analyzer (E5071C, Agilent) based on waveguide transmission line methods at 2.80 GHz.",
    "hierarchical_structure": "Neat epoxy resin.",
    "properties": {
      "eps": {
        "value": [
          4.74
        ],
        "unit": null
      }
    },
    "analysis_with_hierarchical_structure": {
      "descriptive_text": "The investigated material is a neat epoxy resin system, characterized as a non-homopolymer network devoid of additional additives or fillers. The dielectric properties were evaluated using a vector network analyzer (E5071C, Agilent) based on waveguide transmission line methods at an operating frequency of 2.80 GHz.",
      "reasoning_analysis": "Increasing Factors: The chemical composition of the epoxy resin inherently contains polar functional groups, such as ether linkages and hydroxyl groups formed during curing, which facilitate orientational polarization and contribute to a higher dielectric constant. The crosslinked network structure ensures a dense packing of these dipoles within the bulk material. Decreasing Factors: The hierarchical structure is defined as a neat resin, lacking high-permittivity inorganic fillers that would otherwise significantly elevate the dielectric constant. Furthermore, the processing history specifies a measurement frequency of 2.80 GHz; at this microwave frequency, the oscillation period may be too short for slower dipolar relaxation processes to fully align with the electric field, thereby reducing the observed permittivity compared to static or low-frequency measurements. Dominant Factor: While the intrinsic polarity of the epoxy network establishes a moderate baseline permittivity, the measurement frequency of 2.80 GHz is the dominant factor influencing the reported eps value, as the frequency-dependent dielectric relaxation behavior limits the contribution of orientational polarization relative to lower frequency regimes."
    },
    "analysis_without_hierarchical_structure": {
      "descriptive_text": "The sample consists of an epoxy resin system characterized as a non-homopolymer structure without additional additives. The dielectric properties were evaluated using a vector network analyzer (E5071C, Agilent) based on waveguide transmission line methods at 2.80 GHz.",
      "reasoning_analysis": "Increasing Factors: The chemical composition based on epoxy resin introduces significant polarity due to the presence of hydroxyl groups, ether linkages, and potentially amine functionalities inherent to the cured network. These permanent dipoles facilitate orientational polarization under an electric field, inherently driving the dielectric constant upward. Furthermore, the non-homopolymer architecture suggests a crosslinked network, which typically increases material density and the concentration of polar groups per unit volume. Decreasing Factors: The measurement context specified in the processing history indicates a frequency of 2.80 GHz. At this microwave frequency, slower dipolar relaxation mechanisms associated with segmental motion may not fully respond to the alternating field, resulting in a decrease in the observed permittivity compared to low-frequency or static values. Additionally, the restricted chain mobility inherent to the crosslinked epoxy network limits the ability of dipoles to reorient rapidly enough to contribute fully to polarization at this specific frequency. Dominant Factor: The intrinsic polarity of the epoxy functional groups establishes the primary baseline for the dielectric constant; however, the operational frequency of 2.80 GHz acts as the dominant dynamic factor, likely limiting the full expression of dipolar polarization and resulting in a frequency-dependent permittivity value that is lower than the static dielectric constant would suggest."
    }
  },
  {
    "doi": "10.1016/j.mechmat.2020.103352",
    "title": "A theory of frequency dependence and sustained high dielectric constant in functionalized graphene-polymer nanocomposites",
    "year": 2020,
    "chemical_composition": {
      "repeat_unit_psmiles": "[*]CC(C)[*]",
      "monomers": [
        {
          "name": "Propylene",
          "smiles": "CC=C",
          "ratio_value": null,
          "ratio_unit": null
        }
      ],
      "additives": [],
      "is_homopolymer": true
    },
    "processing_history": "Experimental data from Wang et al. (2013a) used for validation. Polypropylene matrix permittivity at final frequency of 10^7 Hz.",
    "hierarchical_structure": "Isotropic polymer matrix.",
    "properties": {
      "eps": {
        "value": [
          3.6
        ],
        "unit": null
      }
    },
    "analysis_with_hierarchical_structure": {
      "descriptive_text": "The sample comprises an isotropic polypropylene homopolymer matrix defined by the repeat unit [*]CC(C)[*]. Sourced from experimental data reported by Wang et al. (2013a) for validation purposes, the material represents a pristine polymer system evaluated for bulk electrical response. The dielectric permittivity was characterized at a final frequency of 10^7 Hz, capturing the behavior of the isotropic matrix under the specified measurement conditions.",
      "reasoning_analysis": "Increasing Factors: The dense packing of the isotropic polymer matrix maximizes the number of polarizable electrons per unit volume, ensuring that electronic and atomic polarization contributions are fully realized within the bulk material, thereby driving the eps higher relative to a less dense state. Decreasing Factors: The chemical composition consists primarily of non-polar C-C and C-H bonds within the polypropylene backbone, which lack permanent dipole moments necessary for strong orientational polarization, inherently lowering the eps. Additionally, the measurement frequency of 10^7 Hz is sufficiently high to suppress any potential interfacial polarization effects or slow dipolar relaxations that might elevate permittivity at lower frequencies. Dominant Factor: The intrinsic non-polar character of the polypropylene homopolymer chain is the dominant factor. Despite the dense isotropic packing, the absence of polar functional groups fundamentally limits the dielectric permittivity, overriding any minor contributions from atomic polarization or measurement conditions to define the final eps behavior."
    },
    "analysis_without_hierarchical_structure": {
      "descriptive_text": "The sample comprises a polypropylene homopolymer. The dielectric properties were characterized using experimental data from Wang et al. (2013a) for validation purposes, with the permittivity of the polypropylene matrix specifically measured at a frequency of 10^7 Hz.",
      "reasoning_analysis": "Increasing Factors: The presence of methyl side groups on the polypropylene backbone introduces a slight asymmetry and increased electronic polarizability compared to linear polyethylene, which may marginally elevate the permittivity. Additionally, any amorphous regions within the homopolymer structure allow for greater free volume, potentially permitting limited local segmental motions that contribute to polarization. Decreasing Factors: The primary chemical structure consists of non-polar C-C and C-H bonds, lacking permanent dipole moments required for strong orientation polarization, which intrinsically limits the dielectric permittivity. Furthermore, the measurement conducted at a high frequency of 10^7 Hz restricts the contribution of slower relaxation processes, as dipoles or chain segments cannot reorient rapidly enough to follow the alternating electric field. Dominant Factor: The intrinsic non-polar nature of the polypropylene homopolymer backbone is the dominant factor governing the dielectric behavior. While the measurement frequency filters out slow relaxation modes, the absence of polar functional groups ensures that the permittivity is dictated primarily by electronic and atomic polarization mechanisms rather than dipolar orientation."
    }
  },
  {
    "doi": null,
    "title": "Dielectric Properties of Continuous Fiber Reinforced Polymer Composites: Modeling, Validation, and Application",
    "year": 2018,
    "chemical_composition": {
      "repeat_unit_psmiles": null,
      "monomers": [
        {
          "name": "Epoxy resin",
          "smiles": null,
          "ratio_value": null,
          "ratio_unit": null
        }
      ],
      "additives": [],
      "is_homopolymer": false
    },
    "processing_history": "Dielectric constant measured by vector network analyzer (E5071C, Agilent) based on waveguide transmission line methods at 2.90 GHz.",
    "hierarchical_structure": "Neat epoxy resin.",
    "properties": {
      "eps": {
        "value": [
          4.7
        ],
        "unit": null
      }
    },
    "analysis_with_hierarchical_structure": {
      "descriptive_text": "The investigated sample is a neat epoxy resin system, characterized as a non-homopolymeric network devoid of any additives or fillers. The material represents a pure polymer matrix without reinforcement. Dielectric characterization was performed using a vector network analyzer (E5071C, Agilent) based on waveguide transmission line methods at a frequency of 2.90 GHz.",
      "reasoning_analysis": "Increasing Factors: The chemical composition of epoxy resins inherently contains polar functional groups, such as hydroxyls, ethers, and amines derived from the curing agent, which facilitate strong dipolar polarization under an electric field, thereby increasing the dielectric constant. Additionally, the amorphous nature of the neat resin allows for some segmental mobility necessary for dipole orientation. Decreasing Factors: The hierarchical structure is specified as neat, meaning the absence of high-permittivity additives like ceramic fillers or conductive particles prevents any composite-induced enhancement of the dielectric constant. Furthermore, the crosslinked network structure typical of epoxy systems restricts large-scale chain motion, limiting dipolar contributions, and the measurement frequency of 2.90 GHz lies in the microwave region where dipolar relaxation processes may begin to lag behind the field, reducing the observed permittivity compared to static values. Dominant Factor: The intrinsic chemical polarity of the epoxy network is the dominant factor governing the dielectric constant, as the absence of extrinsic modifiers ensures the property is defined primarily by the base polymer's dipole density rather than interfacial polarization or filler effects."
    },
    "analysis_without_hierarchical_structure": {
      "descriptive_text": "The sample comprises an epoxy resin system characterized as a non-homopolymeric structure without additional additives. The dielectric properties were assessed using a vector network analyzer (E5071C, Agilent) utilizing waveguide transmission line methods at an operating frequency of 2.90 GHz.",
      "reasoning_analysis": "Increasing Factors: The chemical composition centered on epoxy resin introduces substantial polarity through hydroxyl groups, ether linkages, and epoxide rings within the network structure. These permanent dipoles facilitate orientation polarization under an electric field, intrinsically driving the dielectric constant higher. Decreasing Factors: The processing history specifies a measurement frequency of 2.90 GHz, where slower dipolar relaxation mechanisms may fail to follow the rapid field oscillations, thereby reducing the observed permittivity compared to static values. Additionally, the crosslinked nature implied by the non-homopolymeric classification restricts segmental mobility, limiting the degree of dipole alignment. Dominant Factor: The intrinsic polarity of the epoxy network constitutes the dominant factor, as the density of polar functional groups fundamentally establishes the material's capacity for energy storage, outweighing the frequency-dependent reduction in dipole contribution."
    }
  },
  {
    "doi": "10.1016/j.mechmat.2020.103352",
