Repository: hhtrick/HHT-code

# HHT training framework

This directory contains model training, embedding precomputation, inference, article-level baselines and the curated datasets. All commands below assume that the working directory is `train_code/`.

## 3. Datasets and fixed partitions

Each main dataset is a JSON array at `dataset/{property}/{property}.json`. Entries contain source metadata, `chemical_composition`, `processing_history`, `hierarchical_structure`, `properties`, and two generated-analysis objects. Targets are stored as `properties[property]["value"]`; source metadata and target values are not predictive input fields.

| Property | Train | Validation | Test | Total |
|---|---:|---:|---:|---:|

File: train_code/dataset/eps/eps.json (part 113 of 190)
[
    "title": "A theory of frequency dependence and sustained high dielectric constant in functionalized graphene-polymer nanocomposites",
    "year": 2020,
    "chemical_composition": {
      "repeat_unit_psmiles": "[*]CC(C)[*]",
      "monomers": [
        {
          "name": "Propylene",
          "smiles": "CC=C",
          "ratio_value": null,
          "ratio_unit": null
        }
      ],
      "additives": [
        {
          "name": "reduced graphene oxide",
          "type": "filler",
          "amount_value": 0.2,
          "amount_unit": "vol%"
        }
      ],
      "is_homopolymer": false
    },
    "processing_history": "Functionalized rGO/PP nanocomposite. Experimental data from Wang et al. (2013a) used for validation. Dielectric constant above 1000 observed up to frequency of 10^4 Hz.",
    "hierarchical_structure": "Randomly oriented thin platelets of graphene in isotropic composite matrix.",
    "properties": {
      "eps": {
        "value": [
          1000
        ],
        "unit": null
      }
    },
    "analysis_with_hierarchical_structure": {
      "descriptive_text": "The sample consists of a functionalized reduced graphene oxide (rGO) and polypropylene (PP) nanocomposite containing 0.2 vol% rGO filler. The hierarchical structure features randomly oriented thin platelets of graphene dispersed within an isotropic composite matrix. Processing history indicates validation against experimental data from Wang et al. (2013a), with dielectric performance characterized up to a frequency of 10^4 Hz.",
      "reasoning_analysis": "Increasing Factors: The presence of high-aspect-ratio reduced graphene oxide platelets within the insulating polypropylene matrix creates extensive interfacial areas that promote Maxwell-Wagner-Sillars interfacial polarization. This mechanism allows for significant charge accumulation at the filler-matrix boundaries, qualitatively driving the dielectric constant (eps) upward. Additionally, the functionalization of the rGO enhances dispersion and interfacial compatibility, further maximizing the effective polarizable surface area. Decreasing Factors: The polypropylene matrix is intrinsically non-polar, possessing a low baseline dielectric constant that acts to suppress the overall permittivity of the composite. Moreover, the low filler concentration of 0.2 vol% may keep the system below the electrical percolation threshold, limiting the contribution of conductive network formation to the dielectric response. Dominant Factor: The geometric enhancement of interfacial polarization provided by the randomly oriented graphene platelets qualitatively dominates the intrinsic low permittivity of the polypropylene matrix. The micro-capacitor effect generated at the numerous filler-matrix interfaces drives the dielectric constant (eps) significantly higher than that of the neat polymer, overriding the suppressive influence of the non-polar backbone."
    },
    "analysis_without_hierarchical_structure": {
      "descriptive_text": "The sample is a functionalized polypropylene nanocomposite incorporating 0.2 vol% reduced graphene oxide as a conductive filler within the polymer matrix. The material preparation involved dispersing the functionalized filler into the polypropylene backbone to create a heterogeneous system validated against experimental data from Wang et al. (2013a). Dielectric characterization was conducted to assess performance, with observations recorded across a frequency range extending up to 10^4 Hz.",
      "reasoning_analysis": "Increasing Factors: The inclusion of conductive reduced graphene oxide sheets within the insulating polypropylene matrix generates strong interfacial polarization, commonly referred to as the Maxwell-Wagner-Sillars effect, which drastically enhances charge storage capacity. The functionalization of the filler likely improves dispersion and interfacial adhesion, increasing the effective surface area for microcapacitor formation between the conductive filler and the insulating polymer. Decreasing Factors: The intrinsic non-polar nature of the polypropylene matrix provides a low permittivity baseline that inherently limits the maximum achievable dielectric constant relative to polar polymer systems. Additionally, reliance on interfacial polarization mechanisms means that at higher frequencies beyond the relaxation time, the ability of charges to accumulate at interfaces diminishes, potentially reducing the permittivity. Dominant Factor: The interfacial polarization arising from the conductivity mismatch between the reduced graphene oxide filler and the polypropylene matrix qualitatively dominates the dielectric behavior, overwhelming the low intrinsic permittivity of the polymer backbone to yield a significantly enhanced dielectric constant."
    }
  },
  {
    "doi": "10.1002/polb.24858",
    "title": "PVDF/PMMA Dielectric Films with Notably Decreased Dielectric Loss and Enhanced High-Temperature Tolerance",
    "year": 2019,
    "chemical_composition": {
      "repeat_unit_psmiles": "[*]CC(F)(F)[*]",
      "monomers": [
        {
          "name": "Vinylidene fluoride",
          "smiles": "C=C(F)F",
          "ratio_value": null,
          "ratio_unit": null
        },
        {
          "name": "Methyl methacrylate",
          "smiles": "C=C(C)C(=O)OC",
          "ratio_value": null,
          "ratio_unit": null
        }
      ],
      "additives": [
        {
          "name": "Barium strontium titanate nanoparticles",
          "type": "filler",
          "amount_value": 7,
          "amount_unit": "wt%"
        }
      ],
      "is_homopolymer": false
    },
    "processing_history": "Solution casting from DMF. MNF (PVDF+BST) and monolayer PMMA film hot-pressed together at 170 °C, 10 MPa for 10 min, then cooled to ambient temperature. Dielectric constant measured by BDS (Novocontrol Concept 50) at 10^3 Hz, Room Temperature.",
    "hierarchical_structure": "Trilayered structure (PVDF/PMMA/PVDF). Interface thickness ~5 μm. Oriented α crystals in PVDF interface regions. PMMA amorphous.",
    "properties": {
      "eps": {
        "value": [
          7.0
        ],
        "unit": null
      }
    },
    "analysis_with_hierarchical_structure": {
      "descriptive_text": "The sample comprises a trilayered composite system incorporating Vinylidene fluoride and Methyl methacrylate monomers, reinforced with 7 wt% Barium strontium titanate nanoparticles. Initially prepared via solution casting from DMF, the material was fabricated by hot-pressing a PVDF-BST composite film and a monolayer PMMA film together at 170 °C and 10 MPa for 10 minutes, followed by cooling to ambient temperature to establish a PVDF/PMMA/PVDF architecture. Hierarchical characterization reveals an interface thickness of approximately 5 μm with oriented α crystals located in the PVDF interface regions, whereas the PMMA layers remain amorphous, and the dielectric constant was subsequently measured by BDS at 10^3 Hz and room temperature.",
      "reasoning_analysis": "Increasing Factors: The inclusion of 7 wt% Barium strontium titanate nanoparticles, which exhibit a high intrinsic dielectric constant, acts as a primary driver for enhancing the overall permittivity relative to the neat polymer matrix. Additionally, the dipolar nature of the Vinylidene fluoride units within the PVDF layers contributes to orientational polarization, and interfacial polarization mechanisms (Maxwell-Wagner-Sillars effect) at the measurement frequency of 10^3 Hz may further augment the dielectric response at the filler-matrix and layer-layer interfaces. Decreasing Factors: The trilayered structure incorporates amorphous PMMA layers which possess a lower dielectric constant than PVDF, creating a series capacitance configuration that qualitatively reduces the effective permittivity of the bulk system. Moreover, the presence of oriented α crystals in the PVDF regions, which are less polar than the ferroelectric β phase, limits the maximum dipolar contribution of the PVDF component, while potential interfacial defects arising from the hot-pressing process could introduce voids that depress the dielectric constant. Dominant Factor: Although the high-k BST nanoparticles provide a significant enhancement baseline, the series capacitance effect imposed by the low-permittivity PMMA layers combined with the less-polar α-crystalline morphology of the PVDF qualitatively dominates the final effective permittivity, constraining the overall dielectric response below the theoretical maximum of a single-layer β-phase PVDF/BST composite."
    },
    "analysis_without_hierarchical_structure": {
      "descriptive_text": "The sample comprises a copolymer matrix derived from vinylidene fluoride and methyl methacrylate monomers, incorporated with 7 wt% barium strontium titanate nanoparticles. Fabrication involved solution casting from dimethylformamide, followed by hot-pressing the resulting nanocomposite film together with a monolayer polymethyl methacrylate film at 170 °C and 10 MPa for 10 minutes, then cooling to ambient temperature. The dielectric constant was measured by broadband dielectric spectroscopy at 10^3 Hz under room temperature conditions.",
      "reasoning_analysis": "Increasing Factors: The inclusion of 7 wt% barium strontium titanate nanoparticles introduces a high-permittivity ceramic phase that significantly elevates the composite dielectric constant through effective medium interactions. The polar nature of the vinylidene fluoride units contributes strong dipolar polarization, while the hot-pressing thermal treatment at 170 °C under pressure likely enhances interfacial contact between the filler and matrix and may induce electroactive crystalline phases, further boosting interfacial Maxwell-Wagner-Sillars polarization at 10^3 Hz. Decreasing Factors: The copolymerization with methyl methacrylate typically reduces the overall crystallinity compared to pure polyvinylidene fluoride, which can limit the density of ordered dipoles available for polarization. Additionally, the lamination with a polymethyl methacrylate monolayer introduces a material with a lower intrinsic dielectric constant; if the measurement configuration effectively places this layer in series with the active nanocomposite, it would capacitively dilute the overall measured permittivity. Dominant Factor: The high-permittivity characteristic of the barium strontium titanate ceramic filler qualitatively dominates the dielectric response, as the contribution from the high-k inorganic phase and the associated interfacial polarization mechanisms at low frequency typically outweigh the diluting effects of the polymethyl methacrylate layer or the comonomer-induced reduction in crystallinity."
    }
  },
  {
    "doi": null,
    "title": "Use of the Dielectrometer for the Determination of the Complex Dielectric Constant in the Microwave Region in Organic High Polymers at Various Temperatures",
    "year": 1966,
    "chemical_composition": {
      "repeat_unit_psmiles": "[*]NC(=O)CCCCC[*]",
      "monomers": [
        {
          "name": "ε-caprolactam",
          "smiles": "O=C1CCCCCN1",
          "ratio_value": null,
          "ratio_unit": null
        }
      ],
      "additives": [],
      "is_homopolymer": true
    },
    "processing_history": "Poly-ε-caprolactam (Organico). Molded above melting point in dry nitrogen, ground, annealed at 20-30°C below melting point for 24 hr under vacuum. Dielectric constant measured by microwave dielectrometer at 8.6 x 10^9 Hz, -100 °C, under vacuum.",
    "hierarchical_structure": "Semicrystalline linear",
    "properties": {
      "eps": {
        "value": [
          2.5
        ],
        "unit": null
      }
    },
    "analysis_with_hierarchical_structure": {
      "descriptive_text": "The sample comprises a semicrystalline linear poly-ε-caprolactam (Organico) homopolymer synthesized from ε-caprolactam monomers. Processing involved molding above the melting point in dry nitrogen, followed by grinding and annealing at 20-30°C below the melting point for 24 hours under vacuum to enhance structural order. The dielectric constant was subsequently characterized using a microwave dielectrometer at 8.6 x 10^9 Hz and -100 °C under vacuum.",
      "reasoning_analysis": "Increasing Factors: The presence of polar amide linkages within the polymer backbone introduces strong permanent dipoles that inherently increase the dielectric constant through enhanced atomic and orientational polarizability. Decreasing Factors: The semicrystalline morphology, reinforced by the extended annealing process, restricts segmental chain mobility and limits dipole orientation, thereby reducing the dielectric response. Additionally, the measurement temperature of -100 °C is significantly below the glass transition temperature, freezing molecular motions and further suppressing the orientational polarization contribution. Dominant Factor: Although the chemical composition provides a high potential for polarizability, the restrictive semicrystalline structure resulting from the specific annealing history and the low-temperature measurement conditions qualitatively dominate, limiting the dipole alignment and reducing the overall dielectric constant relative to an amorphous or higher-temperature state."
    },
    "analysis_without_hierarchical_structure": {
      "descriptive_text": "The sample consists of a poly-ε-caprolactam homopolymer, commonly known as Nylon 6. The material was initially molded above its melting point under a dry nitrogen atmosphere to prevent oxidative degradation, followed by grinding to reduce particle size. Subsequently, the sample underwent a thermal annealing treatment at 20-30°C below its melting point for 24 hours under vacuum to enhance structural ordering. The dielectric constant was ultimately characterized using a microwave dielectrometer operating at 8.6 x 10^9 Hz at a temperature of -100 °C under vacuum conditions.",
      "reasoning_analysis": "Increasing Factors: The chemical composition features highly polar amide linkages within the poly-ε-caprolactam backbone, which possess strong permanent dipole moments capable of orientation polarization, intrinsically driving the dielectric constant higher compared to non-polar hydrocarbon polymers. Decreasing Factors: The processing history involves annealing below the melting point, which promotes crystallization and restricts the mobility of dipolar groups within the crystalline lattice, thereby reducing the net polarization. Additionally, the measurement conditions specified in the processing history, specifically the low temperature of -100 °C and the high microwave frequency of 8.6 x 10^9 Hz, kinetically limit dipole reorientation capabilities, while the vacuum environment eliminates moisture uptake that would otherwise significantly elevate permittivity. Dominant Factor: Although the polar amide chemistry provides the fundamental capacity for dielectric response, the restrictive effects of high crystallinity induced by annealing combined with the low-temperature, high-frequency measurement conditions qualitatively dominate, resulting in a suppressed dielectric constant relative to the material's potential maximum in an amorphous, hydrated state at room temperature."
    }
  },
  {
    "doi": null,
    "title": "Use of the Dielectrometer for the Determination of the Complex Dielectric Constant in the Microwave Region in Organic High Polymers at Various Temperatures",
    "year": 1966,
    "chemical_composition": {
      "repeat_unit_psmiles": "[*]NC(=O)CCCCC[*]",
      "monomers": [
        {
          "name": "ε-caprolactam",
          "smiles": "O=C1CCCCCN1",
          "ratio_value": null,
          "ratio_unit": null
        }
      ],
      "additives": [],
      "is_homopolymer": true
    },
    "processing_history": "Poly-ε-caprolactam (Organico). Molded above melting point in dry nitrogen, ground, annealed at 20-30°C below melting point for 24 hr under vacuum. Dielectric constant measured by microwave dielectrometer at 8.6 x 10^9 Hz, 200 °C, under vacuum.",
    "hierarchical_structure": "Semicrystalline linear",
    "properties": {
      "eps": {
        "value": [
          5.0
        ],
        "unit": null
      }
    },
    "analysis_with_hierarchical_structure": {
      "descriptive_text": "The sample is a semicrystalline linear poly-ε-caprolactam (Organico) homopolymer derived from ε-caprolactam monomers. It was processed by molding above the melting point in a dry nitrogen atmosphere, followed by grinding and annealing at 20-30°C below the melting point for 24 hours under vacuum. The dielectric properties were characterized using a microwave dielectrometer operating at 8.6 x 10^9 Hz at a temperature of 200 °C under vacuum conditions.",
      "reasoning_analysis": "Increasing Factors: The presence of polar amide linkages within the polymer backbone provides strong permanent dipoles capable of orientational polarization, intrinsically driving the eps higher. Additionally, the measurement temperature of 200 °C is significantly above the glass transition temperature, enhancing segmental chain mobility and allowing dipoles in the amorphous regions to align more readily with the applied electric field. Decreasing Factors: The semicrystalline hierarchical structure, further perfected by the 24-hour annealing process below the melting point, restricts dipole orientation within the crystalline lamellae, thereby reducing the overall polarizability compared to a fully amorphous state. Furthermore, the rigorous processing history involving dry nitrogen molding and vacuum annealing eliminates absorbed moisture, removing the substantial dielectric contribution typically associated with water molecules in hygroscopic polyamides. Dominant Factor: While the high measurement temperature facilitates dipole mobility, the intrinsic polarity of the amide groups establishes the fundamental baseline for the dielectric response; however, the combination of increased crystallinity from annealing and the absence of plasticizing moisture qualitatively dominates the final behavior by suppressing the eps relative to moisture-equilibrated or quenched samples."
    },
    "analysis_without_hierarchical_structure": {
      "descriptive_text": "The sample comprises a poly-ε-caprolactam homopolymer, commonly known as Nylon 6. The material was molded above its melting point under a dry nitrogen atmosphere, subsequently ground, and then subjected to an annealing treatment at a temperature 20 to 30°C below its melting point for 24 hours under vacuum conditions. The dielectric constant was characterized using a microwave dielectrometer operating at a frequency of 8.6 x 10^9 Hz at 200 °C under vacuum.",
      "reasoning_analysis": "Increasing Factors: The chemical composition features highly polar amide linkages within the polymer backbone, which provide strong permanent dipoles capable of orienting under an electric field, intrinsically driving the eps higher. Furthermore, the measurement condition specified in the processing history involves a temperature of 200 °C, which is significantly above the glass transition temperature, thereby enhancing segmental chain mobility and facilitating dipole alignment. Decreasing Factors: The processing history includes annealing below the melting point for 24 hours, which promotes crystallinity and restricts chain segment motion, limiting the ability of dipoles to orient and thus decreasing the eps. Additionally, the use of dry nitrogen during molding and vacuum during annealing and measurement ensures the absence of absorbed moisture, removing a highly polar species that would otherwise significantly elevate the dielectric constant, while the high microwave frequency may limit dipole relaxation. Dominant Factor: While the intrinsic polarity of the amide groups and the elevated measurement temperature favor a higher eps, the processing history involving rigorous drying and extensive annealing qualitatively dominates the final behavior by eliminating moisture-related polarization and enforcing a rigid crystalline structure that restricts dipole mobility."
    }
  },
  {
    "doi": "10.1016/j.eurpolymj.2026.114662",
    "title": "A low dielectric constant photosensitive polyimide structure design for high-resolution water-based development",
    "year": 2026,
    "chemical_composition": {
      "repeat_unit_psmiles": null,
      "monomers": [
        {
          "name": "4,4′-(Hexafluoroisopropylidene)diphthalic anhydride",
          "smiles": "O=C1C(=O)OC2=C1C=CC(=C2)C(C(F)(F)F)(C(F)(F)F)C3=CC=C4C(=C3)C(=O)OC4=O",
          "ratio_value": null,
          "ratio_unit": null
        },
        {
          "name": "2,2′-Bis(trifluoromethyl)benzidine",
          "smiles": "C1=CC(=C(C=C1N)C(F)(F)F)-C2=CC(=C(C=C2)N)C(F)(F)F",
          "ratio_value": null,
          "ratio_unit": null
        }
      ],
      "additives": [
        {
          "name": "Diazonaphthoquinone",
          "type": "photoactive compound",
          "amount_value": null,
          "amount_unit": null
        }
      ],
      "is_homopolymer": false
    },
    "processing_history": "PAE synthesized from monomers in DMAc, precipitated in isopropanol, dried at 50 °C. PSPI varnish prepared with DNQ in DMF, coated on silicon wafer, prebaked at 100 °C, exposed, developed with 2.38% TMAH, cured at 350 °C (1 °C/min). Films dried at 120 °C for 6 h before testing. Dielectric constant measured by R&S ZNB vector network analyser (VNA) at 10 GHz.",
    "hierarchical_structure": "Disordered molecular structures and loosely packed molecular chains. Bulky CF3 structure increases free volume.",
    "properties": {
      "eps": {
        "value": [
          2.66
        ],
        "unit": null
      }
    },
    "analysis_with_hierarchical_structure": {
      "descriptive_text": "The sample comprises a photosensitive polyimide copolymer derived from 4,4′-(hexafluoroisopropylidene)diphthalic anhydride and 2,2′-bis(trifluoromethyl)benzidine monomers, formulated with diazonaphthoquinone as a photoactive compound. Processing involved synthesizing the precursor in DMAc, precipitating in isopropanol, and preparing a varnish in DMF for coating on a silicon wafer, followed by prebaking at 100 °C, photolithographic exposure, development with 2.38% TMAH, and thermal curing at 350 °C with a ramp rate of 1 °C/min. Prior to dielectric constant measurement by vector network analyser at 10 GHz, the films were dried at 120 °C for 6 hours. Hierarchical characterization reveals disordered molecular structures with loosely packed chains, where the bulky trifluoromethyl functionality significantly enhances fractional free volume.",
      "reasoning_analysis": "Increasing Factors: The inherent polarity of the imide ring carbonyl groups contributes to electronic and atomic polarizability, establishing a baseline dielectric response. Additionally, the inclusion of diazonaphthoquinone and the use of polar solvents such as DMF and DMAc during processing introduce potential dipole moments that could elevate the dielectric constant if residual amounts remain after curing. Decreasing Factors: The extensive fluorination within the hexafluoroisopropylidene and trifluoromethyl moieties significantly reduces electronic polarizability due to the low polarizability of fluorine atoms. Moreover, the bulky CF3 groups inhibit efficient chain packing, resulting in a disordered structure with high fractional free volume that reduces the density of polarizable units per unit volume. The high-temperature curing at 350 °C further lowers the dielectric constant by ensuring complete imidization and volatilizing polar precursor groups and solvent residues. Dominant Factor: The synergistic effect of fluorine incorporation and the steric hindrance from bulky trifluoromethyl groups qualitatively dominates the dielectric behavior. These structural features maximize free volume and minimize electronic polarizability, driving the dielectric constant significantly lower than conventional polyimides despite the intrinsic polarity of the imide backbone."
    },
    "analysis_without_hierarchical_structure": {
      "descriptive_text": "The sample comprises a photosensitive polyimide copolymer derived from 4,4′-(hexafluoroisopropylidene)diphthalic anhydride and 2,2′-bis(trifluoromethyl)benzidine monomers, formulated with diazonaphthoquinone as a photoactive additive. The polymer was synthesized in DMAc, precipitated in isopropanol, and dried at 50 °C before being redissolved in DMF to prepare a varnish. This varnish was coated on a silicon wafer, prebaked at 100 °C, exposed, and developed using 2.38% TMAH, followed by thermal curing at 350 °C with a ramp rate of 1 °C/min. Prior to characterization, the films were dried at 120 °C for 6 hours, and the dielectric constant was evaluated using a vector network analyser at 10 GHz.",
      "reasoning_analysis": "Increasing Factors: The presence of polar carbonyl groups within the imide rings facilitates dipole orientation polarization, which inherently contributes to a higher dielectric constant. Additionally, the processing history involves multiple solvent exchanges including DMAc and DMF, as well as aqueous development with TMAH, creating a risk that residual polar solvent molecules or ionic species remain trapped within the matrix, potentially elevating the permittivity. Decreasing Factors: The chemical composition is heavily fluorinated, incorporating hexafluoroisopropylidene linkages and trifluoromethyl side groups; the low polarizability of the carbon-fluorine bond significantly reduces electronic polarization. Furthermore, these bulky substituents disrupt efficient chain packing and increase fractional free volume, thereby reducing the density of polarizable units per unit volume. The high-temperature curing at 350 °C also ensures complete imidization and removal of volatile polar precursors, further lowering the dielectric constant. Dominant Factor: The structural effects of the fluorinated monomers qualitatively dominate the dielectric behavior. The combination of low polarizability C-F bonds and the substantial increase in free volume caused by the bulky trifluoromethyl and hexafluoroisopropylidene groups overrides the polar contributions of the imide backbone and potential processing residues, driving the dielectric constant to lower values characteristic of fluorinated polyimides."
    }
  },
  {
    "doi": "10.1016/j.optmat.2022.112347",
    "title": "p-nitrophenol-terminated alkyl side chain substituted polymer as high dielectric constant polymer additive enables efficient organic solar cells",
    "year": 2022,
    "chemical_composition": {
      "repeat_unit_psmiles": null,
      "monomers": [
        {
          "name": "4,7-bis(5-bromothiophen-2-yl)-2-(10-(4-nitrophenoxy)decyl)-2H-benzo[d][1,2,3]triazole (M1)",
          "smiles": null,
          "ratio_value": null,
          "ratio_unit": null
        },
        {
          "name": "(4,8-bis(4,5-dioctylthiophen-2-yl)benzo[1,2-b:4,5-b']dithiophene-2,6-diyl)bis(trimethylstannane) (M2)",
          "smiles": null,
          "ratio_value": null,
          "ratio_unit": null
        }
      ],
      "additives": [],
      "is_homopolymer": false
    },
    "processing_history": "Synthesized via palladium-catalyzed Stille coupling reaction. Neat film prepared in ITO/PEDOT:PSS/Polymer/Al device structure. Dielectric constant measured by impedance spectroscopy at 1 kHz using KEYSIGHT E4980A LCR Digital bridge tester.",
    "hierarchical_structure": "pi-pi stacking distance 3.88 Angstrom (2theta = 22.86 deg), lamellar stacking distance 21.01 Angstrom (2theta = 4.20 deg).",
    "properties": {
      "eps": {
        "value": [
          7.1
        ],
        "unit": null
      }
    },
    "analysis_with_hierarchical_structure": {
      "descriptive_text": "The sample is a conjugated copolymer synthesized via palladium-catalyzed Stille coupling reaction, comprising 4,7-bis(5-bromothiophen-2-yl)-2-(10-(4-nitrophenoxy)decyl)-2H-benzo[d][1,2,3]triazole (M1) and (4,8-bis(4,5-dioctylthiophen-2-yl)benzo[1,2-b:4,5-b']dithiophene-2,6-diyl)bis(trimethylstannane) (M2) monomeric units. The material was processed into a neat film within an ITO/PEDOT:PSS/Polymer/Al device architecture, and its dielectric properties were characterized by impedance spectroscopy at 1 kHz using a KEYSIGHT E4980A LCR Digital bridge tester. Hierarchical structural analysis reveals a pi-pi stacking distance of 3.88 Angstrom corresponding to a 2theta of 22.86 degrees, alongside a lamellar stacking distance of 21.01 Angstrom at 2theta 4.20 degrees, indicating significant semi-crystalline ordering.",
      "reasoning_analysis": "Increasing Factors: The incorporation of the highly polar nitro (-NO2) group within the M1 monomer unit introduces strong permanent dipoles that enhance orientational polarization. Additionally, the extended conjugated backbone comprising thiophene, benzotriazole, and BDT units facilitates significant electronic polarization, while the tight pi-pi stacking distance of 3.88 Angstrom indicates strong interchain electronic coupling that can further contribute to the dielectric response. Decreasing Factors: The presence of long insulating alkyl side chains, specifically the decyl chain in M1 and dioctyl groups in M2, increases the free volume with non-polar material, effectively diluting the density of polarizable units per unit volume. Furthermore, the observed semi-crystalline hierarchical structure, evidenced by distinct lamellar and pi-pi stacking peaks, restricts segmental mobility and limits the ability of dipoles to orient fully under the applied electric field at 1 kHz. Dominant Factor: While the crystalline ordering and insulating side chains impose limitations on dipolar mobility and density, the intrinsic high polarizability of the conjugated backbone combined with the strong dipole moment of the nitro substituent qualitatively dominates the dielectric behavior, driving the eps higher than typical non-polar conjugated polymers, although the structural ordering prevents it from reaching the theoretical maximum of an amorphous, highly polar system."
    },
    "analysis_without_hierarchical_structure": {
      "descriptive_text": "The polymer sample is a copolymer synthesized via a palladium-catalyzed Stille coupling reaction between 4,7-bis(5-bromothiophen-2-yl)-2-(10-(4-nitrophenoxy)decyl)-2H-benzo[d][1,2,3]triazole (M1) and (4,8-bis(4,5-dioctylthiophen-2-yl)benzo[1,2-b:4,5-b']dithiophene-2,6-diyl)bis(trimethylstannane) (M2). The material was processed into a neat film within an ITO/PEDOT:PSS/Polymer/Al device architecture. The dielectric constant was subsequently characterized using impedance spectroscopy at a frequency of 1 kHz utilizing a KEYSIGHT E4980A LCR Digital bridge tester.",
      "reasoning_analysis": "Increasing Factors: The presence of highly polar functional groups, specifically the nitro group on the phenoxy side chain of M1 and the benzo[d][1,2,3]triazole unit, introduces strong permanent dipoles that enhance orientational polarization under an electric field. Furthermore, the conjugated backbone consisting of thiophene and benzodithiophene units contributes significant electronic polarizability, which inherently elevates the dielectric constant. Decreasing Factors: The incorporation of long aliphatic side chains, specifically the dioctyl groups on M2 and the decyl linker on M1, increases the free volume within the polymer matrix and reduces the overall packing density of polarizable units. These non-polar alkyl segments dilute the concentration of polar groups and hinder efficient dipole alignment, thereby acting to reduce the overall permittivity. Dominant Factor: The dominant factor is likely the presence of the strong electron-withdrawing nitro group combined with the conjugated heteroaromatic backbone. While the alkyl chains reduce packing efficiency, the intrinsic high polarizability of the conjugated system and the strong dipole moment provided by the nitro-phenoxy moiety typically outweigh the dilution effect in conjugated polymers designed for electronic applications, leading to a relatively higher dielectric constant compared to non-polar polyolefins."
    }
  },
  {
    "doi": "10.1016/j.eurpolymj.2026.114662",
    "title": "A low dielectric constant photosensitive polyimide structure design for high-resolution water-based development",
    "year": 2026,
    "chemical_composition": {
      "repeat_unit_psmiles": null,
      "monomers": [
        {
          "name": "4,4′-(Hexafluoroisopropylidene)diphthalic anhydride",
          "smiles": "O=C1C(=O)OC2=C1C=CC(=C2)C(C(F)(F)F)(C(F)(F)F)C3=CC=C4C(=C3)C(=O)OC4=O",
          "ratio_value": null,
          "ratio_unit": null
        },
        {
          "name": "4,4′-diaminodiphenyl ether",
          "smiles": "Nc1ccc(Oc2ccc(N)cc2)cc1",
          "ratio_value": null,
          "ratio_unit": null
        }
      ],
      "additives": [
        {
          "name": "Diazonaphthoquinone",
          "type": "photoactive compound",
          "amount_value": null,
          "amount_unit": null
        }
      ],
      "is_homopolymer": false
    },
    "processing_history": "PAE synthesized from monomers in DMAc, precipitated in isopropanol, dried at 50 °C. PSPI varnish prepared with DNQ in DMF, coated on silicon wafer, prebaked at 100 °C, exposed, developed with 2.38% TMAH, cured at 350 °C (1 °C/min). Films dried at 120 °C for 6 h before testing. Dielectric constant measured by precision impedance analyser (Agilent 4294A) at 1 MHz.",
    "hierarchical_structure": "Disordered molecular structures and loosely packed molecular chains. Ether bond groups increase flexibility and interchain spacing.",
    "properties": {
      "eps": {
        "value": [
          2.66
        ],
        "unit": null
      }
    },
    "analysis_with_hierarchical_structure": {
      "descriptive_text": "The sample consists of a photosensitive polyimide copolymer derived from 4,4′-(hexafluoroisopropylidene)diphthalic anhydride and 4,4′-diaminodiphenyl ether monomers, incorporating Diazonaphthoquinone as a photoactive compound. The material processing involved synthesis in DMAc followed by precipitation, drying, and formulation into a varnish in DMF for coating on silicon wafers. Subsequent thermal and photolithographic treatment included prebaking at 100 °C, exposure, development with 2.38% TMAH, and curing at 350 °C at a rate of 1 °C/min, with films dried at 120 °C for 6 hours prior to dielectric characterization at 1 MHz. Hierarchically, the polymer exhibits disordered molecular structures with loosely packed chains, where ether bond groups enhance flexibility and interchain spacing.",
      "reasoning_analysis": "Increasing Factors: The presence of polar imide rings and ether linkages within the polymer backbone introduces permanent dipole moments that can undergo orientation polarization under an electric field, inherently contributing to a higher dielectric constant. Additionally, the inclusion of Diazonaphthoquinone as a photoactive additive may introduce additional polarizable species if not fully decomposed or removed during the curing process. Decreasing Factors: The incorporation of 4,4′-(hexafluoroisopropylidene)diphthalic anhydride introduces fluorine atoms, which possess low electronic polarizability and increase fractional free volume due to steric hindrance, significantly lowering the dielectric constant. The hierarchical structure is characterized by disordered molecular structures and loosely packed chains, where ether bond groups increase interchain spacing; this increased free volume reduces the number density of polarizable units per unit volume. Furthermore, the high-temperature curing at 350 °C facilitates complete imidization and the removal of residual polar solvents and moisture, minimizing extrinsic dielectric contributions. Dominant Factor: The synergistic effect of fluorine substitution and the explicitly noted loose chain packing qualitatively dominates the dielectric behavior. These structural modifications reduce the overall polarization density more effectively than the intrinsic polarity of the backbone increases it, driving the dielectric constant lower relative to conventional non-fluorinated polyimides."
    },
    "analysis_without_hierarchical_structure": {
      "descriptive_text": "The sample comprises a photosensitive polyimide copolymer system derived from 4,4′-(hexafluoroisopropylidene)diphthalic anhydride and 4,4′-diaminodiphenyl ether monomers, incorporating diazonaphthoquinone as a photoactive compound. The precursor was synthesized in DMAc, precipitated in isopropanol, and dried at 50 °C before being formulated into a PSPI varnish with DMF. This varnish was coated on a silicon wafer, prebaked at 100 °C, exposed, and developed with 2.38% TMAH, followed by thermal curing at 350 °C with a ramp rate of 1 °C/min. Prior to characterization, the films were dried at 120 °C for 6 hours, and the dielectric constant was measured using a precision impedance analyser at 1 MHz.",
      "reasoning_analysis": "Increasing Factors: The presence of aromatic rings in both monomer units contributes significant electronic polarizability, while the ether linkage in the diamine introduces permanent dipoles capable of orientation polarization, both of which inherently drive the dielectric constant upward. Additionally, the thermal curing process at 350 °C promotes chain packing and densification of the polymer matrix, increasing the density of polarizable units per unit volume. Decreasing Factors: The incorporation of the hexafluoroisopropylidene group introduces fluorine atoms characterized by low electronic polarizability and increases the fractional free volume due to steric bulk, significantly lowering the dielectric constant. Furthermore, the high-temperature curing converts polar polyamic acid precursors into polyimides, eliminating highly polar hydroxyl and carboxyl groups, while the final drying step at 120 °C removes absorbed moisture, which possesses a drastically high dielectric constant. Dominant Factor: The strategic incorporation of fluorine via the 6FDA monomer serves as the primary chemical mechanism to minimize polarizability, while the thermal history ensuring complete imidization and moisture removal dominates the processing influence, collectively driving the dielectric constant to lower values relative to non-fluorinated polyimide systems."
    }
  },
  {
    "doi": null,
    "title": "Use of the Dielectrometer for the Determination of the Complex Dielectric Constant in the Microwave Region in Organic High Polymers at Various Temperatures",
    "year": 1966,
    "chemical_composition": {
      "repeat_unit_psmiles": "[*]CC(OC(=O)C)[*]",
      "monomers": [
        {
          "name": "Vinyl acetate",
          "smiles": "CC(=O)OC=C",
          "ratio_value": null,
          "ratio_unit": null
        }
      ],
      "additives": [],
      "is_homopolymer": true
    },
    "processing_history": "Poly(vinyl acetate) Sample 3A (completely dried). Molded above softening point in dry nitrogen, ground, annealed at 20-30°C below softening point for 24 hr under vacuum. Dielectric constant measured by microwave dielectrometer at 8.6 x 10^9 Hz, -150 °C, under vacuum.",
    "hierarchical_structure": "Amorphous linear",
    "properties": {
      "eps": {
        "value": [
          3.0
        ],
        "unit": null
      }
    },
    "analysis_with_hierarchical_structure": {
