Repository: hhtrick/HHT-code

# HHT training framework

This directory contains model training, embedding precomputation, inference, article-level baselines and the curated datasets. All commands below assume that the working directory is `train_code/`.

## 3. Datasets and fixed partitions

Each main dataset is a JSON array at `dataset/{property}/{property}.json`. Entries contain source metadata, `chemical_composition`, `processing_history`, `hierarchical_structure`, `properties`, and two generated-analysis objects. Targets are stored as `properties[property]["value"]`; source metadata and target values are not predictive input fields.

| Property | Train | Validation | Test | Total |
|---|---:|---:|---:|---:|

File: train_code/dataset/eps/eps.json (part 114 of 190)
[
      "descriptive_text": "The sample consists of an amorphous linear poly(vinyl acetate) homopolymer. The material was processed by molding above its softening point in a dry nitrogen atmosphere, followed by grinding and a subsequent annealing step at 20-30°C below the softening point for 24 hours under vacuum to ensure complete drying. The dielectric constant was characterized using a microwave dielectrometer operating at 8.6 x 10^9 Hz at a temperature of -150 °C under vacuum conditions.",
      "reasoning_analysis": "Increasing Factors: The presence of polar acetate side groups in the vinyl acetate repeat units introduces permanent dipoles capable of orientation polarization, which intrinsically elevates the dielectric constant relative to non-polar polymers. The amorphous linear structure generally allows for greater free volume compared to crystalline counterparts, potentially facilitating dipole alignment under an electric field. Decreasing Factors: The measurement temperature of -150 °C is significantly below the glass transition temperature of poly(vinyl acetate), freezing segmental chain motions and restricting the orientation of the polar ester groups, thereby significantly reducing the dielectric constant. Additionally, the high measurement frequency limits the time available for dipole relaxation, and the rigorous drying and vacuum annealing process removes moisture, eliminating high-permittivity contributions from water molecules. Dominant Factor: The measurement temperature relative to the polymer's glass transition dominates the dielectric behavior. While the chemical composition provides the potential for high permittivity through polar groups, the frozen state of the polymer chains at -150 °C prevents dipole orientation, making electronic and atomic polarization the primary contributors and resulting in a qualitatively lower eps compared to measurements performed in the rubbery state."
    },
    "analysis_without_hierarchical_structure": {
      "descriptive_text": "The sample comprises a poly(vinyl acetate) homopolymer free of additives. It was prepared by molding the completely dried polymer above its softening point in a dry nitrogen environment, followed by grinding. The material was then annealed at 20-30°C below the softening point for 24 hours under vacuum. The dielectric constant was subsequently measured using a microwave dielectrometer at 8.6 x 10^9 Hz and -150 °C under vacuum.",
      "reasoning_analysis": "Increasing Factors: The presence of polar acetate side groups within the vinyl acetate repeat units introduces permanent dipole moments, enabling orientation polarization which intrinsically acts to increase the dielectric constant relative to non-polar polymer architectures. Decreasing Factors: The rigorous processing history involving complete drying and vacuum annealing eliminates moisture, removing a high-permittivity component that would otherwise elevate the eps. Additionally, the measurement conditions specified in the history, particularly the cryogenic temperature of -150 °C and the microwave frequency of 8.6 x 10^9 Hz, kinetically restrict segmental mobility and dipole alignment, significantly dampening the polarization response. Dominant Factor: The cryogenic measurement temperature qualitatively dominates the dielectric behavior by freezing the polymer chains in a glassy state; this restriction prevents the polar acetate groups from undergoing significant orientation polarization, thereby suppressing the eps to a level governed primarily by electronic and atomic polarization mechanisms despite the polar chemical composition."
    }
  },
  {
    "doi": null,
    "title": "Dielectric Properties of Continuous Fiber Reinforced Polymer Composites: Modeling, Validation, and Application",
    "year": 2018,
    "chemical_composition": {
      "repeat_unit_psmiles": null,
      "monomers": [
        {
          "name": "Epoxy resin",
          "smiles": null,
          "ratio_value": null,
          "ratio_unit": null
        }
      ],
      "additives": [],
      "is_homopolymer": false
    },
    "processing_history": "Dielectric constant measured by vector network analyzer (E5071C, Agilent) based on waveguide transmission line methods at 3.00 GHz.",
    "hierarchical_structure": "Neat epoxy resin.",
    "properties": {
      "eps": {
        "value": [
          4.68
        ],
        "unit": null
      }
    },
    "analysis_with_hierarchical_structure": {
      "descriptive_text": "The sample is a neat epoxy resin system. While identified broadly by its epoxy functionality, the material is specified as non-homopolymeric, indicative of a crosslinked thermoset network formed through curing rather than a linear chain architecture. The hierarchical structure is defined as a bulk neat resin. Dielectric characterization was performed using a vector network analyzer (E5071C, Agilent) based on waveguide transmission line methods at a frequency of 3.00 GHz.",
      "reasoning_analysis": "Increasing Factors: The presence of highly polar functional groups within the epoxy network, such as hydroxyl groups generated during the curing process and residual epoxide rings, facilitates electronic and orientational polarization, driving the dielectric constant upward. The dense packing of the cured thermoset network also increases the number of dipoles per unit volume compared to a loose linear chain arrangement. Decreasing Factors: The crosslinked nature of the non-homopolymeric structure restricts segmental chain mobility, which can hinder the ability of dipoles to align with the applied electric field at 3.00 GHz, thereby reducing the orientational polarization contribution. Additionally, the neat composition means the material lacks the interfacial polarization mechanisms associated with high-permittivity ceramic or metal additives that would significantly boost the dielectric constant. Dominant Factor: The intrinsic chemical polarity of the epoxy backbone and curing byproducts is the dominant factor. While the crosslinked structure limits mobility, the high density of polar groups ensures a moderate dielectric constant typical of neat thermosets, rather than the low values seen in non-polar polyolefins or the high values of filled composites."
    },
    "analysis_without_hierarchical_structure": {
      "descriptive_text": "The investigated material is an epoxy resin-based system, identified as a non-homopolymer architecture indicative of a crosslinked network. Characterization of the dielectric constant was performed using a vector network analyzer (E5071C, Agilent) based on waveguide transmission line methods at an operating frequency of 3.00 GHz.",
      "reasoning_analysis": "Increasing Factors: The chemical composition consists of an epoxy network which inherently contains polar functional groups such as hydroxyls, ethers, and amines generated during curing; these dipoles contribute to orientation polarization, thereby increasing the dielectric constant. Furthermore, the non-homopolymer classification suggests a crosslinked structure, which increases the number density of polarizable units per unit volume. Decreasing Factors: The processing history specifies a measurement frequency of 3.00 GHz, which falls within the microwave regime; at this frequency, slower dipolar relaxation processes may not fully align with the alternating electric field due to frequency dispersion, resulting in a lower observed dielectric constant compared to low-frequency or static measurements. Additionally, the composition is limited to the intrinsic polymer matrix without high-k ceramic or metallic fillers, precluding any composite-driven enhancement of permittivity. Dominant Factor: The intrinsic polarity of the epoxy network chemistry qualitatively dominates the dielectric behavior. While the high-frequency measurement condition limits the contribution of slower relaxation modes, the inherent density of polar functional groups within the crosslinked matrix establishes the primary baseline magnitude of the dielectric constant."
    }
  },
  {
    "doi": "10.1016/j.optmat.2022.112347",
    "title": "p-nitrophenol-terminated alkyl side chain substituted polymer as high dielectric constant polymer additive enables efficient organic solar cells",
    "year": 2022,
    "chemical_composition": {
      "repeat_unit_psmiles": null,
      "monomers": [],
      "additives": [
        {
          "name": "PM6",
          "type": "polymer donor",
          "amount_value": null,
          "amount_unit": null
        },
        {
          "name": "Y6",
          "type": "polymer acceptor",
          "amount_value": null,
          "amount_unit": null
        }
      ],
      "is_homopolymer": false
    },
    "processing_history": "PM6:Y6 blend film (mass ratio 1:1.2) prepared without PBTA-NO2 additive (0 wt%). Device structure ITO/PEDOT:PSS/Active layer/Al. Dielectric constant measured by impedance spectroscopy.",
    "hierarchical_structure": "Lamellar stacking distance 20.67 Angstrom (2theta = 4.27 deg), pi-pi stacking distance 3.52 Angstrom.",
    "properties": {
      "eps": {
        "value": [
          4.4
        ],
        "unit": null
      }
    },
    "analysis_with_hierarchical_structure": {
      "descriptive_text": "The sample comprises a PM6:Y6 blend film prepared with a mass ratio of 1:1.2 in the absence of the PBTA-NO2 additive. Integrated into a device architecture of ITO/PEDOT:PSS/Active layer/Al, the material exhibits a hierarchical structure characterized by a lamellar stacking distance of 20.67 Angstrom at 2theta equals 4.27 degrees and a pi-pi stacking distance of 3.52 Angstrom. The dielectric constant was determined via impedance spectroscopy.",
      "reasoning_analysis": "Increasing Factors: The formation of a bulk heterojunction between the PM6 donor and Y6 acceptor creates extensive interfacial areas that promote interfacial polarization, significantly enhancing the effective dielectric constant. Additionally, the conjugated backbone structures inherent to both components possess high electronic polarizability due to delocalized pi-electron systems. Decreasing Factors: The observed tight pi-pi stacking distance of 3.52 Angstrom indicates dense molecular packing, which restricts segmental motion and limits the contribution of orientational polarization from dipoles. Furthermore, the exclusion of the PBTA-NO2 processing additive may result in a less optimized morphology with reduced free volume or dipole alignment compared to additive-treated counterparts. Dominant Factor: The interfacial polarization arising from the high density of donor-acceptor heterojunctions within the blend is the dominant factor, typically overriding the restrictions imposed by tight packing to yield a dielectric constant higher than that of the individual pristine components."
    },
    "analysis_without_hierarchical_structure": {
      "descriptive_text": "The material system investigated is a binary blend film composed of the polymer donor PM6 and the acceptor Y6, mixed at a mass ratio of 1:1.2. Processing was conducted without the PBTA-NO2 additive, and the active layer was incorporated into a device structure with the configuration ITO/PEDOT:PSS/Active layer/Al. The dielectric constant (eps) was subsequently determined via impedance spectroscopy.",
      "reasoning_analysis": "Increasing Factors: The presence of conjugated backbones in both the PM6 donor and Y6 acceptor facilitates significant electronic polarizability due to delocalized pi-electrons, intrinsically driving the eps higher than saturated polymers. Furthermore, the bulk heterojunction morphology created by the 1:1.2 blend ratio generates extensive donor-acceptor interfaces where charge transfer states can contribute to interfacial polarization, further enhancing eps. Decreasing Factors: The processing history specifies the exclusion of the PBTA-NO2 additive, which may result in less optimized molecular packing or reduced dipole alignment compared to additive-treated counterparts, potentially limiting the density of polarizable units and depressing the effective dielectric constant. Dominant Factor: The intrinsic electronic polarizability arising from the conjugated chemical structure of the PM6 and Y6 components qualitatively dominates the dielectric behavior, establishing a high baseline eps that is fundamental to the material system regardless of the morphological nuances introduced by the absence of the processing additive."
    }
  },
  {
    "doi": null,
    "title": "Dielectric Properties of Continuous Fiber Reinforced Polymer Composites: Modeling, Validation, and Application",
    "year": 2018,
    "chemical_composition": {
      "repeat_unit_psmiles": null,
      "monomers": [
        {
          "name": "Epoxy resin",
          "smiles": null,
          "ratio_value": null,
          "ratio_unit": null
        }
      ],
      "additives": [],
      "is_homopolymer": false
    },
    "processing_history": "Dielectric constant measured by vector network analyzer (E5071C, Agilent) based on waveguide transmission line methods at 3.10 GHz.",
    "hierarchical_structure": "Neat epoxy resin.",
    "properties": {
      "eps": {
        "value": [
          4.65
        ],
        "unit": null
      }
    },
    "analysis_with_hierarchical_structure": {
      "descriptive_text": "The investigated sample consists of a neat epoxy resin system, identified as a non-homopolymeric network devoid of external additives or fillers. The material was characterized in its bulk state, with the dielectric constant determined via a vector network analyzer E5071C Agilent utilizing waveguide transmission line methods at a frequency of 3.10 GHz.",
      "reasoning_analysis": "Increasing Factors: The chemical composition of the epoxy resin incorporates polar functional groups inherent to the cured network, such as hydroxyls and ethers, which increase electronic and orientational polarizability and drive the dielectric constant upward. The neat hierarchical structure maintains a high concentration of these polarizable moieties without dilution from low-permittivity additives. Decreasing Factors: The crosslinked nature implied by the non-homopolymeric epoxy classification restricts segmental chain mobility, limiting the extent of dipole alignment under an electric field. Furthermore, the conditions outlined in the processing history specify a measurement frequency of 3.10 GHz; at this microwave frequency, slower dipolar relaxation mechanisms may not fully contribute to the polarization, effectively reducing the observed permittivity compared to low-frequency or static conditions. Dominant Factor: The intrinsic polarity of the epoxy chemical backbone qualitatively dominates the dielectric behavior, establishing a permittivity baseline significantly influenced by the density of polar groups, while the crosslinking density and high-frequency measurement conditions act as moderating factors that limit the maximum achievable polarization."
    },
    "analysis_without_hierarchical_structure": {
      "descriptive_text": "The sample comprises an epoxy resin system characterized by a non-homopolymer architecture without reported additives. The dielectric constant was characterized using a vector network analyzer (E5071C, Agilent) utilizing waveguide transmission line methods operating at 3.10 GHz.",
      "reasoning_analysis": "Increasing Factors: The chemical composition identifies the material as an epoxy resin, which inherently contains polar functional groups such as hydroxyls and ethers formed during network formation. These permanent dipoles facilitate orientation polarization, driving the dielectric constant upward relative to non-polar polymer matrices. Decreasing Factors: The absence of additives, specifically high-dielectric constant fillers or conductive particles, eliminates extrinsic sources of permittivity enhancement. Additionally, the measurement frequency of 3.10 GHz lies in the microwave regime where slower dipolar relaxations associated with segmental motions in the crosslinked network may not fully contribute, and the restricted chain mobility inherent to the non-homopolymer network architecture further limits dipolar alignment. Dominant Factor: The intrinsic chemical polarity of the epoxy matrix is the dominant factor determining the dielectric behavior. While the microwave frequency limits the contribution of slower relaxation modes and the lack of fillers prevents composite enhancement, the high density of permanent dipoles within the cured epoxy network establishes the primary baseline for the dielectric constant."
    }
  },
  {
    "doi": "10.1016/j.eurpolymj.2026.114662",
    "title": "A low dielectric constant photosensitive polyimide structure design for high-resolution water-based development",
    "year": 2026,
    "chemical_composition": {
      "repeat_unit_psmiles": null,
      "monomers": [
        {
          "name": "4,4′-(Hexafluoroisopropylidene)diphthalic anhydride",
          "smiles": "O=C1C(=O)OC2=C1C=CC(=C2)C(C(F)(F)F)(C(F)(F)F)C3=CC=C4C(=C3)C(=O)OC4=O",
          "ratio_value": null,
          "ratio_unit": null
        },
        {
          "name": "4,4′-diaminodiphenyl ether",
          "smiles": "Nc1ccc(Oc2ccc(N)cc2)cc1",
          "ratio_value": null,
          "ratio_unit": null
        }
      ],
      "additives": [
        {
          "name": "Diazonaphthoquinone",
          "type": "photoactive compound",
          "amount_value": null,
          "amount_unit": null
        }
      ],
      "is_homopolymer": false
    },
    "processing_history": "PAE synthesized from monomers in DMAc, precipitated in isopropanol, dried at 50 °C. PSPI varnish prepared with DNQ in DMF, coated on silicon wafer, prebaked at 100 °C, exposed, developed with 2.38% TMAH, cured at 350 °C (1 °C/min). Films dried at 120 °C for 6 h before testing. Dielectric constant measured by R&S ZNB vector network analyser (VNA) at 10 GHz.",
    "hierarchical_structure": "Disordered molecular structures and loosely packed molecular chains. Ether bond groups increase flexibility and interchain spacing.",
    "properties": {
      "eps": {
        "value": [
          2.59
        ],
        "unit": null
      }
    },
    "analysis_with_hierarchical_structure": {
      "descriptive_text": "This photosensitive polyimide copolymer is derived from 4,4′-(hexafluoroisopropylidene)diphthalic anhydride and 4,4′-diaminodiphenyl ether monomers, incorporating diazonaphthoquinone as a photoactive compound. The material processing involved synthesizing a precursor in DMAc, precipitating in isopropanol, and preparing a varnish in DMF for coating on a silicon wafer, followed by prebaking at 100 °C, exposure, development with 2.38% TMAH, and thermal curing at 350 °C with a ramp rate of 1 °C/min. Prior to dielectric characterization via vector network analyser at 10 GHz, the films were dried at 120 °C for 6 hours. Hierarchically, the system exhibits disordered molecular structures with loosely packed chains, where ether bond groups enhance flexibility and interchain spacing.",
      "reasoning_analysis": "Increasing Factors: The presence of polar imide rings and ether linkages within the polymer backbone introduces permanent dipoles that contribute to orientation polarization, inherently driving the dielectric constant higher. Additionally, residual species from the diazonaphthoquinone decomposition or incomplete removal of polar solvents like DMF and DMAc during processing could introduce additional polarizable volumes within the matrix. Decreasing Factors: The incorporation of fluorine atoms via the hexafluoroisopropylidene groups significantly reduces electronic polarizability due to the high electronegativity and tight electron binding of fluorine, strongly driving the dielectric constant down. Furthermore, the hierarchical structure indicates loosely packed molecular chains and increased interchain spacing, which increases free volume and lowers the material density, thereby reducing the dielectric response. The high-temperature curing at 350 °C also promotes complete imidization and removal of volatile polar components. Dominant Factor: The synergistic effect of fluorine incorporation and the resulting morphological free volume qualitatively dominates the dielectric behavior. The bulky trifluoromethyl groups sterically inhibit dense chain packing, establishing a low-density matrix that outweighs the dipole contributions from the imide and ether functionalities, leading to a net reduction in the dielectric constant relative to non-fluorinated polyimide systems."
    },
    "analysis_without_hierarchical_structure": {
      "descriptive_text": "The sample is a photosensitive polyimide copolymer derived from 4,4′-(Hexafluoroisopropylidene)diphthalic anhydride and 4,4′-diaminodiphenyl ether monomers, incorporating Diazonaphthoquinone as a photoactive compound. The precursor polymer was synthesized in DMAc, precipitated in isopropanol, and dried at 50 °C before being formulated into a PSPI varnish with DMF. This varnish was coated on a silicon wafer, prebaked at 100 °C, exposed, and developed with 2.38% TMAH, followed by curing at 350 °C at a rate of 1 °C/min. Final films were dried at 120 °C for 6 hours prior to dielectric constant measurement using a vector network analyser at 10 GHz.",
      "reasoning_analysis": "Increasing Factors: The presence of polar carbonyl groups within the imide rings and the aromatic structures in the backbone contribute to electronic and orientational polarization, inherently driving the eps upward. Additionally, the aqueous development step using 2.38% TMAH introduces a risk of residual ions or moisture absorption, which would significantly increase permittivity if not fully removed during subsequent thermal treatments. Decreasing Factors: The incorporation of the hexafluoroisopropylidene group introduces fluorine atoms with low polarizability and bulky trifluoromethyl groups that increase fractional free volume, both of which strongly act to reduce the eps. Furthermore, the high-temperature curing at 350 °C ensures complete imidization and removal of polar solvent residues and volatile decomposition products from the photoactive compound, minimizing extrinsic contributions to permittivity. Dominant Factor: The structural modification provided by the fluorinated dianhydride monomer qualitatively dominates the final eps behavior; the low polarizability of fluorine and the increased free volume disrupt chain packing more significantly than the polar contributions of the imide linkages, establishing a baseline tendency toward reduced permittivity despite the potential for residual processing contaminants."
    }
  },
  {
    "doi": "10.1016/j.optmat.2022.112347",
    "title": "p-nitrophenol-terminated alkyl side chain substituted polymer as high dielectric constant polymer additive enables efficient organic solar cells",
    "year": 2022,
    "chemical_composition": {
      "repeat_unit_psmiles": null,
      "monomers": [
        {
          "name": "4,7-bis(5-bromothiophen-2-yl)-2-decyl-2H-benzo[d][1,2,3]triazole (M3)",
          "smiles": null,
          "ratio_value": null,
          "ratio_unit": null
        },
        {
          "name": "(4,8-bis(4,5-dioctylthiophen-2-yl)benzo[1,2-b:4,5-b']dithiophene-2,6-diyl)bis(trimethylstannane) (M2)",
          "smiles": null,
          "ratio_value": null,
          "ratio_unit": null
        }
      ],
      "additives": [],
      "is_homopolymer": false
    },
    "processing_history": "Synthesized via palladium-catalyzed Stille coupling reaction. Neat film prepared in ITO/PEDOT:PSS/Polymer/Al device structure. Dielectric constant measured by impedance spectroscopy at 1 kHz using KEYSIGHT E4980A LCR Digital bridge tester.",
    "hierarchical_structure": "pi-pi stacking distance 3.81 Angstrom (2theta = 23.33 deg), lamellar stacking distance 17.79 Angstrom (2theta = 4.69 deg).",
    "properties": {
      "eps": {
        "value": [
          3.0
        ],
        "unit": null
      }
    },
    "analysis_with_hierarchical_structure": {
      "descriptive_text": "The sample is a conjugated copolymer synthesized via palladium-catalyzed Stille coupling polymerization using 4,7-bis(5-bromothiophen-2-yl)-2-decyl-2H-benzo[d][1,2,3]triazole and (4,8-bis(4,5-dioctylthiophen-2-yl)benzo[1,2-b:4,5-b']dithiophene-2,6-diyl)bis(trimethylstannane) as monomeric precursors. The material was processed into a neat film within an ITO/PEDOT:PSS/Polymer/Al device architecture, and its dielectric properties were characterized by impedance spectroscopy at 1 kHz using a KEYSIGHT E4980A LCR digital bridge tester. Structural analysis reveals a semi-crystalline morphology featuring a pi-pi stacking distance of 3.81 Angstrom corresponding to a diffraction angle of 23.33 degrees, alongside a lamellar stacking distance of 17.79 Angstrom observed at 4.69 degrees.",
      "reasoning_analysis": "Increasing Factors: The conjugated backbone composed of thiophene, benzotriazole, and benzodithiophene units provides high electronic polarizability due to delocalized pi-electrons, which intrinsically elevates the dielectric constant. Additionally, the nitrogen atoms within the benzotriazole moiety introduce permanent dipole moments that can contribute to orientation polarization, particularly at the low measurement frequency of 1 kHz. The observed tight pi-pi stacking distance of 3.81 Angstrom indicates high structural order and dense packing of the conjugated cores, maximizing the volumetric density of polarizable units. Decreasing Factors: The presence of long decyl and dioctyl alkyl side chains acts as insulating spacers that increase free volume and reduce the overall density of the polarizable conjugated system, thereby lowering the dielectric constant. The large lamellar stacking distance of 17.79 Angstrom further confirms significant segregation of these non-polar aliphatic regions, which dilutes the dielectric response. Dominant Factor: While the insulating alkyl chains significantly reduce the volumetric polarizability, the high electronic polarizability of the conjugated backbone, reinforced by the close pi-pi stacking order, qualitatively dominates the dielectric behavior, establishing a value characteristic of conjugated polymers rather than simple aliphatic insulators."
    },
    "analysis_without_hierarchical_structure": {
      "descriptive_text": "This copolymer was synthesized via a palladium-catalyzed Stille coupling reaction utilizing 4,7-bis(5-bromothiophen-2-yl)-2-decyl-2H-benzo[d][1,2,3]triazole and (4,8-bis(4,5-dioctylthiophen-2-yl)benzo[1,2-b:4,5-b']dithiophene-2,6-diyl)bis(trimethylstannane) as monomeric precursors. Neat films of the material were fabricated within an ITO/PEDOT:PSS/Polymer/Al device structure, and the dielectric constant was characterized by impedance spectroscopy at 1 kHz using a KEYSIGHT E4980A LCR Digital bridge tester.",
      "reasoning_analysis": "Increasing Factors: The conjugated donor-acceptor backbone comprising benzodithiophene and benzotriazole units provides significant electronic polarizability due to delocalized pi-electrons, while the nitrogen and sulfur heteroatoms introduce dipolar contributions that inherently drive the dielectric constant (eps) higher. Decreasing Factors: The presence of long decyl and octyl alkyl side chains increases the free volume and introduces non-polar segments into the matrix, which reduces the density of polarizable units per unit volume and serves to depress the dielectric constant (eps). Dominant Factor: The high electronic and atomic polarizability intrinsic to the heteroatom-rich conjugated backbone qualitatively dominates the dielectric response, as the polarization mechanisms of the pi-conjugated system at 1 kHz outweigh the diluting effect of the insulating alkyl solubilizing chains."
    }
  },
  {
    "doi": "10.1016/j.optmat.2022.112347",
    "title": "p-nitrophenol-terminated alkyl side chain substituted polymer as high dielectric constant polymer additive enables efficient organic solar cells",
    "year": 2022,
    "chemical_composition": {
      "repeat_unit_psmiles": null,
      "monomers": [],
      "additives": [
        {
          "name": "PM6",
          "type": "polymer donor",
          "amount_value": null,
          "amount_unit": null
        },
        {
          "name": "Y6",
          "type": "polymer acceptor",
          "amount_value": null,
          "amount_unit": null
        },
        {
          "name": "PBTA-NO2",
          "type": "polymer additive",
          "amount_value": 5,
          "amount_unit": "wt%"
        }
      ],
      "is_homopolymer": false
    },
    "processing_history": "PM6:Y6 blend film (mass ratio 1:1.2) prepared with 5 wt% PBTA-NO2 additive. Device structure ITO/PEDOT:PSS/Active layer/Al. Dielectric constant measured by impedance spectroscopy.",
    "hierarchical_structure": "Lamellar stacking distance 20.40 Angstrom (2theta = 4.33 deg), pi-pi stacking distance 3.53 Angstrom (2theta = 25.46 deg). Enhanced phase separation and fibril-like microstructure observed by TEM/AFM.",
    "properties": {
      "eps": {
        "value": [
          4.8
        ],
        "unit": null
      }
    },
    "analysis_with_hierarchical_structure": {
      "descriptive_text": "The sample comprises an active layer blend film of PM6 donor and Y6 acceptor materials prepared at a mass ratio of 1:1.2, modified with 5 wt% PBTA-NO2 polymer additive. Fabricated within an ITO/PEDOT:PSS/Active layer/Al device architecture, the dielectric constant was evaluated using impedance spectroscopy. Hierarchical characterization indicates a lamellar stacking distance of 20.40 Angstrom and a pi-pi stacking distance of 3.53 Angstrom, featuring enhanced phase separation and a fibril-like microstructure confirmed by TEM and AFM.",
      "reasoning_analysis": "Increasing Factors: The incorporation of 5 wt% PBTA-NO2 introduces nitro functional groups which possess strong permanent dipole moments, thereby enhancing orientational polarization and increasing the dielectric constant. Additionally, the processing history yielding enhanced phase separation and a fibril-like microstructure increases the donor-acceptor interfacial area, promoting interfacial polarization effects that contribute to a higher effective permittivity. Decreasing Factors: The well-ordered hierarchical structure, evidenced by distinct lamellar and pi-pi stacking distances, indicates a high degree of crystallinity which restricts free volume and limits segmental motion, potentially suppressing the dipole reorientation contribution compared to a more amorphous system. Furthermore, the conjugated backbones of the PM6 and Y6 components are inherently less polar than traditional high-k dielectric materials. Dominant Factor: The chemical polarity introduced by the nitro-functionalized PBTA-NO2 additive serves as the dominant factor. While the crystalline order restricts mobility, the strong dipole moment of the additive and the significant increase in interfacial area from the optimized fibril-like morphology qualitatively drive the dielectric constant upward relative to a standard non-additive binary blend."
    },
    "analysis_without_hierarchical_structure": {
      "descriptive_text": "The sample comprises an active layer blend of PM6 polymer donor and Y6 acceptor formulated at a mass ratio of 1:1.2, modified with 5 wt% PBTA-NO2 polymer additive. This multicomponent system was integrated into a device structure consisting of ITO, PEDOT:PSS, the active layer, and an Aluminum top electrode, with the dielectric constant determined via impedance spectroscopy.",
      "reasoning_analysis": "Increasing Factors: The conjugated systems in PM6 and Y6 offer significant electronic polarizability, while the PBTA-NO2 additive introduces nitro functional groups possessing large permanent dipole moments that facilitate orientational polarization. Furthermore, the heterojunction interfaces between the donor and acceptor phases promote interfacial polarization mechanisms. Decreasing Factors: The incorporation of the ternary additive may disrupt the crystalline ordering and dense packing of the host matrix, potentially increasing free volume and reducing the volumetric density of polarizable conjugated segments. Dominant Factor: The introduction of the highly polar nitro-containing PBTA-NO2 additive is the dominant factor, as the contribution from strong dipolar orientation typically outweighs the modest reductions in packing density associated with blend morphology, leading to a net enhancement in the dielectric constant."
    }
  },
  {
    "doi": null,
    "title": "Use of the Dielectrometer for the Determination of the Complex Dielectric Constant in the Microwave Region in Organic High Polymers at Various Temperatures",
    "year": 1966,
    "chemical_composition": {
      "repeat_unit_psmiles": null,
      "monomers": [
        {
          "name": "Epichlorohydrin",
          "smiles": "C1OC1CCl",
          "ratio_value": null,
          "ratio_unit": null
        },
        {
          "name": "Bisphenol A",
          "smiles": "CC(C)(c1ccc(O)cc1)c2ccc(O)cc2",
          "ratio_value": null,
          "ratio_unit": null
        }
      ],
      "additives": [
        {
          "name": "Diethylenetriamine (DETA)",
          "type": "crosslinker",
          "amount_value": 20,
          "amount_unit": "wt%"
        }
      ],
      "is_homopolymer": false
    },
    "processing_history": "Epoxy resin (Araldit) Sample 4A. Mixture of uncured liquid resin with 20% hardener (DETA) poured into molds. Cured at 140 °C for 3 hr. Dielectric constant measured by microwave dielectrometer at 8.6 x 10^9 Hz, 200 °C, under vacuum.",
    "hierarchical_structure": "Amorphous crosslinked",
    "properties": {
      "eps": {
        "value": [
          4.2
        ],
        "unit": null
      }
    },
    "analysis_with_hierarchical_structure": {
      "descriptive_text": "The sample comprises an amorphous, crosslinked epoxy resin system synthesized from Epichlorohydrin and Bisphenol A monomers, formulated with 20 wt% Diethylenetriamine (DETA) serving as a crosslinking agent. Identified as Araldit Sample 4A, the material was processed by mixing the uncured liquid resin with the hardener, pouring into molds, and curing at 140 °C for 3 hours to establish a thermoset network. The dielectric properties were characterized using a microwave dielectrometer operating at 8.6 x 10^9 Hz and 200 °C under vacuum conditions.",
      "reasoning_analysis": "Increasing Factors: The chemical composition incorporates highly polar functional groups, including ether linkages from epichlorohydrin, hydroxyl groups generated during curing, and amine residues from the diethylenetriamine crosslinker, all of which possess strong dipole moments that enhance polarization. Additionally, the processing history specifies a measurement temperature of 200 °C, which likely exceeds the glass transition temperature of the network, significantly increasing chain segment mobility and allowing dipoles to orient more freely with the applied electric field. Decreasing Factors: The amorphous crosslinked hierarchical structure imposes topological constraints on polymer chain motion, which can hinder the full orientation of larger dipoles compared to linear analogs. Furthermore, the measurement frequency of 8.6 x 10^9 Hz is in the microwave regime, where slower relaxation modes may not contribute to the permittivity, potentially lowering the observed value compared to low-frequency measurements. Dominant Factor: The high density of intrinsic polar groups within the epoxy-amine network, exacerbated by the elevated measurement temperature that activates segmental mobility, qualitatively dominates the dielectric response, driving the dielectric constant higher despite the restricting effects of crosslinking and high-frequency measurement conditions."
    },
    "analysis_without_hierarchical_structure": {
      "descriptive_text": "The sample consists of an Araldit epoxy resin system synthesized from Epichlorohydrin and Bisphenol A monomers, forming a crosslinked network rather than a homopolymer. Diethylenetriamine (DETA) was added as a crosslinker at a concentration of 20 wt% to the uncured liquid resin. The mixture was poured into molds and subjected to a thermal curing process at 140 °C for 3 hours. Final characterization involved measuring the dielectric constant using a microwave dielectrometer at a frequency of 8.6 x 10^9 Hz under vacuum conditions at 200 °C.",
      "reasoning_analysis": "Increasing Factors: The chemical composition features highly polar functional groups, including hydroxyls from Bisphenol A, ether linkages from Epichlorohydrin, and amine groups from the DETA crosslinker, all of which contribute significant dipolar polarizability to increase eps. Additionally, the processing history indicates measurement at 200 °C, which provides sufficient thermal energy to enhance segmental mobility and facilitate dipole orientation in the electric field, further driving eps upward. Decreasing Factors: The curing process at 140 °C creates a densely crosslinked thermoset network that restricts chain mobility, potentially hindering dipole alignment, especially at the high microwave frequency of 8.6 x 10^9 Hz where slower relaxation modes may not fully respond. Moreover, the vacuum environment during measurement eliminates moisture absorption, which would otherwise act as a highly polar additive to inflate eps. Dominant Factor: The inherent high polarity of the epoxy-amine chemical structure combined with the elevated measurement temperature of 200 °C qualitatively dominates the final behavior, as the thermal energy overcomes the restrictive effects of the crosslinked network to allow significant dipolar contribution to the eps."
    }
  },
  {
    "doi": null,
    "title": "Use of the Dielectrometer for the Determination of the Complex Dielectric Constant in the Microwave Region in Organic High Polymers at Various Temperatures",
    "year": 1966,
    "chemical_composition": {
      "repeat_unit_psmiles": null,
      "monomers": [
        {
          "name": "Epichlorohydrin",
          "smiles": "C1OC1CCl",
          "ratio_value": null,
          "ratio_unit": null
        },
        {
          "name": "Bisphenol A",
          "smiles": "CC(C)(c1ccc(O)cc1)c2ccc(O)cc2",
          "ratio_value": null,
          "ratio_unit": null
        }
      ],
      "additives": [
        {
          "name": "Diethylenetriamine (DETA)",
          "type": "crosslinker",
          "amount_value": 20,
          "amount_unit": "wt%"
        }
      ],
      "is_homopolymer": false
    },
    "processing_history": "Epoxy resin (Araldit) Sample 4A. Mixture of uncured liquid resin with 20% hardener (DETA) poured into molds. Cured at 140 °C for 3 hr. Dielectric constant measured by microwave dielectrometer at 8.6 x 10^9 Hz, 0 °C, under vacuum.",
    "hierarchical_structure": "Amorphous crosslinked",
    "properties": {
      "eps": {
        "value": [
          3.0
        ],
        "unit": null
      }
    },
    "analysis_with_hierarchical_structure": {
      "descriptive_text": "The sample consists of an amorphous crosslinked epoxy resin network, identified as Araldit Sample 4A, synthesized from Epichlorohydrin and Bisphenol A monomers. Diethylenetriamine (DETA) was utilized as a crosslinking agent at a concentration of 20 wt%. The material was prepared by mixing the uncured liquid resin with the hardener, pouring the mixture into molds, and subsequently curing at 140 °C for 3 hours. The dielectric constant was characterized using a microwave dielectrometer operating at 8.6 x 10^9 Hz at 0 °C under vacuum conditions.",
