Repository: hhtrick/HHT-code

# HHT training framework

This directory contains model training, embedding precomputation, inference, article-level baselines and the curated datasets. All commands below assume that the working directory is `train_code/`.

## 3. Datasets and fixed partitions

Each main dataset is a JSON array at `dataset/{property}/{property}.json`. Entries contain source metadata, `chemical_composition`, `processing_history`, `hierarchical_structure`, `properties`, and two generated-analysis objects. Targets are stored as `properties[property]["value"]`; source metadata and target values are not predictive input fields.

| Property | Train | Validation | Test | Total |
|---|---:|---:|---:|---:|

File: train_code/dataset/eps/eps.json (part 115 of 190)
[
      "reasoning_analysis": "Increasing Factors: The chemical composition incorporates highly polar functional groups, including hydroxyl groups generated during the epoxy-amine curing reaction, ether linkages from the epichlorohydrin backbone, and amine residues from the diethylenetriamine crosslinker, all of which possess significant dipole moments that enhance orientational polarizability. Additionally, the aromatic rings within the Bisphenol A units contribute to high electronic polarizability, and the formation of a crosslinked network increases the material density, packing more polarizable units per unit volume. Decreasing Factors: The processing history specifies a measurement temperature of 0 °C, which places the material in a glassy state where segmental chain mobility is severely restricted, limiting the ability of dipoles to align with the electric field. Furthermore, the characterization was performed at a high microwave frequency (8.6 x 10^9 Hz), where slower dipolar relaxation mechanisms cannot fully respond to the alternating field, resulting in a lower observed permittivity compared to low-frequency or static measurements. The rigid crosslinked network also inherently constrains dipole rotation more than a linear polymer chain. Dominant Factor: While the high density of intrinsic polar functional groups establishes a substantial baseline permittivity for the epoxy network, the restrictive measurement conditions defined in the processing history, specifically the low temperature and high microwave frequency, are the dominant factors qualitatively limiting the maximum achievable orientational polarization and thus suppressing the final measured eps value relative to ambient or low-frequency conditions."
    },
    "analysis_without_hierarchical_structure": {
      "descriptive_text": "The sample comprises a bisphenol A-based epoxy network synthesized from epichlorohydrin and bisphenol A monomers, incorporating diethylenetriamine (DETA) as a crosslinking agent at 20 wt%. Preparation involved mixing the uncured liquid resin with the hardener, pouring into molds, and thermally curing at 140 °C for 3 hours to finalize the network structure. Dielectric characterization was performed using a microwave dielectrometer at 8.6 x 10^9 Hz and 0 °C under vacuum conditions.",
      "reasoning_analysis": "Increasing Factors: The chemical composition introduces significant polarity through the formation of hydroxyl groups during the epoxy-amine reaction and the presence of secondary amines from the DETA crosslinker, both of which enhance orientational and atomic polarization. Additionally, the aromatic rings within the bisphenol A structure contribute to electronic polarization, inherently driving the eps upward relative to aliphatic polymers. Decreasing Factors: The processing history involving thermal curing at 140 °C establishes a rigid three-dimensional crosslinked network that restricts segmental chain mobility, thereby limiting the extent of dipole alignment with the external electric field. Furthermore, the measurement conditions at 0 °C reduce thermal energy available for dipole rotation, and the vacuum environment excludes absorbed moisture, preventing the artificial inflation of the eps often seen in hygroscopic epoxy systems. Dominant Factor: The intrinsic chemical polarity arising from the high density of hydroxyl and amine dipoles generated during curing qualitatively dominates the dielectric behavior, establishing a baseline eps significantly higher than non-polar materials, although the magnitude is modulated downward by the restricted mobility inherent to the crosslinked state and low-temperature measurement."
    }
  },
  {
    "doi": "10.1016/j.polymer.2004.09.064",
    "title": "Electric force microscopy of dielectric heterogeneous polymer blends",
    "year": 2004,
    "chemical_composition": {
      "repeat_unit_psmiles": "[*]CC(C)[*]",
      "monomers": [
        {
          "name": "Propylene",
          "smiles": "C=CC",
          "ratio_value": null,
          "ratio_unit": null
        }
      ],
      "additives": [],
      "is_homopolymer": true
    },
    "processing_history": "Films prepared by casting 2% solution in toluene or heptane on gold-coated glass, solvent evaporated at room temperature. Dielectric constant value (2.2) cited from literature [8].",
    "hierarchical_structure": "Semicrystalline, spherulites observed in blend matrix.",
    "properties": {
      "eps": {
        "value": [
          2.2
        ],
        "unit": null
      }
    },
    "analysis_with_hierarchical_structure": {
      "descriptive_text": "The sample consists of a polypropylene homopolymer exhibiting a semicrystalline hierarchical structure with spherulites observed within the matrix. Thin films were fabricated by casting a 2% polymer solution in toluene or heptane onto gold-coated glass substrates, followed by solvent evaporation at room temperature. The material system contains no additional additives, and the dielectric properties were assessed following this solution-casting protocol with reference to established literature data.",
      "reasoning_analysis": "Increasing Factors: The semicrystalline hierarchical structure implies a higher material density compared to a fully amorphous state; according to the Clausius-Mossotti relation, this increased number density of polarizable units per volume qualitatively drives the dielectric constant upward. Additionally, the processing history involving solvent evaporation at room temperature may retain trace amounts of toluene or heptane, which possess higher polarizability than the polymer matrix, potentially contributing to a slight increase in eps. Decreasing Factors: The primary factor limiting the dielectric constant is the chemical composition of the polypropylene homopolymer, which consists exclusively of non-polar carbon-carbon and carbon-hydrogen bonds. The absence of permanent dipoles or polar functional groups restricts polarization mechanisms to electronic and atomic contributions only, intrinsically maintaining a low eps value. Dominant Factor: The non-polar nature of the polypropylene backbone is the dominant factor governing the dielectric behavior. While the semicrystalline morphology and processing conditions introduce minor variations through density changes or residual solvent effects, the lack of dipolar relaxation mechanisms ensures that the eps remains fundamentally low relative to polar polymer systems."
    },
    "analysis_without_hierarchical_structure": {
      "descriptive_text": "The sample consists of a polypropylene homopolymer synthesized from propylene monomers. Thin films were prepared by solution casting a 2% polymer solution in either toluene or heptane onto gold-coated glass substrates, followed by solvent evaporation at room temperature, with dielectric constant data referenced from existing literature.",
      "reasoning_analysis": "Increasing Factors: The use of aromatic solvents like toluene during casting introduces the possibility of residual solvent molecules trapped within the matrix, which possess higher electronic polarizability than the polyolefin backbone and could slightly elevate the dielectric constant. Additionally, room temperature evaporation may allow for morphological arrangements or minor oxidative impurities that introduce dipole moments not present in the pristine chain. Decreasing Factors: The fundamental chemical structure of polypropylene consists exclusively of non-polar carbon-carbon and carbon-hydrogen bonds, which lack permanent dipole moments and thus minimize orientational polarization mechanisms. The absence of polar additives or high-permittivity fillers in the composition further ensures that no extrinsic factors contribute to increasing the permittivity. Dominant Factor: The intrinsic non-polar nature of the polypropylene backbone qualitatively dominates the dielectric behavior, establishing a fundamentally low baseline permittivity; while processing variables such as residual solvent content introduce minor perturbations, the lack of permanent dipoles in the repeat unit dictates the overall low-eps character of the material."
    }
  },
  {
    "doi": null,
    "title": "Dielectric Properties of Continuous Fiber Reinforced Polymer Composites: Modeling, Validation, and Application",
    "year": 2018,
    "chemical_composition": {
      "repeat_unit_psmiles": null,
      "monomers": [
        {
          "name": "Epoxy resin",
          "smiles": null,
          "ratio_value": null,
          "ratio_unit": null
        }
      ],
      "additives": [],
      "is_homopolymer": false
    },
    "processing_history": "Microwave curing cycle at 120°C for 90 min with a ramp rate of 3°C/min. Dielectric constant measured by vector network analyzer (E5071C, Agilent) based on waveguide transmission line methods at 2.45 GHz.",
    "hierarchical_structure": "Cured epoxy network.",
    "properties": {
      "eps": {
        "value": [
          2.46
        ],
        "unit": null
      }
    },
    "analysis_with_hierarchical_structure": {
      "descriptive_text": "The sample comprises a cured epoxy resin network system characterized as a non-homopolymer structure. It was processed using a microwave curing cycle conducted at 120°C for 90 minutes with a ramp rate of 3°C/min to finalize the crosslinked architecture. Subsequent characterization of the dielectric constant was performed using a vector network analyzer employing waveguide transmission line methods at an operating frequency of 2.45 GHz.",
      "reasoning_analysis": "Increasing Factors: The chemical composition of epoxy resins inherently introduces polar functional groups, such as hydroxyls and ethers generated during the curing reaction, which facilitate strong dipole orientation polarization and inherently drive the eps upward. Furthermore, the microwave curing history likely promotes rapid and uniform crosslinking, potentially reducing free volume and increasing the density of polarizable units per unit volume. Decreasing Factors: The development of a rigid cured epoxy network significantly restricts segmental chain mobility, which hinders the ability of dipoles to align with the applied electric field at the measurement frequency of 2.45 GHz, thereby limiting the orientation polarization contribution. Additionally, the high frequency of measurement may approach the relaxation frequency of certain secondary motions, reducing the effective eps compared to static values. Dominant Factor: The dominant factor is likely the intrinsic chemical polarity of the cured epoxy network. While the crosslinked structure restricts mobility, the high density of polar groups formed during the microwave-assisted curing cycle typically outweighs the mobility restrictions, establishing a moderate-to-high dielectric constant characteristic of polar thermoset networks."
    },
    "analysis_without_hierarchical_structure": {
      "descriptive_text": "The sample comprises an epoxy resin system characterized as a non-homopolymeric network. It was subjected to a microwave curing cycle at 120°C for 90 minutes with a ramp rate of 3°C/min to induce crosslinking. The dielectric constant was subsequently measured using a vector network analyzer (E5071C, Agilent) based on waveguide transmission line methods at 2.45 GHz.",
      "reasoning_analysis": "Increasing Factors: The chemical composition consists of epoxy resin which inherently contains polar functional groups such as ethers and hydroxyls; these dipoles align with the external electric field, contributing to orientational polarization and driving the dielectric constant upward. Decreasing Factors: The processing history involves a microwave curing cycle at 120°C for 90 minutes, which promotes the formation of a crosslinked network; this increased crosslinking density restricts segmental chain mobility, thereby hindering the reorientation of dipoles at the measurement frequency of 2.45 GHz and reducing the dielectric constant. Dominant Factor: While the processing-induced crosslinking restricts dipole mobility, the intrinsic high polarity of the epoxy chemical backbone serves as the dominant factor establishing the baseline dielectric constant, though the final value is critically modulated by the degree of cure achieved during the microwave treatment."
    }
  },
  {
    "doi": "10.1016/j.eurpolymj.2026.114662",
    "title": "A low dielectric constant photosensitive polyimide structure design for high-resolution water-based development",
    "year": 2026,
    "chemical_composition": {
      "repeat_unit_psmiles": null,
      "monomers": [
        {
          "name": "BPAF",
          "smiles": null,
          "ratio_value": null,
          "ratio_unit": null
        },
        {
          "name": "4,4′-diaminodiphenyl ether",
          "smiles": "Nc1ccc(Oc2ccc(N)cc2)cc1",
          "ratio_value": null,
          "ratio_unit": null
        }
      ],
      "additives": [
        {
          "name": "Diazonaphthoquinone",
          "type": "photoactive compound",
          "amount_value": null,
          "amount_unit": null
        }
      ],
      "is_homopolymer": false
    },
    "processing_history": "PAE synthesized from monomers in DMAc, precipitated in isopropanol, dried at 50 °C. PSPI varnish prepared with DNQ in DMF, coated on silicon wafer, prebaked at 100 °C, exposed, developed with 2.38% TMAH, cured at 350 °C (1 °C/min). Films dried at 120 °C for 6 h before testing. Dielectric constant measured by R&S ZNB vector network analyser (VNA) at 10 GHz.",
    "hierarchical_structure": "Broader diffraction peaks indicating disordered molecular packing due to introduction of side chains. Bulky side groups disrupt planarity and linearity.",
    "properties": {
      "eps": {
        "value": [
          2.42
        ],
        "unit": null
      }
    },
    "analysis_with_hierarchical_structure": {
      "descriptive_text": "The sample comprises a photosensitive polyimide system derived from Bisphenol AF (BPAF) and 4,4′-diaminodiphenyl ether monomers, formulated with Diazonaphthoquinone as a photoactive compound. The poly(amic acid) precursor was synthesized in DMAc, precipitated in isopropanol, and dried prior to formulation into a varnish with DNQ in DMF. This mixture was coated onto a silicon wafer, prebaked at 100 °C, photolithographically patterned via exposure and development with 2.38% TMAH, and subsequently thermally cured at 350 °C with a ramp rate of 1 °C/min. Before characterization, the films were dried at 120 °C for 6 hours, and the dielectric constant was measured at 10 GHz using a vector network analyzer. Structural evaluation indicates disordered molecular packing with broader diffraction peaks, resulting from bulky side groups that disrupt backbone planarity and linearity.",
      "reasoning_analysis": "Increasing Factors: The thermal curing at 350 °C facilitates imidization, generating polar carbonyl groups within the imide rings that enhance dipole polarization. Additionally, the ether linkage in the 4,4′-diaminodiphenyl ether monomer introduces inherent polarity to the polymer backbone, which tends to increase the dielectric constant. Decreasing Factors: The incorporation of BPAF introduces hexafluoroisopropylidene groups, where the low polarizability of the carbon-fluorine bonds significantly reduces electronic polarization. Furthermore, the hierarchical structure reveals disordered molecular packing and disrupted planarity due to bulky side groups, which increases the fractional free volume and lowers the density of polarizable units per unit volume. The rigorous drying and curing process also minimizes residual polar solvents and moisture absorption, preventing extrinsic elevation of the dielectric constant. Dominant Factor: Although the polar imide backbone contributes to higher permittivity, the presence of fluorine atoms in the BPAF monomer and the increased free volume arising from the disordered packing structure are the dominant factors. These elements qualitatively drive the dielectric constant lower compared to conventional non-fluorinated, densely packed polyimides."
    },
    "analysis_without_hierarchical_structure": {
      "descriptive_text": "The sample comprises a copolymer derived from BPAF and 4,4′-diaminodiphenyl ether monomers. The PAE was initially synthesized in DMAc, precipitated in isopropanol, and dried at 50 °C. A PSPI varnish was subsequently prepared by incorporating Diazonaphthoquinone as a photoactive compound in DMF. This varnish was coated onto a silicon wafer, prebaked at 100 °C, exposed, and developed using 2.38% TMAH. The resulting films underwent thermal curing at 350 °C with a heating rate of 1 °C/min, followed by drying at 120 °C for 6 hours prior to characterization. The dielectric constant was ultimately measured using a R&S ZNB vector network analyser at 10 GHz.",
      "reasoning_analysis": "Increasing Factors: The presence of ether linkages within the 4,4′-diaminodiphenyl ether monomer introduces polarizable groups that can enhance orientational polarization, potentially raising the eps. Additionally, the processing history involves the use of Diazonaphthoquinone and development with TMAH, which may leave residual ionic species or polar decomposition products within the matrix that increase permittivity. The high-temperature curing promotes dense chain packing, which can also contribute to a higher eps compared to a more porous structure. Decreasing Factors: The incorporation of BPAF introduces fluorine atoms and bulky hexafluoroisopropylidene groups; fluorine has inherently low polarizability, and the bulky groups increase fractional free volume, both of which significantly reduce the eps. Furthermore, the thorough thermal curing at 350 °C facilitates complete imidization and removal of residual solvents like DMAc and DMF, thereby reducing dipole contributions. The high measurement frequency of 10 GHz also limits the contribution of slower dipolar relaxations, resulting in a lower observed eps. Dominant Factor: The intrinsic low polarizability of the fluorinated segments and the increased free volume generated by the bulky groups from BPAF qualitatively dominate the dielectric behavior. Despite the polar ether linkages and potential processing residuals, the fluorine content is specifically designed to lower polarizability, driving the eps down relative to non-fluorinated polyimide analogs."
    }
  },
  {
    "doi": null,
    "title": "Dielectric Properties of Continuous Fiber Reinforced Polymer Composites: Modeling, Validation, and Application",
    "year": 2018,
    "chemical_composition": {
      "repeat_unit_psmiles": null,
      "monomers": [
        {
          "name": "Epoxy resin",
          "smiles": null,
          "ratio_value": null,
          "ratio_unit": null
        }
      ],
      "additives": [],
      "is_homopolymer": false
    },
    "processing_history": "Dielectric constant measured by vector network analyzer (E5071C, Agilent) based on waveguide transmission line methods at 3.20 GHz.",
    "hierarchical_structure": "Neat epoxy resin.",
    "properties": {
      "eps": {
        "value": [
          4.62
        ],
        "unit": null
      }
    },
    "analysis_with_hierarchical_structure": {
      "descriptive_text": "The sample comprises a neat epoxy resin system, characterized as a crosslinked network structure devoid of external additives or fillers. The material's dielectric properties were evaluated using a vector network analyzer (E5071C, Agilent) utilizing waveguide transmission line methods at a frequency of 3.20 GHz, ensuring the data reflects the intrinsic permittivity of the bulk resin under microwave conditions.",
      "reasoning_analysis": "Increasing Factors: The chemical architecture of epoxy resins inherently contains polar functional groups, such as hydroxyls and ether linkages generated during network formation, which facilitate strong orientational polarization and drive the dielectric constant higher relative to non-polar polymers. The dense packing associated with the cured network also increases the dipole density per unit volume. Decreasing Factors: The rigid three-dimensional crosslinked structure restricts segmental chain mobility, which limits the ability of dipoles to reorient in response to the alternating electric field at the measurement frequency of 3.20 GHz, thereby constraining the permittivity. Additionally, the absence of high-permittivity fillers or conductive additives in this neat formulation precludes any extrinsic enhancement of the dielectric response. Dominant Factor: The intrinsic chemical polarity of the epoxy network qualitatively dominates the dielectric behavior; while the crosslinking density and microwave frequency restrict dipole relaxation, the high concentration of polar groups establishes a permittivity baseline that is fundamentally governed by the material's chemical composition rather than morphological additives."
    },
    "analysis_without_hierarchical_structure": {
      "descriptive_text": "The sample comprises an epoxy resin system identified as a non-homopolymer structure devoid of additional additives. The dielectric properties were assessed using a vector network analyzer (E5071C, Agilent) based on waveguide transmission line methods at a frequency of 3.20 GHz.",
      "reasoning_analysis": "Increasing Factors: The epoxy resin composition introduces significant polarity through hydroxyl and ether linkages within the network, enabling strong dipole orientation polarization that drives the dielectric constant higher. Decreasing Factors: The non-homopolymer architecture suggests a crosslinked network which restricts segmental mobility and limits dipole alignment efficiency, while the absence of high-k fillers precludes composite-driven enhancement; furthermore, the measurement frequency of 3.20 GHz specified in the processing history may limit the contribution of slower interfacial polarization mechanisms. Dominant Factor: The inherent chemical polarity of the epoxy matrix qualitatively dominates the dielectric response, establishing a baseline permittivity higher than non-polar olefins, despite the mobility restrictions imposed by the network structure and the high-frequency measurement conditions."
    }
  },
  {
    "doi": null,
    "title": "Fabrication, Dielectric Mechanism, and Actuated Performance of Onion-Like Carbons (OLCs)/Silicone Rubber Flexible Dielectric Elastomer Nanocomposites",
    "year": 2025,
    "chemical_composition": {
      "repeat_unit_psmiles": null,
      "monomers": [
        {
          "name": "Methyl vinyl silicone rubber",
          "smiles": null,
          "ratio_value": 100,
          "ratio_unit": "wt%"
        }
      ],
      "additives": [
        {
          "name": "Benzoyl peroxide",
          "type": "crosslinker",
          "amount_value": 2,
          "amount_unit": "wt%"
        }
      ],
      "is_homopolymer": false
    },
    "processing_history": "Compounded with SR and BPO via three-roll grinder (1100 rpm, 15 min). Hot-pressed at 120°C, 15 MPa for 15 min, followed by secondary vulcanization at 125°C for 2 h. Dielectric constant measured by impedance analyzer (WK6500B) at 1 kHz, normal temperature, 1 V oscillation voltage.",
    "hierarchical_structure": "Pure SR matrix.",
    "properties": {
      "eps": {
        "value": [
          2.92
        ],
        "unit": null
      }
    },
    "analysis_with_hierarchical_structure": {
      "descriptive_text": "The sample comprises a methyl vinyl silicone rubber matrix containing 100 wt% of the base polymer compounded with 2 wt% benzoyl peroxide acting as a crosslinker. Processing involved compounding the silicone rubber and peroxide via a three-roll grinder at 1100 rpm for 15 minutes, followed by hot-pressing at 120°C under 15 MPa for 15 minutes. A secondary vulcanization step was conducted at 125°C for 2 hours to finalize the network structure, resulting in a pure silicone rubber matrix. The dielectric constant was measured using an impedance analyzer at 1 kHz under normal temperature conditions with a 1 V oscillation voltage.",
      "reasoning_analysis": "a) Increasing Factors: The presence of vinyl groups within the siloxane backbone introduces a marginally higher polarity compared to pure polydimethylsiloxane, potentially enhancing dipole orientation polarization. Furthermore, the decomposition of benzoyl peroxide during the thermal curing process may generate polar organic byproducts or ionic species that remain trapped within the network, contributing to interfacial polarization and increasing the dielectric constant. b) Decreasing Factors: The fundamental siloxane backbone coupled with abundant non-polar methyl side groups inherently exhibits low polarizability, which drives the dielectric constant down. The secondary vulcanization history at 125°C for 2 hours facilitates the removal of volatile polar decomposition byproducts, thereby mitigating their potential to elevate the dielectric response. Additionally, the absence of high-dielectric fillers in the pure SR matrix structure prevents interfacial polarization effects common in composite systems. c) Dominant Factor: The intrinsic chemical structure of the polyorganosiloxane backbone dominates the dielectric behavior. Despite the minor polarity introduced by vinyl groups and crosslinking additives, the overwhelming prevalence of non-polar methyl groups and the flexible siloxane linkage ensures that the material maintains a characteristically low dielectric constant, with the thorough secondary vulcanization further stabilizing this low permittivity by minimizing ionic contamination."
    },
    "analysis_without_hierarchical_structure": {
      "descriptive_text": "The sample comprises a methyl vinyl silicone rubber matrix compounded with 2 wt% benzoyl peroxide acting as a crosslinking agent. The mixture was homogenized using a three-roll grinder at 1100 rpm for 15 minutes, followed by hot-pressing at 120°C under 15 MPa for 15 minutes to form the specimen. A secondary vulcanization step was conducted at 125°C for 2 hours to ensure complete curing, after which the dielectric constant was measured using an impedance analyzer at 1 kHz under normal temperature conditions with a 1 V oscillation voltage.",
      "reasoning_analysis": "Increasing Factors: The incorporation of vinyl groups into the silicone backbone introduces a degree of unsaturation and slightly higher polarity compared to pure polydimethylsiloxane, which can enhance dipolar polarization contributions at the measurement frequency of 1 kHz. Additionally, the thermal decomposition of the benzoyl peroxide crosslinker may leave behind polar organic byproducts within the matrix, potentially increasing the dielectric constant if these residues are not fully volatilized. Decreasing Factors: The fundamental siloxane backbone paired with non-polar methyl side groups intrinsically exhibits low polarizability, serving as a primary driver for a low dielectric constant. The formation of a dense crosslinked network restricts segmental chain mobility, thereby limiting the ability of dipoles to align with the external electric field. Furthermore, the secondary vulcanization process at 125°C for 2 hours is critical for removing low-molecular-weight cyclic siloxanes and volatile curing byproducts, which significantly reduces ionic conductivity and interfacial polarization effects that would otherwise elevate the eps. Dominant Factor: The intrinsic low polarity of the methyl vinyl silicone rubber backbone combined with the rigorous secondary vulcanization process qualitatively dominates the final behavior. While vinyl content and crosslinker residues provide minor mechanisms for permittivity increase, the thorough removal of volatile species and the non-polar nature of the cured siloxane network ensure that the dielectric constant remains governed by the low polarizability of the base polymer structure."
    }
  },
  {
    "doi": "10.1016/j.polymer.2025.129430",
    "title": "A high temperature shape memory polyimide with high transparency and intrinsic low dielectric constant",
    "year": 2026,
    "chemical_composition": {
      "repeat_unit_psmiles": null,
      "monomers": [
        {
          "name": "4,4'-(Hexafluoroisopropylidene) diphthalic anhydride",
          "smiles": "FC(F)(F)C(c1ccc2c(c1)C(=O)OC2=O)(c3ccc4c(c3)C(=O)OC4=O)C(F)(F)F",
          "ratio_value": null,
          "ratio_unit": null
        },
        {
          "name": "2,2′-bis(trifluoromethyl)benzidine",
          "smiles": "FC(F)(F)c1ccc(N)c(c1)c2ccc(N)c(c2)C(F)(F)F",
          "ratio_value": null,
          "ratio_unit": null
        },
        {
          "name": "2,4,6-triaminopyrimidine",
          "smiles": "Nc1nc(N)cc(N)n1",
          "ratio_value": 0.05,
          "ratio_unit": "molar ratio in amines"
        }
      ],
      "additives": [],
      "is_homopolymer": false
    },
    "processing_history": "Synthesized via polycondensation of 6FDA (5.05 mmol), TFMB (5.00 mmol), and TAP (0.15 mmol) in DMAc under argon. Films prepared by scraping, dried 48 h, thermally imidized at 150 °C, 220 °C, 250 °C, and 320 °C for 2 h each. Dielectric constant measured by Agilent 4294A impedance analyzer at 1 MHz, 25 °C.",
    "hierarchical_structure": "Micro-crosslinked structure, d-spacing = 5.94 Å, higher free volume compared to linear PIF.",
    "properties": {
      "eps": {
        "value": [
          2.34
        ],
        "unit": null
      }
    },
    "analysis_with_hierarchical_structure": {
      "descriptive_text": "The sample is a fluorinated copolyimide synthesized via polycondensation of 4,4'-(hexafluoroisopropylidene) diphthalic anhydride (6FDA) and 2,2′-bis(trifluoromethyl)benzidine (TFMB) in DMAc under an argon atmosphere, incorporating 2,4,6-triaminopyrimidine (TAP) at a 0.05 molar ratio relative to amines to introduce branching. Films were prepared by scraping followed by prolonged drying and a multi-step thermal imidization process ranging from 150 °C to 320 °C to ensure complete cyclization. The resulting material exhibits a micro-crosslinked hierarchical structure with a d-spacing of 5.94 Å, characterized by higher free volume compared to linear polyimide films, and its dielectric properties were evaluated using an impedance analyzer at 1 MHz and 25 °C.",
      "reasoning_analysis": "Increasing Factors: The presence of polar imide linkages within the polymer backbone introduces permanent dipoles that contribute to orientation polarization under an electric field. Additionally, if the drying process did not completely remove the polar DMAc solvent trapped within the micro-crosslinked network, residual solvent molecules could significantly elevate the dielectric constant. Decreasing Factors: The incorporation of bulky hexafluoroisopropylidene groups and trifluoromethyl substituents significantly reduces electronic polarizability due to the low polarizability of fluorine atoms. Furthermore, the introduction of TAP creates a micro-crosslinked structure that, combined with the bulky side groups, results in higher free volume (d-spacing = 5.94 Å) compared to linear analogs; increased free volume reduces the density of polarizable units per unit volume, thereby lowering the dielectric constant. The stepwise thermal imidization up to 320 °C ensures high conversion to the imide form, minimizing residual polar polyamic acid precursors. Dominant Factor: The dominant factor is the synergistic effect of fluorination and increased free volume induced by the bulky CF3 groups and micro-crosslinking. While the imide backbone possesses inherent polarity, the low polarizability of the fluorine substituents and the reduced material density associated with the higher free volume qualitatively drive the dielectric constant to lower values compared to non-fluorinated or linear polyimides."
    },
    "analysis_without_hierarchical_structure": {
      "descriptive_text": "The sample is a fluorinated copolyimide synthesized via polycondensation of 4,4'-(hexafluoroisopropylidene) diphthalic anhydride (6FDA) and 2,2′-bis(trifluoromethyl)benzidine (TFMB), modified with a 0.05 molar ratio of 2,4,6-triaminopyrimidine (TAP) relative to the amines. The polymerization was conducted in DMAc under an argon atmosphere, followed by film preparation via scraping and initial drying for 48 hours. Subsequent thermal imidization was performed using a stepwise heating protocol at 150 °C, 220 °C, 250 °C, and 320 °C for 2 hours at each stage to ensure complete cyclization. The dielectric constant was subsequently characterized using an Agilent 4294A impedance analyzer at a frequency of 1 MHz and a temperature of 25 °C.",
      "reasoning_analysis": "Increasing Factors: The formation of polar imide rings during thermal treatment introduces dipole moments that contribute to orientation polarization, while the high-temperature stepwise curing promotes chain packing and densification, reducing free volume which typically correlates with a higher dielectric constant. Additionally, the inclusion of the triaminopyrimidine comonomer introduces nitrogen-rich heterocyclic structures which possess higher polarizability than the purely fluorinated aromatic segments. Decreasing Factors: The most significant factor lowering the dielectric constant is the high concentration of fluorine atoms originating from both the 6FDA dianhydride and TFMB diamine monomers, as the low polarizability of the C-F bond and the bulky trifluoromethyl groups increase free volume and reduce electronic polarization. Furthermore, the rigorous thermal imidization process ensures the conversion of highly polar and hygroscopic poly(amic acid) precursors into imides and effectively removes the high-dielectric DMAc solvent, preventing plasticization or ionic conduction effects that would elevate eps. Dominant Factor: The intrinsic low polarizability of the fluorinated backbone dominates the dielectric behavior. While thermal curing densifies the film, the specific incorporation of hexafluoroisopropylidene and trifluoromethyl groups creates a structural basis for low permittivity that outweighs the polar contributions of the imide linkage or the minor TAP modifier."
    }
  },
  {
    "doi": "10.1016/j.eurpolymj.2026.114662",
    "title": "A low dielectric constant photosensitive polyimide structure design for high-resolution water-based development",
    "year": 2026,
    "chemical_composition": {
      "repeat_unit_psmiles": null,
      "monomers": [
        {
          "name": "1,2,4,5-Cyclohexanetetracarboxylic Dianhydride",
          "smiles": "O=C1OC(=O)C2C(C(=O)OC1=O)CCC2",
          "ratio_value": null,
          "ratio_unit": null
        },
        {
          "name": "4,4′-diaminodiphenyl ether",
          "smiles": "Nc1ccc(Oc2ccc(N)cc2)cc1",
          "ratio_value": null,
          "ratio_unit": null
        }
      ],
      "additives": [
        {
          "name": "Diazonaphthoquinone",
          "type": "photoactive compound",
          "amount_value": null,
          "amount_unit": null
        }
      ],
      "is_homopolymer": false
    },
    "processing_history": "PAE synthesized from monomers in DMAc, precipitated in isopropanol, dried at 50 °C. PSPI varnish prepared with DNQ in DMF, coated on silicon wafer, prebaked at 100 °C, exposed, developed with 2.38% TMAH, cured at 350 °C (1 °C/min). Films dried at 120 °C for 6 h before testing. Dielectric constant measured by precision impedance analyser (Agilent 4294A) at 1 MHz.",
    "hierarchical_structure": "Broad diffraction peaks because introduction of fatty structures impedes regular stacking of molecular chains. Alicyclic rings reduce conjugated pi-electron system.",
    "properties": {
      "eps": {
        "value": [
          2.58
        ],
        "unit": null
      }
    },
    "analysis_with_hierarchical_structure": {
      "descriptive_text": "The sample comprises a photosensitive polyimide film derived from the copolymerization of 1,2,4,5-Cyclohexanetetracarboxylic Dianhydride and 4,4′-diaminodiphenyl ether, incorporating Diazonaphthoquinone as a photoactive additive. The material was synthesized in DMAc, precipitated, and formulated into a varnish in DMF before coating onto a silicon wafer. The processing protocol involved a prebake at 100 °C, photolithographic exposure, development with 2.38% TMAH, and a final thermal cure at 350 °C at a ramp rate of 1 °C/min, followed by drying at 120 °C for 6 hours prior to dielectric characterization at 1 MHz. Hierarchical analysis reveals broad diffraction peaks, indicating an amorphous morphology resulting from the introduction of alicyclic structures that impede regular molecular chain stacking and reduce the conjugated pi-electron system.",
      "reasoning_analysis": "Increasing Factors: The formation of polar imide rings and ether linkages during the 350 °C thermal cure introduces significant dipolar polarization mechanisms, which intrinsically contribute to a higher dielectric constant. Additionally, any residual polar solvent from the DMAc or DMF processing steps, if not fully removed during drying, could increase the dielectric constant through interfacial polarization. Decreasing Factors: The incorporation of the 1,2,4,5-Cyclohexanetetracarboxylic Dianhydride monomer introduces alicyclic rings that reduce the conjugated pi-electron system compared to fully aromatic polyimides, thereby lowering electronic polarizability. Furthermore, the hierarchical structure exhibits broad diffraction peaks due to these fatty alicyclic structures impeding regular chain stacking, which increases the fractional free volume and reduces the material density, qualitatively lowering the dielectric constant. The final drying step at 120 °C also minimizes moisture absorption, preventing extrinsic increases in permittivity. Dominant Factor: The structural modification involving the replacement of aromatic dianhydrides with alicyclic units qualitatively dominates the dielectric behavior; the reduction in electronic polarizability and the increased free volume arising from the disrupted chain packing outweigh the contributions from the polar imide functional groups, resulting in a dielectric constant lower than that of conventional fully aromatic polyimides."
    },
    "analysis_without_hierarchical_structure": {
      "descriptive_text": "The sample comprises a photosensitive polyimide copolymer system derived from 1,2,4,5-cyclohexanetetracarboxylic dianhydride and 4,4′-diaminodiphenyl ether, incorporating diazonaphthoquinone as a photoactive compound. The polymer precursor was synthesized in dimethylacetamide, precipitated in isopropanol, and dried before being formulated into a varnish with diazonaphthoquinone in dimethylformamide. This mixture was coated on a silicon wafer, prebaked at 100 °C, exposed, and developed using 2.38% tetramethylammonium hydroxide. The films were subsequently cured at 350 °C with a heating rate of 1 °C/min and dried at 120 °C for 6 hours prior to dielectric constant characterization via precision impedance analysis at 1 MHz.",
