Repository: hhtrick/HHT-code

# HHT training framework

This directory contains model training, embedding precomputation, inference, article-level baselines and the curated datasets. All commands below assume that the working directory is `train_code/`.

## 3. Datasets and fixed partitions

Each main dataset is a JSON array at `dataset/{property}/{property}.json`. Entries contain source metadata, `chemical_composition`, `processing_history`, `hierarchical_structure`, `properties`, and two generated-analysis objects. Targets are stored as `properties[property]["value"]`; source metadata and target values are not predictive input fields.

| Property | Train | Validation | Test | Total |
|---|---:|---:|---:|---:|

File: train_code/dataset/eps/eps.json (part 116 of 190)
[
      "reasoning_analysis": "Increasing Factors: The formation of polar imide rings during thermal curing and the presence of ether linkages within the diamine backbone introduce significant dipole moments that enhance orientational polarizability, thereby driving the dielectric constant upward. Additionally, any residual decomposition products from the diazonaphthoquinone photoactive compound or incomplete removal of polar processing solvents like dimethylformamide could contribute to higher permittivity through increased dipolar relaxation. Decreasing Factors: The incorporation of the 1,2,4,5-cyclohexanetetracarboxylic dianhydride introduces cycloaliphatic structures which possess lower electronic polarizability compared to traditional aromatic dianhydrides, inherently reducing the dielectric constant. Furthermore, the high-temperature curing at 350 °C combined with extended drying at 120 °C facilitates the removal of volatile polar solvents and moisture while promoting complete imidization, which minimizes free volume collapse and eliminates highly polar precursor groups. Dominant Factor: The intrinsic low electronic polarizability of the cycloaliphatic dianhydride moiety serves as the dominant structural factor determining the baseline dielectric constant, as the rigorous thermal curing and drying protocol effectively mitigates competing increasing factors such as residual solvent polarity and moisture absorption."
    }
  },
  {
    "doi": "10.1016/j.polymer.2004.09.064",
    "title": "Electric force microscopy of dielectric heterogeneous polymer blends",
    "year": 2004,
    "chemical_composition": {
      "repeat_unit_psmiles": "[*]CC(C)(C(=O)OCCCCCCCC)[*]",
      "monomers": [
        {
          "name": "n-Octyl methacrylate",
          "smiles": "CCCCCCCCOC(=O)C(=C)C",
          "ratio_value": null,
          "ratio_unit": null
        }
      ],
      "additives": [],
      "is_homopolymer": true
    },
    "processing_history": "Films prepared by casting 2% solution in heptane on gold-coated glass, solvent evaporated at room temperature. Dielectric constant value (2.8–2.9) cited from literature [9].",
    "hierarchical_structure": "Forms micrometer-scale inclusions in heterogeneous blends.",
    "properties": {
      "eps": {
        "value": [
          2.8
        ],
        "unit": null
      }
    },
    "analysis_with_hierarchical_structure": {
      "descriptive_text": "The sample comprises a poly(n-octyl methacrylate) homopolymer featuring a methacrylate backbone with pendant n-octyl ester side chains. Thin films were fabricated by casting a 2% polymer solution in heptane onto gold-coated glass substrates, followed by solvent evaporation at room temperature. In terms of hierarchical structure, the polymer is characterized by its ability to form micrometer-scale inclusions when incorporated into heterogeneous blends, indicating a propensity for phase separation in composite systems.",
      "reasoning_analysis": "Increasing Factors: The presence of the polar ester linkage within the repeat unit introduces permanent dipoles capable of orientational polarization, which intrinsically elevates the dielectric constant relative to purely non-polar polyolefins. Additionally, the use of gold-coated substrates implies a measurement configuration where electrode polarization effects could potentially contribute to the apparent permittivity at low frequencies. Decreasing Factors: The long n-octyl side chain represents a significant non-polar volume fraction that dilutes the concentration of polar ester groups per unit volume, thereby reducing the overall dipole density. The processing history involving solvent evaporation at room temperature likely results in a film morphology with higher free volume compared to thermally annealed samples, further decreasing the number density of polarizable units. Furthermore, the formation of micrometer-scale inclusions suggests morphological heterogeneity that can disrupt continuous polar pathways in a blend context. Dominant Factor: The volumetric dilution effect of the long, non-polar n-octyl side chains qualitatively dominates the dielectric behavior. While the ester group provides polarity, the substantial aliphatic content suppresses the overall polarizability per unit volume, leading to a relatively low dielectric constant characteristic of long-chain alkyl methacrylates, a behavior likely reinforced by the loose packing inherent to room-temperature solvent casting."
    },
    "analysis_without_hierarchical_structure": {
      "descriptive_text": "The sample consists of a poly(n-octyl methacrylate) homopolymer prepared as thin films. The films were fabricated by solution casting a 2% polymer solution in heptane onto gold-coated glass substrates, followed by solvent evaporation at room temperature, with dielectric constant data cited from literature.",
      "reasoning_analysis": "Increasing Factors: The presence of the polar ester carbonyl functionality within the methacrylate repeat unit introduces dipolar polarizability, which inherently elevates the dielectric constant relative to purely non-polar hydrocarbon polymers. Decreasing Factors: The substantial volume fraction occupied by the long non-polar n-octyl side chains dilutes the concentration of polar ester groups per unit volume and increases free volume due to steric bulk, both of which reduce overall polarizability. Additionally, the room temperature solvent evaporation may result in a less densely packed morphology compared to thermally annealed films, potentially lowering the material density and further reducing the dielectric constant. Dominant Factor: The volumetric dilution and free volume increase caused by the long n-octyl side chains qualitatively dominate the dielectric behavior. While the ester group provides a polar contribution, the extensive non-polar alkyl content suppresses the overall permittivity, leading to a lower eps compared to methacrylates with shorter side chains."
    }
  },
  {
    "doi": "10.1016/j.polymer.2025.129430",
    "title": "A high temperature shape memory polyimide with high transparency and intrinsic low dielectric constant",
    "year": 2026,
    "chemical_composition": {
      "repeat_unit_psmiles": null,
      "monomers": [
        {
          "name": "4,4'-(Hexafluoroisopropylidene) diphthalic anhydride",
          "smiles": "FC(F)(F)C(c1ccc2c(c1)C(=O)OC2=O)(c3ccc4c(c3)C(=O)OC4=O)C(F)(F)F",
          "ratio_value": null,
          "ratio_unit": null
        },
        {
          "name": "2,2′-bis(trifluoromethyl)benzidine",
          "smiles": "FC(F)(F)c1ccc(N)c(c1)c2ccc(N)c(c2)C(F)(F)F",
          "ratio_value": null,
          "ratio_unit": null
        },
        {
          "name": "2,4,6-triaminopyrimidine",
          "smiles": "Nc1nc(N)cc(N)n1",
          "ratio_value": 0.05,
          "ratio_unit": "molar ratio in amines"
        }
      ],
      "additives": [],
      "is_homopolymer": false
    },
    "processing_history": "Synthesized via polycondensation of 6FDA (5.05 mmol), TFMB (5.00 mmol), and TAP (0.15 mmol) in DMAc under argon. Films prepared by scraping, dried 48 h, thermally imidized at 150 °C, 220 °C, 250 °C, and 320 °C for 2 h each. Dielectric constant measured by Agilent 4294A impedance analyzer at 10 MHz, 25 °C.",
    "hierarchical_structure": "Micro-crosslinked structure, d-spacing = 5.94 Å, higher free volume compared to linear PIF.",
    "properties": {
      "eps": {
        "value": [
          2.31
        ],
        "unit": null
      }
    },
    "analysis_with_hierarchical_structure": {
      "descriptive_text": "The sample is a fluorinated polyimide copolymer synthesized via polycondensation of 4,4'-(hexafluoroisopropylidene) diphthalic anhydride (6FDA) and 2,2′-bis(trifluoromethyl)benzidine (TFMB), incorporating 2,4,6-triaminopyrimidine (TAP) at a 0.05 molar ratio relative to amines to induce micro-crosslinking. The material was processed by dissolution in DMAc under an argon atmosphere, followed by film formation via scraping and a multi-stage thermal imidization protocol ranging from 150 °C to 320 °C to ensure complete cyclization. Structural characterization reveals a micro-crosslinked architecture with an interchain d-spacing of 5.94 Å, exhibiting higher free volume compared to linear polyimide analogues, and the dielectric constant was subsequently measured using an impedance analyzer at 10 MHz and 25 °C.",
      "reasoning_analysis": "Increasing Factors: The incorporation of 2,4,6-triaminopyrimidine introduces nitrogen-rich heterocyclic structures which possess higher electronic polarizability compared to purely carbocyclic aromatic units. Additionally, the inherent polarity of the imide functional groups formed during thermal treatment contributes to the overall dielectric response. Decreasing Factors: The thermal imidization process up to 320 °C ensures complete conversion of polar polyamic acid precursors into less polar imide rings, reducing dipole density. The extensive fluorination from both the 6FDA dianhydride and TFMB diamine monomers introduces C-F bonds with low polarizability and high electronegativity, which strongly suppresses the dielectric constant. Furthermore, the hierarchical structure indicates higher free volume and a d-spacing of 5.94 Å relative to linear analogues; increased free volume reduces the density of polarizable groups per unit volume, while the micro-crosslinked structure restricts segmental chain mobility, limiting orientational polarization contributions. Dominant Factor: The synergistic effect of heavy fluorination and the engineered high free volume architecture, stabilized by the high-temperature thermal imidization, dominates the dielectric behavior. While the heterocyclic crosslinker adds some polar character, the low polarizability of the fluorine atoms and the reduced material density due to expanded free volume qualitatively drive the dielectric constant significantly lower than non-fluorinated or densely packed linear polyimides."
    },
    "analysis_without_hierarchical_structure": {
      "descriptive_text": "The sample is a fluorinated copolyimide synthesized via polycondensation of 4,4'-(hexafluoroisopropylidene) diphthalic anhydride and 2,2′-bis(trifluoromethyl)benzidine, incorporating 2,4,6-triaminopyrimidine at a 0.05 molar ratio relative to amines. The polymerization was conducted in DMAc under an argon atmosphere, followed by film preparation via scraping and initial drying for 48 hours. Subsequent thermal imidization was performed using a stepwise heating protocol at 150 °C, 220 °C, 250 °C, and 320 °C for 2 hours at each stage. The dielectric constant was ultimately characterized using an Agilent 4294A impedance analyzer at 10 MHz and 25 °C.",
      "reasoning_analysis": "Increasing Factors: The formation of polar imide rings during thermal treatment introduces dipole moments that contribute to orientation polarization. Additionally, the incorporation of 2,4,6-triaminopyrimidine introduces nitrogen-rich heterocyclic structures which may increase electronic polarizability compared to a purely carbon-fluorine backbone, while the stepwise thermal curing promotes chain packing density. Decreasing Factors: The presence of bulky trifluoromethyl groups in both the dianhydride and diamine monomers significantly increases fractional free volume and reduces electronic polarizability due to the low polarizability of fluorine atoms. Furthermore, the rigorous thermal imidization up to 320 °C ensures the removal of polar poly(amic acid) precursors and residual DMAc solvent, preventing elevated permittivity associated with polar impurities. Dominant Factor: The substantial fluorine content and the associated increase in free volume generated by the bulky CF3 groups typically dominate the dielectric behavior in such polyimide systems, driving the dielectric constant downward despite the presence of polar imide linkages and heterocyclic additives."
    }
  },
  {
    "doi": null,
    "title": "Fabrication, Dielectric Mechanism, and Actuated Performance of Onion-Like Carbons (OLCs)/Silicone Rubber Flexible Dielectric Elastomer Nanocomposites",
    "year": 2025,
    "chemical_composition": {
      "repeat_unit_psmiles": null,
      "monomers": [
        {
          "name": "Methyl vinyl silicone rubber",
          "smiles": null,
          "ratio_value": 100,
          "ratio_unit": "wt%"
        }
      ],
      "additives": [
        {
          "name": "Benzoyl peroxide",
          "type": "crosslinker",
          "amount_value": 2,
          "amount_unit": "wt%"
        },
        {
          "name": "Onion-like carbons",
          "type": "filler",
          "amount_value": 0.5,
          "amount_unit": "wt%"
        }
      ],
      "is_homopolymer": false
    },
    "processing_history": "Compounded with SR, OLCs, and BPO via three-roll grinder (1100 rpm, 15 min). Hot-pressed at 120°C, 15 MPa for 15 min, followed by secondary vulcanization at 125°C for 2 h. Dielectric constant measured by impedance analyzer (WK6500B) at 1 kHz, normal temperature, 1 V oscillation voltage.",
    "hierarchical_structure": "OLCs homogeneously dispersed within the SR matrix.",
    "properties": {
      "eps": {
        "value": [
          3.43
        ],
        "unit": null
      }
    },
    "analysis_with_hierarchical_structure": {
      "descriptive_text": "The sample comprises a methyl vinyl silicone rubber matrix compounded with 2 wt% benzoyl peroxide crosslinker and 0.5 wt% onion-like carbon filler. The composite was prepared by mixing the components via a three-roll grinder at 1100 rpm for 15 minutes, followed by hot-pressing at 120°C and 15 MPa for 15 minutes, and finalized with a secondary vulcanization step at 125°C for 2 hours to ensure complete crosslinking. Structural characterization indicates that the onion-like carbons are homogeneously dispersed within the silicone rubber matrix. The dielectric constant was subsequently measured using an impedance analyzer at 1 kHz under normal temperature conditions with a 1 V oscillation voltage.",
      "reasoning_analysis": "Increasing Factors: The incorporation of onion-like carbons introduces regions of high electronic polarizability and potential conductivity within the insulating matrix, which promotes interfacial polarization (Maxwell-Wagner-Sillars effect) at the filler-matrix boundaries, thereby driving the dielectric constant upward. Additionally, the homogeneous dispersion of the filler maximizes the interfacial area available for this polarization mechanism, while the hot-pressing process at 15 MPa reduces microvoids within the sample, eliminating low-permittivity air pockets that would otherwise decrease the overall value. Decreasing Factors: The methyl vinyl silicone rubber matrix itself possesses a non-polar backbone with methyl side groups, intrinsically exhibiting a low dielectric constant baseline. Furthermore, the crosslinking induced by benzoyl peroxide and the secondary vulcanization at 125°C restricts polymer chain segmental mobility, which limits dipolar orientation contributions to the permittivity. The relatively low filler loading of 0.5 wt% also limits the formation of extensive conductive networks that would drastically elevate permittivity. Dominant Factor: The intrinsic low polarity and volumetric dominance of the silicone rubber matrix qualitatively dominate the final dielectric constant magnitude, maintaining it within a relatively low range typical of elastomers; however, the interfacial polarization arising from the homogeneously dispersed onion-like carbons serves as the primary mechanism modifying this baseline behavior relative to the neat, uncrosslinked polymer."
    },
    "analysis_without_hierarchical_structure": {
      "descriptive_text": "The composite material is based on a methyl vinyl silicone rubber matrix compounded with 2 wt% benzoyl peroxide serving as a crosslinker and 0.5 wt% onion-like carbons acting as a filler. Preparation involved compounding the constituents via a three-roll grinder at 1100 rpm for 15 minutes, followed by hot-pressing at 120°C under 15 MPa for 15 minutes. A secondary vulcanization step was performed at 125°C for 2 hours to finalize the network structure. The dielectric constant was subsequently characterized using an impedance analyzer at 1 kHz under normal temperature conditions with a 1 V oscillation voltage.",
      "reasoning_analysis": "Increasing Factors: The inclusion of onion-like carbons, even at a low loading of 0.5 wt%, introduces regions of high electronic polarizability and facilitates Maxwell-Wagner-Sillars interfacial polarization at the filler-matrix boundary, which significantly drives the dielectric constant upward. Additionally, the hot-pressing process at 15 MPa minimizes void formation, ensuring a dense material structure that prevents the lowering of permittivity associated with air pockets. Decreasing Factors: The methyl vinyl silicone rubber backbone inherently possesses a low dielectric constant due to the non-polar nature of the siloxane linkages and methyl groups, which limits dipolar contribution. Furthermore, the crosslinking network established by benzoyl peroxide and stabilized through secondary vulcanization restricts segmental chain mobility, thereby reducing the ability of polar vinyl groups to orient in response to the applied electric field. Dominant Factor: Despite the low-permittivity baseline of the silicone matrix and the mobility restrictions from crosslinking, the high polarizability and interfacial effects introduced by the conductive onion-like carbon filler qualitatively dominate the dielectric behavior, resulting in a net increase in the dielectric constant relative to the unfilled rubber."
    }
  },
  {
    "doi": "10.1016/j.polymer.2004.09.064",
    "title": "Electric force microscopy of dielectric heterogeneous polymer blends",
    "year": 2004,
    "chemical_composition": {
      "repeat_unit_psmiles": "[*]CC(C)(C(=O)OCCN(C)C)[*]",
      "monomers": [
        {
          "name": "N,N-Dimethylaminoethyl methacrylate",
          "smiles": "CN(C)CCOC(=O)C(=C)C",
          "ratio_value": null,
          "ratio_unit": null
        }
      ],
      "additives": [],
      "is_homopolymer": true
    },
    "processing_history": "Films prepared by casting 2% solution in toluene on gold-coated glass, solvent evaporated at room temperature. Dielectric constant value (~5) estimated by authors to be equal to monomer dielectric constant obtained from capacitance measurements of air gap capacitor filled with monomer at frequencies 1–10 kHz.",
    "hierarchical_structure": "Forms micrometer-scale inclusions in heterogeneous blends, more rigid than APP at room temperature.",
    "properties": {
      "eps": {
        "value": [
          5.0
        ],
        "unit": null
      }
    },
    "analysis_with_hierarchical_structure": {
      "descriptive_text": "The sample comprises a poly(N,N-dimethylaminoethyl methacrylate) homopolymer free of additives. Films were fabricated by casting a 2% solution in toluene onto gold-coated glass substrates, followed by solvent evaporation at room temperature. Structurally, the polymer forms micrometer-scale inclusions within heterogeneous blends and exhibits greater rigidity than atactic polypropylene at room temperature. The dielectric constant was characterized by estimating the value to be equivalent to the monomer dielectric constant derived from capacitance measurements of an air gap capacitor filled with monomer at frequencies ranging from 1 to 10 kHz.",
      "reasoning_analysis": "Increasing Factors: The chemical composition features polar ester carbonyl and tertiary amine functional groups within the side chains, which possess significant permanent dipole moments. These dipoles contribute to orientational polarization under an applied electric field, intrinsically driving the dielectric constant higher compared to non-polar polyolefins. Additionally, the noted rigidity relative to atactic polypropylene suggests a denser packing arrangement that may increase the number density of polarizable units per unit volume. Decreasing Factors: The processing history involves solvent evaporation at room temperature, which often results in non-equilibrium chain conformations and excess free volume compared to thermal annealing, potentially lowering the effective density and dielectric constant. Furthermore, the use of toluene, a relatively non-polar solvent, poses a risk of residual solvent entrapment acting as a diluent that reduces the overall polarity of the film. The formation of micrometer-scale inclusions in blends implies morphological heterogeneity, which can introduce interfacial voids or discontinuities that depress the bulk dielectric response. Dominant Factor: The intrinsic polarity of the N,N-dimethylaminoethyl methacrylate repeat unit is the dominant factor governing the dielectric behavior. While processing-induced free volume and morphological inclusions may modulate the magnitude, the presence of strong dipolar groups in the chemical structure establishes a fundamentally higher baseline dielectric constant than non-polar matrices, overriding the reducing effects of potential voids or residual solvent."
    },
    "analysis_without_hierarchical_structure": {
      "descriptive_text": "The sample consists of a poly(N,N-dimethylaminoethyl methacrylate) homopolymer. Films were prepared by casting a 2% solution in toluene onto gold-coated glass substrates, followed by solvent evaporation at room temperature. The dielectric constant for this system was estimated by the authors to be equivalent to the neat monomer value, obtained from capacitance measurements of an air gap capacitor filled with the monomer at frequencies ranging from 1–10 kHz.",
      "reasoning_analysis": "Increasing Factors: The chemical composition incorporates highly polar functional groups, specifically the ester carbonyl and tertiary amine within the N,N-dimethylaminoethyl side chain, which enable strong orientational polarization under an electric field, intrinsically driving the dielectric constant higher compared to non-polar polymer backbones. Decreasing Factors: The processing history specifies solvent evaporation at room temperature, which risks trapping residual toluene with a low dielectric constant within the film matrix, effectively diluting the polar polymer concentration. Furthermore, the solid-state nature of the cast film restricts segmental mobility compared to the liquid monomer state used for estimation, limiting the extent of dipole alignment. Dominant Factor: The intrinsic high polarity of the pendant dimethylaminoethyl groups is the dominant structural factor establishing a high baseline dielectric constant; however, the restriction of dipolar motion in the solid polymer film qualitatively reduces the dielectric response relative to the liquid monomer reference assumed in the processing history."
    }
  },
  {
    "doi": null,
    "title": "Fabrication, Dielectric Mechanism, and Actuated Performance of Onion-Like Carbons (OLCs)/Silicone Rubber Flexible Dielectric Elastomer Nanocomposites",
    "year": 2025,
    "chemical_composition": {
      "repeat_unit_psmiles": null,
      "monomers": [
        {
          "name": "Methyl vinyl silicone rubber",
          "smiles": null,
          "ratio_value": 100,
          "ratio_unit": "wt%"
        }
      ],
      "additives": [
        {
          "name": "Benzoyl peroxide",
          "type": "crosslinker",
          "amount_value": 2,
          "amount_unit": "wt%"
        },
        {
          "name": "Onion-like carbons",
          "type": "filler",
          "amount_value": 2.0,
          "amount_unit": "wt%"
        }
      ],
      "is_homopolymer": false
    },
    "processing_history": "Compounded with SR, OLCs, and BPO via three-roll grinder (1100 rpm, 15 min). Hot-pressed at 120°C, 15 MPa for 15 min, followed by secondary vulcanization at 125°C for 2 h. Dielectric constant measured by impedance analyzer (WK6500B) at 1 kHz, normal temperature, 1 V oscillation voltage.",
    "hierarchical_structure": "OLCs dispersed with minor aggregation observed at loading above 1.0 wt%.",
    "properties": {
      "eps": {
        "value": [
          5.82
        ],
        "unit": null
      }
    },
    "analysis_with_hierarchical_structure": {
      "descriptive_text": "The sample comprises a methyl vinyl silicone rubber matrix compounded with 2 wt% benzoyl peroxide acting as a crosslinker and 2.0 wt% onion-like carbons serving as a filler. Processing involved compounding the constituents via a three-roll grinder at 1100 rpm for 15 minutes, followed by hot-pressing at 120°C and 15 MPa for 15 minutes, and concluding with a secondary vulcanization at 125°C for 2 hours. Hierarchical structural analysis reveals that the onion-like carbons are dispersed within the matrix with minor aggregation observed at this loading level. The dielectric properties were characterized using an impedance analyzer at 1 kHz under normal temperature conditions with a 1 V oscillation voltage.",
      "reasoning_analysis": "Increasing Factors: The incorporation of onion-like carbons (OLCs) introduces a high dielectric contrast relative to the silicone matrix, promoting significant interfacial polarization (Maxwell-Wagner-Sillars effect) which drives the eps upward. Additionally, the observed minor aggregation of OLCs at 2.0 wt% loading can form micro-capacitor structures within the insulating matrix, further amplifying the dielectric constant. The presence of benzoyl peroxide induces crosslinking, increasing the overall material density which may contribute marginally to higher permittivity. Decreasing Factors: The methyl vinyl silicone rubber matrix inherently possesses a low dielectric constant due to the non-polar nature of the siloxane backbone and high chain flexibility. The secondary vulcanization process removes residual volatiles and low-molecular-weight cyclic species that might otherwise exhibit higher polarizability, potentially stabilizing or slightly lowering the baseline permittivity. Furthermore, the crosslinked network restricts segmental chain mobility, limiting orientational polarization contributions. Dominant Factor: The high polarizability and conductive nature of the onion-like carbon filler qualitatively dominate the dielectric behavior. Despite the low permittivity of the silicone matrix, the interfacial polarization generated at the numerous rubber-carbon boundaries and the micro-structural effects of filler aggregation serve as the primary drivers determining the final eps value."
    },
    "analysis_without_hierarchical_structure": {
      "descriptive_text": "The sample comprises a methyl vinyl silicone rubber matrix incorporated with 2 wt% benzoyl peroxide as a crosslinker and 2.0 wt% onion-like carbons as a filler. The components were compounded using a three-roll grinder at 1100 rpm for 15 minutes, followed by hot-pressing at 120°C and 15 MPa for 15 minutes. A secondary vulcanization step was performed at 125°C for 2 hours to finalize the network structure. The dielectric constant was subsequently measured using an impedance analyzer at 1 kHz under normal temperature with a 1 V oscillation voltage.",
      "reasoning_analysis": "Increasing Factors: The incorporation of onion-like carbons introduces highly polarizable carbonaceous structures within the matrix, which significantly enhances interfacial polarization (Maxwell-Wagner-Sillars effect) at the polymer-filler boundaries, especially at the low measurement frequency of 1 kHz, driving the eps higher. Additionally, the hot-pressing process ensures intimate contact between the filler and the matrix, maximizing the interfacial area contributing to permittivity. Decreasing Factors: The methyl vinyl silicone rubber backbone inherently exhibits a low dielectric constant due to the flexibility of the siloxane bonds and the non-polar nature of the methyl side groups, which acts to keep the eps low. Furthermore, the crosslinking induced by benzoyl peroxide and thermal vulcanization restricts segmental chain mobility, potentially limiting dipolar orientation polarization contributions compared to an uncrosslinked linear polymer. Dominant Factor: Despite the low-k nature of the silicone matrix and the mobility restrictions from crosslinking, the presence of onion-like carbons is the dominant factor; the high electronic polarizability of the carbon filler and the substantial interfacial polarization generated at even low loading levels qualitatively drive the overall eps significantly higher than that of the neat polymer."
    }
  },
  {
    "doi": "10.1016/j.polymer.2006.02.084",
    "title": "Synthesis of novel poly[(1,3-adamantyl)bis(2-naphthol)] with low dielectric constant",
    "year": 2006,
    "chemical_composition": {
      "repeat_unit_psmiles": null,
      "monomers": [
        {
          "name": "(1,3-adamantyl)bis(2-naphthol)",
          "smiles": null,
          "ratio_value": null,
          "ratio_unit": null
        }
      ],
      "additives": [],
      "is_homopolymer": true
    },
    "processing_history": "Synthesized by oxidative coupling polymerization of (1,3-adamantyl)bis(2-naphthol) with CuCl(OH)TMEDA catalyst in 2-methoxyethanol/NMP (1:1 v/v) at 25°C for 18h. Precipitated in methanol/HCl, redissolved in cyclohexanone, reprecipitated in ethyl acetate, dried at 150°C for 10h under reduced pressure. Film spin-coated on quartz substrates from cyclohexanone solution. Dielectric constant estimated from refractive index measured at 1320 nm using Metricon model PC-2000 prism coupler at room temperature, calculated via ε=1.1n².",
    "hierarchical_structure": "Amorphous (no Tg observed), regiocontrolled coupling at 10-position of naphthyl rings, transparent film, birefringence 0.01.",
    "properties": {
      "eps": {
        "value": [
          2.92
        ],
        "unit": null
      }
    },
    "analysis_with_hierarchical_structure": {
      "descriptive_text": "The sample consists of an amorphous homopolymer derived from the oxidative coupling polymerization of (1,3-adamantyl)bis(2-naphthol) monomers. Synthesis was conducted using a CuCl(OH)TMEDA catalyst system in a 2-methoxyethanol/NMP solvent mixture at 25°C for 18 hours, followed by purification through precipitation in methanol/HCl and ethyl acetate with intermediate redissolution in cyclohexanone. The resulting material was dried at 150°C under reduced pressure for 10 hours and fabricated into transparent films via spin-coating on quartz substrates from cyclohexanone solution. Structural characterization indicates regiocontrolled coupling at the 10-position of the naphthyl rings, yielding an amorphous structure with no observed glass transition temperature and a low birefringence of 0.01. The dielectric constant was subsequently estimated from refractive index measurements taken at 1320 nm using a prism coupler at room temperature.",
      "reasoning_analysis": "Increasing Factors: The presence of extensive aromatic naphthyl rings in the polymer backbone provides high electronic polarizability due to delocalized pi-electron systems, which intrinsically drives the dielectric constant (eps) upward. Additionally, the regiocontrolled coupling ensures a consistent backbone structure that maximizes the density of these polarizable aromatic units without structural defects that might disrupt packing density. Decreasing Factors: The incorporation of bulky, cage-like adamantyl substituents introduces significant fractional free volume into the polymer matrix, reducing the number of polarizable units per unit volume and thereby lowering eps. The rigid nature of both the adamantyl groups and the aromatic backbone restricts segmental motion, minimizing dipolar orientation polarization at room temperature. Furthermore, the rigorous processing history involving high-temperature vacuum drying removes residual polar solvents like NMP and moisture, preventing extrinsic elevation of the dielectric constant. The characterization method itself, estimating eps from refractive index at optical frequencies, captures only electronic polarization and excludes slower dipolar contributions, yielding a lower value compared to static measurements. Dominant Factor: The steric bulk of the adamantyl groups creating excess free volume qualitatively dominates the intrinsic electronic polarizability of the aromatic backbone. This structural feature, combined with the exclusion of dipolar contributions inherent to the optical measurement method specified in the processing history, serves as the primary driver determining the final eps behavior, generally directing it toward lower values compared to dense, purely aromatic systems."
    },
    "analysis_without_hierarchical_structure": {
      "descriptive_text": "The sample consists of a homopolymer synthesized from the monomer (1,3-adamantyl)bis(2-naphthol) via oxidative coupling polymerization utilizing a CuCl(OH)TMEDA catalyst system in a 2-methoxyethanol and NMP solvent mixture at 25°C. Following synthesis, the polymer was purified through precipitation in methanol containing HCl, redissolved in cyclohexanone, and reprecipitated in ethyl acetate before being dried at 150°C for 10 hours under reduced pressure. Thin films were prepared by spin-coating the cyclohexanone solution onto quartz substrates, and the dielectric constant was subsequently estimated based on the refractive index measured at 1320 nm using a prism coupler technique.",
      "reasoning_analysis": "Increasing Factors: The presence of aromatic naphthyl units within the polymer backbone contributes to higher electronic polarizability compared to purely aliphatic structures, inherently tending to increase the dielectric constant. Additionally, any residual polar solvent molecules from the synthesis or processing, if not completely eradicated, would introduce dipolar relaxation mechanisms that elevate the dielectric response. Decreasing Factors: The incorporation of the bulky (1,3-adamantyl) group introduces significant steric hindrance, leading to increased fractional free volume and reduced packing density, which decreases the number of polarizable units per unit volume. Furthermore, the extensive thermal treatment at 150°C under reduced pressure likely minimizes residual polar solvent content, preventing plasticization or dipolar contributions from trapped solvents. Dominant Factor: The structural modification via the bulky adamantyl moiety is the dominant factor; its ability to disrupt chain packing and increase free volume qualitatively drives the dielectric constant lower, overriding the inherent polarizability of the aromatic naphthyl backbone, provided the rigorous drying protocol effectively eliminates high-boiling polar solvents."
    }
  },
  {
    "doi": "10.1016/j.eurpolymj.2026.114662",
    "title": "A low dielectric constant photosensitive polyimide structure design for high-resolution water-based development",
    "year": 2026,
    "chemical_composition": {
      "repeat_unit_psmiles": null,
      "monomers": [
        {
          "name": "1,2,4,5-Cyclohexanetetracarboxylic Dianhydride",
          "smiles": "O=C1OC(=O)C2C(C(=O)OC1=O)CCC2",
          "ratio_value": null,
          "ratio_unit": null
        },
        {
          "name": "4,4′-diaminodiphenyl ether",
          "smiles": "Nc1ccc(Oc2ccc(N)cc2)cc1",
          "ratio_value": null,
          "ratio_unit": null
        }
      ],
      "additives": [
        {
          "name": "Diazonaphthoquinone",
          "type": "photoactive compound",
          "amount_value": null,
          "amount_unit": null
        }
      ],
      "is_homopolymer": false
    },
    "processing_history": "PAE synthesized from monomers in DMAc, precipitated in isopropanol, dried at 50 °C. PSPI varnish prepared with DNQ in DMF, coated on silicon wafer, prebaked at 100 °C, exposed, developed with 2.38% TMAH, cured at 350 °C (1 °C/min). Films dried at 120 °C for 6 h before testing. Dielectric constant measured by R&S ZNB vector network analyser (VNA) at 10 GHz.",
    "hierarchical_structure": "Broad diffraction peaks because introduction of fatty structures impedes regular stacking of molecular chains. Alicyclic rings reduce conjugated pi-electron system.",
    "properties": {
      "eps": {
        "value": [
          2.53
        ],
        "unit": null
      }
    },
    "analysis_with_hierarchical_structure": {
      "descriptive_text": "The sample is a photosensitive polyimide copolymer derived from 1,2,4,5-Cyclohexanetetracarboxylic Dianhydride and 4,4′-diaminodiphenyl ether, incorporating Diazonaphthoquinone as a photoactive compound. The PAE precursor was synthesized in DMAc, precipitated in isopropanol, and dried at 50 °C before being formulated into a varnish with DMF. The resulting film was coated on a silicon wafer, prebaked at 100 °C, exposed, developed using 2.38% TMAH, and subsequently cured at 350 °C with a heating rate of 1 °C/min. Prior to dielectric characterization via a vector network analyser at 10 GHz, the films were dried at 120 °C for 6 hours. Structurally, the material exhibits broad diffraction peaks, suggesting that the introduction of alicyclic fatty structures impedes the regular stacking of molecular chains, while simultaneously reducing the conjugated pi-electron system.",
      "reasoning_analysis": "Increasing Factors: The formation of polar imide linkages during the high-temperature curing process introduces dipolar polarization mechanisms that inherently raise the eps. Additionally, the aromatic rings within the 4,4′-diaminodiphenyl ether contribute to electronic polarizability, and the aqueous development process using 2.38% TMAH risks retaining residual moisture or ions, which would significantly increase the dielectric constant. Decreasing Factors: The use of 1,2,4,5-Cyclohexanetetracarboxylic Dianhydride introduces alicyclic rings that reduce the conjugated pi-electron system compared to fully aromatic analogs, thereby lowering electronic polarizability. Furthermore, the hierarchical structure reveals broad diffraction peaks indicating that these fatty structures impede regular chain stacking, creating increased free volume which qualitatively drives the eps down. Dominant Factor: The structural modification via alicyclic substitution is the dominant factor, as the reduction in electronic polarizability and the disruption of dense chain packing qualitatively outweigh the polar contributions of the imide groups, resulting in a lower eps relative to conventional fully aromatic polyimides."
    },
    "analysis_without_hierarchical_structure": {
      "descriptive_text": "The sample comprises a photosensitive polyimide copolymer derived from 1,2,4,5-Cyclohexanetetracarboxylic Dianhydride and 4,4′-diaminodiphenyl ether monomers, incorporating Diazonaphthoquinone as a photoactive compound. The polymer was synthesized in DMAc, precipitated in isopropanol, and dried at 50 °C before being formulated into a varnish with DMF. This varnish was coated on a silicon wafer, prebaked at 100 °C, exposed, and developed with 2.38% TMAH, followed by thermal curing at 350 °C at a rate of 1 °C/min. Prior to characterization, the films were dried at 120 °C for 6 hours, and the dielectric constant was measured using a vector network analyser at 10 GHz.",
