Repository: hhtrick/HHT-code

# HHT training framework

This directory contains model training, embedding precomputation, inference, article-level baselines and the curated datasets. All commands below assume that the working directory is `train_code/`.

## 3. Datasets and fixed partitions

Each main dataset is a JSON array at `dataset/{property}/{property}.json`. Entries contain source metadata, `chemical_composition`, `processing_history`, `hierarchical_structure`, `properties`, and two generated-analysis objects. Targets are stored as `properties[property]["value"]`; source metadata and target values are not predictive input fields.

| Property | Train | Validation | Test | Total |
|---|---:|---:|---:|---:|

File: train_code/dataset/eps/eps.json (part 117 of 190)
[
      "reasoning_analysis": "Increasing Factors: The presence of polar imide carbonyl groups and the ether linkage within the 4,4′-diaminodiphenyl ether moiety contribute to electronic and orientational polarizability, inherently driving the dielectric constant higher. Additionally, the processing history involves development with aqueous 2.38% TMAH, which introduces a risk of residual moisture absorption, and the inclusion of Diazonaphthoquinone may leave polar decomposition residues, both of which would significantly increase the dielectric constant. Decreasing Factors: The use of 1,2,4,5-Cyclohexanetetracarboxylic Dianhydride introduces cycloaliphatic structures instead of fully aromatic rings, reducing electronic polarizability compared to standard aromatic polyimides. Furthermore, the high-temperature curing at 350 °C ensures complete imidization and removal of volatile solvents like DMF and DMAc, while the subsequent drying at 120 °C mitigates moisture content, collectively acting to lower the dielectric constant. Dominant Factor: The structural modification via the cycloaliphatic dianhydride is the dominant factor qualitatively defining the baseline dielectric constant, as the reduction in electronic polarizability from the aliphatic rings outweighs the inherent polarity of the imide groups relative to all-aromatic systems, provided the thermal curing and drying steps effectively minimize the influence of processing-induced polar residues."
    }
  },
  {
    "doi": "10.1016/j.eurpolymj.2017.07.008",
    "title": "Grafting of polystyrene onto reduced graphene oxide by emulsion polymerization for dielectric polymer composites: High dielectric constant and low dielectric loss tuned by varied grafting amount of polystyrene",
    "year": 2017,
    "chemical_composition": {
      "repeat_unit_psmiles": "[*]CC(C1=CC=CC=C1)[*]",
      "monomers": [
        {
          "name": "Styrene",
          "smiles": "C=CC1=CC=CC=C1",
          "ratio_value": null,
          "ratio_unit": null
        }
      ],
      "additives": [
        {
          "name": "rGO",
          "type": "filler",
          "amount_value": 5,
          "amount_unit": "wt%"
        }
      ],
      "is_homopolymer": true
    },
    "processing_history": "PS matrix supplied by Yangzi Petrochemical. rGO filler prepared from GO. Composite prepared by master batch method: PS pellets and rGO dissolved in DMF, stirred 0.5h, solvent evaporated at 80°C, dried at 60°C for 24h, melt blended on conical micro-twin-screw extruder (170-190°C). Dielectric constant measured by Broadband Dielectric/Impedance Spectrometer (Novo control Technologies, Germany) at 100 Hz, room temperature.",
    "hierarchical_structure": "PS/rGO nanocomposite. rGO interlayer spacing about 0.39nm. rGO aggregations of several micrometers observed. Poor adhesion between rGO and PS matrix.",
    "properties": {
      "eps": {
        "value": [
          20.1
        ],
        "unit": null
      }
    },
    "analysis_with_hierarchical_structure": {
      "descriptive_text": "The sample consists of a polystyrene (PS) homopolymer matrix reinforced with 5 wt% reduced graphene oxide (rGO) filler. The composite was fabricated via a master batch method wherein PS pellets and rGO were dissolved in dimethylformamide (DMF), stirred for 0.5 hours, and subjected to solvent evaporation at 80°C followed by drying at 60°C for 24 hours, before final melt blending on a conical micro-twin-screw extruder at temperatures ranging from 170 to 190°C. Structural characterization reveals a PS/rGO nanocomposite morphology with an rGO interlayer spacing of approximately 0.39 nm, although micrometer-scale rGO aggregations were observed alongside poor interfacial adhesion between the filler and the PS matrix. The dielectric constant was subsequently measured using a Broadband Dielectric/Impedance Spectrometer at 100 Hz and room temperature.",
      "reasoning_analysis": "Increasing Factors: The incorporation of 5 wt% reduced graphene oxide (rGO), a conductive nanofiller, introduces significant interfacial polarization (Maxwell-Wagner-Sillars effect) within the insulating polystyrene matrix, drastically increasing the dielectric constant. The observed micrometer-scale rGO aggregations can act as microcapacitors, further enhancing charge accumulation at the interfaces, especially at the low measurement frequency of 100 Hz. Decreasing Factors: The inherent non-polar nature of the polystyrene homopolymer matrix maintains a low baseline permittivity. Additionally, the reported poor adhesion between the rGO and PS matrix likely introduces interfacial voids or air gaps, which possess a lower dielectric constant than the polymer, thereby reducing the effective permittivity of the composite relative to a perfectly bonded interface. Furthermore, the aggregation of rGO suggests incomplete exfoliation, which may limit the formation of an optimal conductive network compared to a well-dispersed system. Dominant Factor: The presence of the conductive rGO filler and the resulting strong interfacial polarization effects qualitatively dominate the dielectric behavior. Despite the mitigating effects of poor adhesion and aggregation, the high contrast in electrical properties between the filler and the matrix ensures that the composite exhibits a significantly higher dielectric constant than the neat polystyrene polymer."
    },
    "analysis_without_hierarchical_structure": {
      "descriptive_text": "The sample comprises a polystyrene homopolymer matrix supplied by Yangzi Petrochemical, reinforced with 5 wt% reduced graphene oxide (rGO) filler prepared from graphene oxide. The composite was fabricated via a master batch method where PS pellets and rGO were dissolved in dimethylformamide (DMF), stirred for 0.5 hours, and subjected to solvent evaporation at 80°C followed by drying at 60°C for 24 hours. Subsequently, the mixture was melt blended using a conical micro-twin-screw extruder operating between 170 and 190°C. The dielectric constant was characterized using a Broadband Dielectric/Impedance Spectrometer at 100 Hz and room temperature.",
      "reasoning_analysis": "Increasing Factors: The incorporation of 5 wt% reduced graphene oxide (rGO) introduces highly polarizable conductive domains within the insulating matrix. The significant contrast in conductivity and permittivity between the rGO filler and the polystyrene matrix promotes strong Maxwell-Wagner-Sillars (MWS) interfacial polarization, which drastically enhances the eps. Furthermore, the master batch method involving solvent dissolution in DMF followed by melt blending aims to disperse the filler, maximizing the interfacial area available for charge accumulation. Decreasing Factors: The polystyrene matrix itself is non-polar with inherently low dielectric permittivity, acting as a baseline suppressor for the eps. Additionally, the solvent evaporation and drying steps (80°C and 60°C) are intended to remove the polar DMF solvent; if successful, this prevents plasticization or high-k solvent residues from contributing to the dielectric response. Potential micro-voids formed during solvent evaporation or melt processing could introduce air with low permittivity into the composite, slightly lowering the effective eps. Dominant Factor: The presence of the conductive rGO filler and the resulting interfacial polarization effects dominate the dielectric behavior. Despite the low-k nature of the PS matrix, the high aspect ratio and conductivity of the rGO at 5 wt% loading typically drive the composite permittivity significantly higher than the neat polymer, making the filler-matrix interface the primary determinant of the final eps magnitude."
    }
  },
  {
    "doi": "10.1016/j.polymer.2006.02.084",
    "title": "Synthesis of novel poly[(1,3-adamantyl)bis(2-naphthol)] with low dielectric constant",
    "year": 2006,
    "chemical_composition": {
      "repeat_unit_psmiles": null,
      "monomers": [
        {
          "name": "(1,3-adamantyl)bis(2-naphthol)",
          "smiles": null,
          "ratio_value": null,
          "ratio_unit": null
        }
      ],
      "additives": [],
      "is_homopolymer": true
    },
    "processing_history": "Synthesized by oxidative coupling polymerization of (1,3-adamantyl)bis(2-naphthol) with CuCl(OH)TMEDA catalyst in 2-methoxyethanol/NMP (1:1 v/v) at 25°C for 18h. Precipitated in methanol/HCl, redissolved in cyclohexanone, reprecipitated in ethyl acetate, dried at 150°C for 10h under reduced pressure. Film spin-coated from cyclohexanone solution (thickness 1.5 μm) onto silicon wafer. Cr electrodes deposited (6×10⁻² cm²). Dielectric constant measured by capacitance using Agilent 4284A precision LCR meter at 1 MHz.",
    "hierarchical_structure": "Amorphous (no Tg observed), regiocontrolled coupling at 10-position of naphthyl rings, transparent film, birefringence 0.01.",
    "properties": {
      "eps": {
        "value": [
          2.96
        ],
        "unit": null
      }
    },
    "analysis_with_hierarchical_structure": {
      "descriptive_text": "The sample consists of a homopolymer synthesized via oxidative coupling polymerization of (1,3-adamantyl)bis(2-naphthol) using a CuCl(OH)TMEDA catalyst system in a 2-methoxyethanol/NMP solvent mixture at 25°C. Following synthesis, the polymer underwent rigorous purification involving precipitation in methanol/HCl and ethyl acetate, with intermediate redissolution in cyclohexanone, before being dried at 150°C under reduced pressure for 10 hours. The material was processed into transparent, amorphous films with a thickness of 1.5 μm via spin-coating onto silicon wafers, followed by the deposition of chromium electrodes for capacitance measurement at 1 MHz. Structural characterization indicates regiocontrolled coupling at the 10-position of the naphthyl rings, resulting in a material with low birefringence (0.01) and no observable glass transition temperature.",
      "reasoning_analysis": "Increasing Factors: The presence of extensive aromatic naphthyl rings within the polymer backbone contributes significant electronic polarizability, which inherently tends to increase the dielectric constant. Additionally, the oxidative coupling likely forms ether or carbon-carbon linkages containing heteroatoms or conjugated systems that can support dipolar polarization under an electric field. Decreasing Factors: The incorporation of the bulky, aliphatic adamantyl group serves as a free-volume inducer, reducing the packing density of the polymer chains and thereby lowering the number of polarizable units per unit volume. Furthermore, the rigorous processing history involving high-temperature vacuum drying (150°C) ensures the removal of highly polar residual solvents like NMP and 2-methoxyethanol, preventing artificial elevation of the dielectric constant. The amorphous structure with no observed Tg suggests a rigid backbone that may limit segmental dipolar relaxation at the measurement frequency. Dominant Factor: The steric bulk and aliphatic nature of the adamantyl group qualitatively dominate the dielectric behavior. By significantly increasing free volume and diluting the density of polarizable aromatic rings, this structural feature drives the dielectric constant down, characterizing the material as a low-k dielectric polymer despite the presence of aromatic components."
    },
    "analysis_without_hierarchical_structure": {
      "descriptive_text": "The sample is a homopolymer synthesized via the oxidative coupling polymerization of (1,3-adamantyl)bis(2-naphthol) using a CuCl(OH)TMEDA catalyst system in a 2-methoxyethanol/NMP solvent mixture at 25°C. Following synthesis, the polymer was purified through precipitation in methanol/HCl and ethyl acetate, with an intermediate redissolution step in cyclohexanone, before being dried at 150°C for 10 hours under reduced pressure. Thin films with a thickness of 1.5 μm were prepared by spin-coating the polymer from a cyclohexanone solution onto silicon wafers, followed by the deposition of chromium electrodes with an area of 6×10⁻² cm². The dielectric constant was subsequently characterized using capacitance measurements via an Agilent 4284A precision LCR meter operating at 1 MHz.",
      "reasoning_analysis": "Increasing Factors: The presence of aromatic naphthyl rings within the polymer backbone contributes significant electronic polarizability, which intrinsically drives the dielectric constant upward. Additionally, the ether linkages formed during the oxidative coupling introduce permanent dipoles capable of orientational polarization, further contributing to a higher permittivity value. Decreasing Factors: The incorporation of the bulky adamantyl group introduces substantial fractional free volume into the polymer matrix, reducing the density of polarizable units per unit volume and sterically hindering dipolar alignment, which lowers the dielectric constant. Furthermore, the rigorous processing history involving drying at 150°C under reduced pressure effectively removes residual polar solvents such as NMP and moisture, preventing artificial inflation of the dielectric constant often caused by hygroscopic or solvent contaminants. Dominant Factor: The structural modification via the bulky adamantyl moiety is the dominant factor, as it is specifically designed to increase free volume and reduce chain packing density to minimize permittivity, an effect that is accurately captured only because the high-temperature vacuum drying process eliminates high-dielectric contaminants that would otherwise mask this intrinsic low-k behavior."
    }
  },
  {
    "doi": null,
    "title": "Enhanced Initial Permeability and Dielectric Constant in a Double-Percolating Ni0.3Zno.7Fe1.95O4-Ni-Polymer Composite**",
    "year": 2005,
    "chemical_composition": {
      "repeat_unit_psmiles": "[*]CC(F)(F)[*]",
      "monomers": [
        {
          "name": "Vinylidene fluoride",
          "smiles": "C=C(F)(F)",
          "ratio_value": null,
          "ratio_unit": null
        }
      ],
      "additives": [],
      "is_homopolymer": true
    },
    "processing_history": "PVDF powder used as matrix. Dielectric constant stated as about ten in Experimental section.",
    "hierarchical_structure": null,
    "properties": {
      "eps": {
        "value": [
          10
        ],
        "unit": null
      }
    },
    "analysis_with_hierarchical_structure": {
      "descriptive_text": "The sample consists of a polyvinidene fluoride (PVDF) homopolymer characterized by a repeat unit featuring geminal difluoro substitution on the ethylene backbone. The material was processed using PVDF powder as the matrix component, and its dielectric constant was experimentally evaluated and reported within the associated literature.",
      "reasoning_analysis": "Increasing Factors: The presence of highly electronegative fluorine atoms within the vinylidene fluoride repeat units generates strong permanent dipoles along the polymer chain, significantly enhancing orientational polarization and driving the dielectric constant (eps) upward relative to non-polar polymers. Decreasing Factors: The processing history specifies the use of PVDF powder as a matrix, which implies a particulate morphology that may introduce interstitial air voids or porosity if not fully densified, thereby reducing the effective macroscopic permittivity. Additionally, the lack of specified thermal or mechanical poling to induce the electroactive beta-phase crystallinity may limit the alignment of dipoles, potentially suppressing the maximum achievable dielectric response. Dominant Factor: The intrinsic molecular polarity arising from the geminal difluoro groups is the dominant factor, as the strong dipole moment of the PVDF backbone fundamentally establishes a high baseline dielectric constant that outweighs the potential reductions caused by powder morphology or unspecified crystalline phases."
    },
    "analysis_without_hierarchical_structure": {
      "descriptive_text": "The sample consists of a poly(vinylidene fluoride) homopolymer derived from vinylidene fluoride monomers without the incorporation of additives. The material was processed using PVDF powder as the matrix component, and the dielectric constant was characterized and reported within the experimental section.",
      "reasoning_analysis": "Increasing Factors: The chemical composition features carbon-fluorine bonds with high electronegativity differences, creating strong permanent dipoles along the polymer backbone that significantly enhance electronic and orientational polarization. The homopolymer structure ensures a high density of these polar units without dilution from non-polar comonomers, intrinsically supporting a higher dielectric constant compared to non-polar polymers. Decreasing Factors: The processing history indicates the use of powder as a matrix without explicit mention of melting, pressing, or electrical poling, which may result in a morphology dominated by the non-polar alpha-phase or random dipole orientation rather than the highly polar beta-phase. Additionally, the absence of high-permittivity ceramic fillers limits the composite effect that could otherwise elevate the dielectric response. Dominant Factor: The intrinsic molecular polarity of the PVDF backbone serves as the dominant factor, establishing a fundamentally elevated dielectric constant relative to standard hydrocarbon polymers, although the final magnitude is modulated by the crystalline phase distribution determined by the specific powder processing conditions."
    }
  },
  {
    "doi": "10.1016/j.eurpolymj.2026.114662",
    "title": "A low dielectric constant photosensitive polyimide structure design for high-resolution water-based development",
    "year": 2026,
    "chemical_composition": {
      "repeat_unit_psmiles": null,
      "monomers": [
        {
          "name": "1,2,4,5-Cyclohexanetetracarboxylic Dianhydride",
          "smiles": "O=C1OC(=O)C2C(C(=O)OC1=O)CCC2",
          "ratio_value": null,
          "ratio_unit": null
        },
        {
          "name": "4,4′-Diaminodicyclohexyl methane",
          "smiles": "NC1CCC(CC1)C2CCC(CC2)N",
          "ratio_value": null,
          "ratio_unit": null
        }
      ],
      "additives": [
        {
          "name": "Diazonaphthoquinone",
          "type": "photoactive compound",
          "amount_value": null,
          "amount_unit": null
        }
      ],
      "is_homopolymer": false
    },
    "processing_history": "PAE synthesized from monomers in DMAc, precipitated in isopropanol, dried at 50 °C. PSPI varnish prepared with DNQ in DMF, coated on silicon wafer, prebaked at 100 °C, exposed, developed with 2.38% TMAH, cured at 350 °C (1 °C/min). Films dried at 120 °C for 6 h before testing. Dielectric constant measured by precision impedance analyser (Agilent 4294A) at 1 MHz.",
    "hierarchical_structure": "Broad diffraction peaks because introduction of fatty structures impedes regular stacking of molecular chains. Aliphatic polyimide lacks intramolecular conjugated pi-electron system.",
    "properties": {
      "eps": {
        "value": [
          2.81
        ],
        "unit": null
      }
    },
    "analysis_with_hierarchical_structure": {
      "descriptive_text": "The material is an aliphatic photosensitive polyimide copolymer derived from 1,2,4,5-Cyclohexanetetracarboxylic Dianhydride and 4,4′-Diaminodicyclohexyl methane, incorporating Diazonaphthoquinone as a photoactive compound. The processing history involves the synthesis of a precursor in DMAc, precipitation, and subsequent formulation into a varnish with DMF for coating on silicon wafers. The film underwent prebaking, photolithographic patterning via exposure and development with 2.38% TMAH, and final thermal curing at 350 °C at a rate of 1 °C/min, followed by drying at 120 °C for 6 hours before dielectric characterization at 1 MHz. Hierarchical structural analysis indicates an amorphous morphology characterized by broad diffraction peaks, where the introduction of fatty aliphatic structures impedes the regular stacking of molecular chains and eliminates the intramolecular conjugated pi-electron system typically found in aromatic analogs.",
      "reasoning_analysis": "Increasing Factors: The presence of polar carbonyl groups within the imide linkages contributes to dipole polarization, which inherently increases the dielectric constant. Additionally, the high-temperature thermal curing at 350 °C ensures complete imidization and densification of the film, reducing free volume associated with incomplete reaction or solvent retention, which would otherwise lower the dielectric constant. Decreasing Factors: The substitution of aromatic rings with aliphatic cyclohexane structures in the monomer backbone significantly reduces electronic polarizability due to the absence of delocalized pi-electron systems. The hierarchical structure exhibits broad diffraction peaks, indicating that the fatty aliphatic structures impede regular chain stacking, leading to increased free volume within the amorphous matrix which effectively lowers the dielectric constant. Furthermore, the lack of intramolecular conjugated pi-electron systems minimizes electronic polarization contributions compared to traditional aromatic polyimides. Dominant Factor: The intrinsic low polarizability of the aliphatic cyclohexane-based backbone qualitatively dominates the dielectric behavior, driving the eps lower than conventional aromatic polyimides. While the polar imide groups and dense curing attempt to increase the value, the fundamental reduction in electronic polarizability caused by the non-aromatic composition and the increased free volume from impeded stacking are the prevailing factors determining a reduced dielectric constant."
    },
    "analysis_without_hierarchical_structure": {
      "descriptive_text": "The sample consists of a photosensitive polyimide film derived from 1,2,4,5-cyclohexanetetracarboxylic dianhydride and 4,4'-diaminodicyclohexyl methane. The synthesis began with the formation of a PAE precursor in DMAc, which was precipitated in isopropanol and dried at 50 °C. A PSPI varnish was subsequently prepared by dissolving the precursor with diazonaphthoquinone in DMF, coated on a silicon wafer, prebaked at 100 °C, exposed, and developed with 2.38% TMAH. The films were cured at 350 °C at a rate of 1 °C/min and dried at 120 °C for 6 hours before the dielectric constant was measured at 1 MHz using a precision impedance analyzer.",
      "reasoning_analysis": "Increasing Factors: The formation of imide linkages during the thermal cure introduces polar carbonyl groups into the backbone, which contribute to dipolar polarization and inherently increase the dielectric constant. Additionally, if the final drying step at 120 °C does not completely eliminate moisture absorbed during ambient handling, the high dipole moment of residual water molecules would significantly elevate the measured permittivity. Decreasing Factors: The substitution of aromatic rings with cycloaliphatic structures in both the dianhydride and diamine monomers significantly reduces the electronic polarizability of the polymer backbone compared to conventional aromatic polyimides. Furthermore, the thermal decomposition of the diazonaphthoquinone additive during the 350 °C curing process generates gaseous byproducts that likely create nanoscale voids within the matrix, increasing free volume and lowering the overall dielectric constant. Dominant Factor: The intrinsic low electronic polarizability associated with the cycloaliphatic monomer structure serves as the primary determinant for the dielectric behavior, establishing a fundamentally lower baseline permittivity that is further reinforced by the processing-induced free volume from the photoactive compound decomposition."
    }
  },
  {
    "doi": "10.1016/j.eurpolymj.2017.07.008",
    "title": "Grafting of polystyrene onto reduced graphene oxide by emulsion polymerization for dielectric polymer composites: High dielectric constant and low dielectric loss tuned by varied grafting amount of polystyrene",
    "year": 2017,
    "chemical_composition": {
      "repeat_unit_psmiles": "[*]CC(C1=CC=CC=C1)[*]",
      "monomers": [
        {
          "name": "Styrene",
          "smiles": "C=CC1=CC=CC=C1",
          "ratio_value": null,
          "ratio_unit": null
        }
      ],
      "additives": [
        {
          "name": "rGO-PS1",
          "type": "filler",
          "amount_value": 5,
          "amount_unit": "wt%"
        }
      ],
      "is_homopolymer": true
    },
    "processing_history": "PS matrix supplied by Yangzi Petrochemical. rGO-PS1 filler prepared via emulsion polymerization with varied styrene amount (low grafting) and KPS, followed by hydrazine reduction at 100°C for 2h. Composite prepared by master batch method: dissolved in DMF, evaporated at 80°C, dried at 60°C for 24h, melt blended at 170-190°C. Dielectric constant measured by Broadband Dielectric/Impedance Spectrometer (Novo control Technologies, Germany) at 100 Hz, room temperature.",
    "hierarchical_structure": "PS/rGO-PS1 nanocomposite. rGO-PS1 interlayer spacing 0.41nm. Reduced rGO aggregations. PS chains grafted on rGO surface. Homogeneous morphology.",
    "properties": {
      "eps": {
        "value": [
          121.1
        ],
        "unit": null
      }
    },
    "analysis_with_hierarchical_structure": {
      "descriptive_text": "The sample consists of a polystyrene homopolymer matrix supplied by Yangzi Petrochemical reinforced with 5 wt% rGO-PS1 filler, forming a PS/rGO-PS1 nanocomposite. The reduced graphene oxide filler was synthesized via emulsion polymerization using styrene and KPS, followed by hydrazine reduction at 100°C for 2 hours, resulting in PS chains grafted onto the rGO surface with an interlayer spacing of 0.41 nm. The composite was fabricated using a master batch method wherein the components were dissolved in DMF, evaporated at 80°C, dried at 60°C for 24 hours, and finally melt blended at 170-190°C to achieve a homogeneous morphology with reduced rGO aggregations. Dielectric properties were characterized using a Broadband Dielectric/Impedance Spectrometer at 100 Hz and room temperature.",
      "reasoning_analysis": "Increasing Factors: The incorporation of 5 wt% rGO-PS1 filler introduces conductive graphene domains within the insulating polystyrene matrix, generating strong Maxwell-Wagner-Sillars interfacial polarization which drastically increases the dielectric constant. The homogeneous morphology and reduced aggregations maximize the interfacial area between the PS matrix and rGO sheets, further enhancing this polarization effect, particularly at the low measurement frequency of 100 Hz which allows sufficient time for charge accumulation at interfaces. Decreasing Factors: The polystyrene matrix itself is non-polar with an inherently low dielectric constant, providing a low baseline permittivity. Additionally, the grafting of PS chains onto the rGO surface creates an insulating barrier between filler particles, preventing the formation of a continuous conductive network (percolation), which limits the upper bound of the permittivity increase compared to composites where direct filler contact might occur. Dominant Factor: The presence of well-dispersed conductive rGO filler driving interfacial polarization is the dominant factor, qualitatively raising the permittivity significantly above that of neat polystyrene, governed by the microcapacitor structure formed by the insulating polymer layers between conductive filler plates."
    },
    "analysis_without_hierarchical_structure": {
      "descriptive_text": "The sample comprises a polystyrene homopolymer matrix sourced from Yangzi Petrochemical, compounded with 5 wt% rGO-PS1 filler. The filler was synthesized through emulsion polymerization utilizing styrene and potassium persulfate with low grafting density, followed by hydrazine reduction at 100°C for 2 hours. The composite fabrication employed a master batch method involving dissolution in dimethylformamide, solvent evaporation at 80°C, drying at 60°C for 24 hours, and final melt blending between 170°C and 190°C. Dielectric properties were characterized using a Broadband Dielectric/Impedance Spectrometer at 100 Hz and room temperature.",
      "reasoning_analysis": "Increasing Factors: The incorporation of 5 wt% rGO-PS1 filler introduces conductive reduced graphene oxide sheets into the insulating matrix, which significantly enhances charge storage capacity through Maxwell-Wagner-Sillars interfacial polarization, particularly at the low measurement frequency of 100 Hz. Additionally, the use of dimethylformamide (DMF) during the solution processing stage introduces polar molecules that, if any residual amounts remain despite drying, would contribute to dipole orientation polarization and elevate the dielectric constant. Decreasing Factors: The polystyrene homopolymer matrix is inherently non-polar with a low baseline dielectric constant, which acts to suppress the overall permittivity relative to polar polymer systems. Furthermore, the processing history includes a dedicated drying step at 60°C for 24 hours and solvent evaporation, which mitigates the presence of polar residual solvents that would otherwise inflate the dielectric response. Dominant Factor: The presence of the high-aspect-ratio conductive rGO filler within the insulating polystyrene matrix qualitatively dominates the dielectric behavior. Despite the low-permittivity nature of the matrix and the drying processes, the extensive interfacial area generated by the dispersed filler particles creates strong interfacial polarization at low frequencies, driving the dielectric constant significantly higher than that of the neat polymer."
    }
  },
  {
    "doi": "10.1016/j.eurpolymj.2026.114662",
    "title": "A low dielectric constant photosensitive polyimide structure design for high-resolution water-based development",
    "year": 2026,
    "chemical_composition": {
      "repeat_unit_psmiles": null,
      "monomers": [
        {
          "name": "1,2,4,5-Cyclohexanetetracarboxylic Dianhydride",
          "smiles": "O=C1OC(=O)C2C(C(=O)OC1=O)CCC2",
          "ratio_value": null,
          "ratio_unit": null
        },
        {
          "name": "4,4′-Diaminodicyclohexyl methane",
          "smiles": "NC1CCC(CC1)C2CCC(CC2)N",
          "ratio_value": null,
          "ratio_unit": null
        }
      ],
      "additives": [
        {
          "name": "Diazonaphthoquinone",
          "type": "photoactive compound",
          "amount_value": null,
          "amount_unit": null
        }
      ],
      "is_homopolymer": false
    },
    "processing_history": "PAE synthesized from monomers in DMAc, precipitated in isopropanol, dried at 50 °C. PSPI varnish prepared with DNQ in DMF, coated on silicon wafer, prebaked at 100 °C, exposed, developed with 2.38% TMAH, cured at 350 °C (1 °C/min). Films dried at 120 °C for 6 h before testing. Dielectric constant measured by R&S ZNB vector network analyser (VNA) at 10 GHz.",
    "hierarchical_structure": "Broad diffraction peaks because introduction of fatty structures impedes regular stacking of molecular chains. Aliphatic polyimide lacks intramolecular conjugated pi-electron system.",
    "properties": {
      "eps": {
        "value": [
          2.72
        ],
        "unit": null
      }
    },
    "analysis_with_hierarchical_structure": {
      "descriptive_text": "The sample is a photosensitive polyimide copolymer derived from 1,2,4,5-Cyclohexanetetracarboxylic Dianhydride and 4,4′-Diaminodicyclohexyl methane monomers, formulated with Diazonaphthoquinone as a photoactive compound. The material processing involved synthesizing the precursor in DMAc, precipitating in isopropanol, and preparing a varnish in DMF for coating on a silicon wafer, followed by a lithographic sequence including prebaking at 100 °C, exposure, development with 2.38% TMAH, and thermal curing at 350 °C at a ramp rate of 1 °C/min. Prior to dielectric characterization via vector network analysis at 10 GHz, the films were dried at 120 °C for 6 hours. Structural analysis indicates an amorphous morphology characterized by broad diffraction peaks, resulting from the introduction of cycloaliphatic structures that impede regular molecular chain stacking and lack an intramolecular conjugated pi-electron system.",
      "reasoning_analysis": "Increasing Factors: The presence of polar imide carbonyl groups within the polymer backbone contributes to dipolar polarization, which inherently elevates the dielectric constant. Additionally, the processing history involves lithographic development with TMAH and the inclusion of Diazonaphthoquinone, where residual ionic salts or polar decomposition products from the photoactive compound could remain trapped in the matrix, potentially increasing permittivity. Decreasing Factors: The substitution of aromatic monomers with cycloaliphatic analogs eliminates the highly polarizable conjugated pi-electron systems typically found in aromatic polyimides, significantly reducing electronic polarizability. Furthermore, the hierarchical structure reveals an amorphous arrangement with impeded chain stacking due to the fatty structures, suggesting increased fractional free volume that lowers the density of polarizable units per unit volume. Dominant Factor: The chemical modification to a fully cycloaliphatic backbone is the dominant factor governing the dielectric behavior. The absence of aromatic conjugation drastically reduces the intrinsic electronic polarizability compared to conventional aromatic polyimides, qualitatively driving the dielectric constant to lower values despite the potential presence of polar imide linkages and processing additives."
    },
    "analysis_without_hierarchical_structure": {
      "descriptive_text": "The sample comprises a photosensitive polyimide system derived from the condensation of 1,2,4,5-Cyclohexanetetracarboxylic Dianhydride and 4,4′-Diaminodicyclohexyl methane. Diazonaphthoquinone was incorporated as a photoactive compound within the varnish formulated in DMF. The material processing involved the synthesis of the precursor in DMAc followed by precipitation and redissolution, coating onto a silicon wafer, and prebaking at 100 °C. Subsequent photolithographic steps included exposure and development with 2.38% TMAH, followed by thermal curing at 350 °C with a ramp rate of 1 °C/min. Finally, the films were dried at 120 °C for 6 hours prior to dielectric constant characterization using a vector network analyser at 10 GHz.",
      "reasoning_analysis": "Increasing Factors: The presence of polar imide carbonyl groups within the polymer backbone inherently contributes to dipolar polarization, potentially increasing the dielectric constant. Additionally, the inclusion of Diazonaphthoquinone as a photoactive compound and the use of aqueous TMAH for development introduce potential sources of residual polar species or moisture absorption, which would significantly elevate the dielectric constant if not fully removed. Decreasing Factors: The utilization of cycloaliphatic monomers rather than aromatic analogs reduces the electronic polarizability of the backbone, intrinsically lowering the dielectric constant. Furthermore, the high-temperature curing at 350 °C ensures complete imidization, eliminating highly polar poly(amic acid) precursors, while the extended drying at 120 °C facilitates the removal of residual solvents and absorbed moisture, thereby minimizing dipolar contributions. Dominant Factor: The structural modification using cycloaliphatic monomers serves as the primary compositional driver for reducing electronic polarizability compared to standard aromatic polyimides; however, the rigorous thermal curing and drying history is the dominant processing factor that ensures the realization of this low dielectric potential by suppressing extrinsic polar contributions from residuals and moisture."
    }
  },
  {
    "doi": null,
    "title": "Polyvinylidene fluoride/vanadium pentoxide composites with high dielectric constant and low dielectric loss",
    "year": 2013,
    "chemical_composition": {
      "repeat_unit_psmiles": "[*]CC(F)(F)[*]",
      "monomers": [
        {
          "name": "Vinylidene fluoride",
          "smiles": "C=C(F)F",
          "ratio_value": null,
          "ratio_unit": null
        }
      ],
      "additives": [
        {
          "name": "Vanadium pentoxide nanobelts",
          "type": "filler",
          "amount_value": 15,
          "amount_unit": "vol%"
        }
      ],
      "is_homopolymer": true
    },
    "processing_history": "V2O5 nanobelts synthesized via hydrothermal method (NH4VO3, P123, HCl, 120 °C, 24 h) and heat treated at 400 °C for 30 min. Composite sheets (15 mm diameter, 2 mm thickness) prepared by blending PVDF and V2O5 nanobelts, hot-pressed at 180 °C, 15 MPa for 30 min. Samples polished and electroplated by silver-paint. Dielectric constant measured by impedance analyzer (Agilent 4294A) at 100 Hz, room temperature.",
    "hierarchical_structure": "V2O5 nanobelts (diameter 50 nm pristine, 87.2–110.2 nm in composite) uniformly distributed in PVDF matrix. Compact structure, no pores. Orthorhombic phase V2O5.",
    "properties": {
      "eps": {
        "value": [
          140
        ],
        "unit": null
      }
    },
    "analysis_with_hierarchical_structure": {
      "descriptive_text": "The sample comprises a polyvinylidene fluoride (PVDF) homopolymer matrix composite incorporating 15 vol% vanadium pentoxide (V2O5) nanobelts as filler. The V2O5 nanobelts were synthesized via a hydrothermal method involving NH4VO3, P123, and HCl at 120 °C for 24 hours, followed by heat treatment at 400 °C for 30 minutes to stabilize the orthorhombic phase. Composite sheets measuring 15 mm in diameter and 2 mm in thickness were fabricated by blending the PVDF with the nanobelts and hot-pressing at 180 °C under 15 MPa for 30 minutes, yielding a compact structure with uniformly distributed fillers having diameters between 87.2 and 110.2 nm. After polishing, the samples were electroplated with silver paint, and the dielectric constant was measured using an impedance analyzer at 100 Hz and room temperature.",
