Repository: hhtrick/HHT-code

# HHT training framework

This directory contains model training, embedding precomputation, inference, article-level baselines and the curated datasets. All commands below assume that the working directory is `train_code/`.

## 3. Datasets and fixed partitions

Each main dataset is a JSON array at `dataset/{property}/{property}.json`. Entries contain source metadata, `chemical_composition`, `processing_history`, `hierarchical_structure`, `properties`, and two generated-analysis objects. Targets are stored as `properties[property]["value"]`; source metadata and target values are not predictive input fields.

| Property | Train | Validation | Test | Total |
|---|---:|---:|---:|---:|

File: train_code/dataset/eps/eps.json (part 118 of 190)
[
      "reasoning_analysis": "Increasing Factors: The inclusion of vanadium pentoxide nanobelts, which possess a significantly higher intrinsic dielectric constant than the polymer matrix, directly elevates the composite permittivity based on effective medium principles. The nanobelt morphology offers a high aspect ratio and large interfacial area, promoting strong interfacial polarization (Maxwell-Wagner-Sillars effect) at the filler-matrix boundaries. Additionally, the compact structure devoid of pores prevents the inclusion of low-permittivity air voids, and the low measurement frequency of 100 Hz allows sufficient time for dipolar and interfacial relaxations to fully contribute to the polarization. Decreasing Factors: The PVDF matrix itself exhibits a lower dielectric constant compared to the ceramic filler, acting as a diluting medium that limits the upper bound of the composite permittivity relative to the pure filler. Furthermore, the thermal history involving hot-pressing at 180 °C may favor the formation of the non-polar alpha-crystalline phase of PVDF over the highly polar beta-phase, potentially restricting the maximum dipolar contribution from the polymer chains, while the rigid filler interface may restrict segmental mobility in the surrounding polymer interphase. Dominant Factor: The high volume fraction of high-permittivity V2O5 nanobelts combined with the morphology-enhanced interfacial polarization qualitatively dominates the dielectric behavior. This filler-driven enhancement outweighs the limitations imposed by the lower-permittivity matrix and potential crystalline phase constraints, leading to a net increase in eps relative to the neat polymer."
    },
    "analysis_without_hierarchical_structure": {
      "descriptive_text": "The sample comprises a poly(vinylidene fluoride) (PVDF) homopolymer matrix composite incorporated with 15 vol% vanadium pentoxide (V2O5) nanobelts. The V2O5 nanobelts were synthesized via a hydrothermal method using NH4VO3, P123, and HCl at 120 °C for 24 hours, subsequently heat treated at 400 °C for 30 minutes. Composite sheets measuring 15 mm in diameter and 2 mm in thickness were prepared by blending the PVDF with the nanobelts and hot-pressing the mixture at 180 °C under 15 MPa for 30 minutes. Following fabrication, the samples were polished and electroplated with silver paint to establish electrodes, and the dielectric constant was characterized using an impedance analyzer at 100 Hz and room temperature.",
      "reasoning_analysis": "Increasing Factors: The incorporation of vanadium pentoxide nanobelts, which possess a significantly higher intrinsic dielectric constant than the polymer matrix, directly enhances the composite permittivity according to effective medium theories. Furthermore, the heterogeneous interface between the semiconductive V2O5 fillers and the PVDF matrix promotes Maxwell-Wagner-Sillars interfacial polarization, which is particularly pronounced at the low measurement frequency of 100 Hz, thereby driving the eps upward. The strong dipole moments associated with the C-F bonds in the PVDF backbone also contribute to the baseline polarizability. Decreasing Factors: The hot-pressing processing history at 180 °C, which exceeds the melting temperature of PVDF, may favor the crystallization of the thermodynamically stable non-polar alpha-phase upon cooling rather than the highly polar beta-phase, potentially limiting the maximum achievable permittivity of the matrix component. Additionally, at 15 vol% loading, there is a risk of filler agglomeration which could reduce the effective interfacial area or introduce voids, slightly dampening the dielectric enhancement. Dominant Factor: The high intrinsic permittivity of the V2O5 nanobelts coupled with the substantial interfacial polarization effects generated at the polymer-filler boundaries qualitatively dominates the dielectric behavior, leading to a net increase in eps relative to the neat polymer, despite the potential polymorphic constraints of the PVDF matrix induced by the thermal processing."
    }
  },
  {
    "doi": "10.1002/pc.25299",
    "title": "Low-frequency dielectric performance of polyimide composites containing amorphous polymer-derived SiCN ceramics",
    "year": 2019,
    "chemical_composition": {
      "repeat_unit_psmiles": "[*]N1C(=O)c2ccccc2C(=O)N1c3ccc(Oc4ccc(*)cc4)cc3",
      "monomers": [
        {
          "name": "4,4'-diaminodiphenyl ether",
          "smiles": "Nc1ccc(Oc2ccc(N)cc2)cc1",
          "ratio_value": null,
          "ratio_unit": null
        },
        {
          "name": "pyromellitic dianhydride",
          "smiles": "O=C1C(=O)c2ccccc2C1=O",
          "ratio_value": null,
          "ratio_unit": null
        }
      ],
      "additives": [
        {
          "name": "SiCN ceramic",
          "type": "filler",
          "amount_value": 15,
          "amount_unit": "vol%"
        }
      ],
      "is_homopolymer": false
    },
    "processing_history": "In situ polymerization. ODA dissolved in DMAc. SiCN (15 vol%) added. PMDA added. Tape cast. Dried 48 °C 12 h. Imidization: 80 °C 1 h, 140 °C 2 h, 200 °C 1 h, 300 °C 1 h. Dielectric constant measured by broadband dielectric/impedance spectrometer (Novocontrol) at 0.1 Hz, room temperature.",
    "hierarchical_structure": "SiCN particles (1-3 μm) uniformly dispersed in amorphous PI matrix.",
    "properties": {
      "eps": {
        "value": [
          9.6
        ],
        "unit": null
      }
    },
    "analysis_with_hierarchical_structure": {
      "descriptive_text": "The sample comprises a polyimide matrix synthesized via in situ polymerization of 4,4'-diaminodiphenyl ether and pyromellitic dianhydride in dimethylacetamide, incorporated with 15 vol% SiCN ceramic filler. The composite was fabricated via tape casting followed by drying at 48 °C and a multi-step thermal imidization process ramping from 80 °C to 300 °C to ensure complete cyclization. Structural analysis indicates an amorphous polyimide matrix containing uniformly dispersed SiCN particles ranging from 1 to 3 μm, with dielectric properties characterized by broadband dielectric spectroscopy at 0.1 Hz and room temperature.",
      "reasoning_analysis": "Increasing Factors: The inclusion of 15 vol% SiCN ceramic filler, which typically exhibits a higher intrinsic permittivity than the polyimide matrix, elevates the composite dielectric constant according to effective medium mixing rules. Additionally, the low measurement frequency of 0.1 Hz allows for significant Maxwell-Wagner-Sillars interfacial polarization to develop at the boundaries between the insulating matrix and the ceramic particles, further augmenting the observed permittivity. Decreasing Factors: The rigid aromatic backbone of the PMDA-ODA polyimide restricts dipole orientation and segmental mobility, inherently limiting the matrix contribution to the dielectric constant. Furthermore, the rigorous thermal imidization up to 300 °C eliminates residual solvent and converts polar polyamic acid precursors into the less polar imide structure, minimizing extrinsic dipole losses that would otherwise increase permittivity. Dominant Factor: While the rigid polymer backbone and complete imidization work to minimize the matrix permittivity, the presence of the high-permittivity ceramic filler combined with the substantial interfacial polarization effects expected at low frequencies in heterogeneous systems qualitatively dominates the dielectric response, driving the effective permittivity higher than that of the neat polymer."
    },
    "analysis_without_hierarchical_structure": {
      "descriptive_text": "The sample comprises a polyimide composite synthesized via in situ polymerization of pyromellitic dianhydride and 4,4'-diaminodiphenyl ether within a dimethylacetamide solvent. This matrix was compounded with 15 vol% SiCN ceramic filler prior to tape casting and undergoing a staged thermal imidization cycle ranging from 48 °C to 300 °C to ensure complete cyclization and solvent removal. The dielectric constant was ultimately characterized using a broadband dielectric impedance spectrometer at 0.1 Hz under room temperature conditions.",
      "reasoning_analysis": "Increasing Factors: The inclusion of 15 vol% SiCN ceramic filler introduces a component with a typically higher intrinsic permittivity than the polyimide matrix, which elevates the composite eps according to effective medium theories. Additionally, the measurement frequency of 0.1 Hz is sufficiently low to enable significant interfacial Maxwell-Wagner-Sillars polarization at the polymer-ceramic boundaries, further amplifying the apparent dielectric constant. The polar carbonyl groups inherent to the imide rings also contribute to dipole orientation polarization. Decreasing Factors: The rigid aromatic backbone of the PMDA-ODA polyimide restricts chain segmental mobility and dipole alignment, inherently limiting the dielectric constant relative to flexible aliphatic polymers. Furthermore, the rigorous multi-step thermal imidization process up to 300 °C facilitates the removal of the polar DMAc solvent and converts polar poly(amic acid) precursors into the imide structure, thereby minimizing contributions from ionic conductivity and residual dipole moments. Dominant Factor: Although the rigid polymer backbone and thorough thermal treatment act to minimize the dielectric constant, the presence of the high-permittivity ceramic filler combined with the low-frequency measurement condition is the dominant factor. The interfacial polarization effects arising from the heterogeneous composite structure at 0.1 Hz qualitatively outweigh the intrinsic low-k characteristics of the neat polyimide matrix, leading to an elevated eps relative to the unfilled polymer."
    }
  },
  {
    "doi": "10.1002/pc.25299",
    "title": "Low-frequency dielectric performance of polyimide composites containing amorphous polymer-derived SiCN ceramics",
    "year": 2019,
    "chemical_composition": {
      "repeat_unit_psmiles": "[*]N1C(=O)c2ccccc2C(=O)N1c3ccc(Oc4ccc(*)cc4)cc3",
      "monomers": [
        {
          "name": "4,4'-diaminodiphenyl ether",
          "smiles": "Nc1ccc(Oc2ccc(N)cc2)cc1",
          "ratio_value": null,
          "ratio_unit": null
        },
        {
          "name": "pyromellitic dianhydride",
          "smiles": "O=C1C(=O)c2ccccc2C1=O",
          "ratio_value": null,
          "ratio_unit": null
        }
      ],
      "additives": [],
      "is_homopolymer": false
    },
    "processing_history": "In situ polymerization. ODA dissolved in DMAc. PMDA added. Tape cast. Dried 48 °C 12 h. Imidization: 80 °C 1 h, 140 °C 2 h, 200 °C 1 h, 300 °C 1 h. Dielectric constant measured by broadband dielectric/impedance spectrometer (Novocontrol) at 0.1 Hz, room temperature.",
    "hierarchical_structure": "Amorphous PI matrix. Broad XRD peak at 2θ = 19°.",
    "properties": {
      "eps": {
        "value": [
          3.3
        ],
        "unit": null
      }
    },
    "analysis_with_hierarchical_structure": {
      "descriptive_text": "The sample consists of an amorphous polyimide matrix synthesized via in situ polymerization of 4,4'-diaminodiphenyl ether and pyromellitic dianhydride monomers. The precursor solution in DMAc was tape cast and subjected to a staged thermal imidization protocol ranging from 80 °C to 300 °C to ensure complete cyclization and solvent removal. Structural characterization reveals an amorphous morphology evidenced by a broad XRD peak centered at 2θ = 19°, and the dielectric constant was subsequently measured using a broadband dielectric spectrometer at 0.1 Hz under room temperature conditions.",
      "reasoning_analysis": "Increasing Factors: The presence of polar carbonyl groups within the imide rings and ether linkages in the backbone contributes to dipole polarization, inherently raising the dielectric constant. Additionally, the low measurement frequency of 0.1 Hz allows sufficient time for orientational polarization of dipoles and interfacial polarization mechanisms to fully develop, resulting in a higher measured eps compared to high-frequency conditions. The amorphous structure indicated by the broad XRD peak may provide sufficient free volume to facilitate dipole reorientation. Decreasing Factors: The rigid aromatic backbone composed of PMDA and ODA units restricts segmental chain mobility, limiting the extent of orientational polarization compared to flexible aliphatic polymers. Furthermore, the high-temperature imidization schedule up to 300 °C ensures complete conversion of the polar polyamic acid precursor and removal of residual polar solvent (DMAc), both of which would otherwise significantly inflate the dielectric constant. Dominant Factor: The intrinsic balance between the polar imide functionality and the rigid aromatic backbone establishes the baseline dielectric behavior; however, the comprehensive thermal processing history is the dominant factor ensuring the eps reflects the pristine polymer properties by eliminating extrinsic polar contributions from unreacted precursors or solvent residues."
    },
    "analysis_without_hierarchical_structure": {
      "descriptive_text": "The sample is a polyimide copolymer synthesized via in situ polymerization utilizing 4,4'-diaminodiphenyl ether and pyromellitic dianhydride monomers. The preparation process involved dissolving the diamine in dimethylacetamide, followed by the addition of the dianhydride and tape casting of the resulting poly(amic acid) solution. The cast film was subjected to a staged thermal treatment, beginning with drying at 48 °C for 12 hours and proceeding through a stepwise imidization protocol at 80 °C, 140 °C, 200 °C, and finally 300 °C. The dielectric constant was subsequently characterized using a broadband dielectric/impedance spectrometer at 0.1 Hz under room temperature conditions.",
      "reasoning_analysis": "Increasing Factors: The chemical composition features polar imide rings containing carbonyl groups and ether linkages within the backbone, both of which contribute significant dipolar and electronic polarizability that inherently drive the dielectric constant upward. Additionally, the aromatic structures provide high electronic polarizability, further supporting a higher permittivity baseline. Decreasing Factors: The rigid aromatic backbone derived from the pyromellitic dianhydride restricts segmental chain mobility, limiting the orientational polarization contribution at room temperature. Furthermore, the extensive thermal imidization history up to 300 °C ensures the complete removal of the polar dimethylacetamide solvent and moisture, preventing extrinsic plasticization or conductive pathways that would otherwise drastically inflate the dielectric constant. Dominant Factor: The intrinsic dipolar nature of the imide and ether functional groups within the polymer backbone qualitatively dominates the final dielectric constant behavior, as the rigorous thermal processing history effectively eliminates extrinsic variables such as residual solvent, leaving the inherent material polarity as the primary determinant of the eps value."
    }
  },
  {
    "doi": null,
    "title": "Surface-Reengineering of BNNs@Hydrocarbon Polymer Composites for Ultra-Low Dielectric Constant for High-Frequency Applications",
    "year": 2024,
    "chemical_composition": {
      "repeat_unit_psmiles": null,
      "monomers": [
        {
          "name": "Cyclic Olefin Copolymer",
          "smiles": null,
          "ratio_value": null,
          "ratio_unit": null
        }
      ],
      "additives": [],
      "is_homopolymer": false
    },
    "processing_history": "COC chips dissolved in cyclohexene with CTAB-functionalized BNNs (none for pure COC), stirred at 60 °C for 2 h, dried at 60 °C for 24 h, hot-pressed at 140 °C, 2 MPa for 25 min. Dielectric constant measured by Agilent Technologies E5071 C Dielectric Impedance Spectrometer at 10 GHz.",
    "hierarchical_structure": "Pristine COC film.",
    "properties": {
      "eps": {
        "value": [
          2.26
        ],
        "unit": null
      }
    },
    "analysis_with_hierarchical_structure": {
      "descriptive_text": "The sample comprises a Cyclic Olefin Copolymer (COC) system characterized as a copolymer, processed into a pristine film architecture. Preparation involved dissolving COC chips in cyclohexene followed by stirring at 60 °C for 2 hours and drying at 60 °C for 24 hours to yield a matrix without nanofiller incorporation. The film was subsequently consolidated through hot-pressing at 140 °C under 2 MPa pressure for 25 minutes. Dielectric characterization was performed using an Agilent Technologies E5071 C Dielectric Impedance Spectrometer operating at a frequency of 10 GHz.",
      "reasoning_analysis": "Increasing Factors: The hot-pressing step at 140 °C and 2 MPa induces densification by reducing free volume and improving chain packing within the film. This increased density raises the number of polarizable entities per unit volume, qualitatively driving the eps upward. Additionally, any incomplete removal of cyclohexene during the drying phase could introduce residual solvent molecules that may contribute to interfacial polarization, further increasing eps. Decreasing Factors: The chemical composition of the Cyclic Olefin Copolymer is based on non-polar hydrocarbon structures lacking strong permanent dipole moments, which intrinsically limits orientational polarization and drives the eps down. The hierarchical structure is defined as a pristine film without high-permittivity fillers, ensuring no extrinsic enhancement of the dielectric constant occurs. Dominant Factor: The intrinsic non-polarity of the COC backbone qualitatively dominates the dielectric response. While processing-induced densification tends to increase eps, the fundamental absence of polar functional groups in the copolymer structure ensures the material maintains a low dielectric constant, making chemical composition the primary determinant over morphological densification."
    },
    "analysis_without_hierarchical_structure": {
      "descriptive_text": "The sample consists of a Cyclic Olefin Copolymer (COC) matrix composite prepared via solution processing. COC chips were dissolved in cyclohexene and mixed with CTAB-functionalized boron nitride nanosheets (BNNs) under stirring at 60 °C for 2 hours. The resulting mixture was dried at 60 °C for 24 hours to remove the solvent, followed by hot-pressing at 140 °C under 2 MPa for 25 minutes to form the final specimen. The dielectric constant was subsequently characterized using an Agilent Technologies E5071 C Dielectric Impedance Spectrometer operating at a frequency of 10 GHz.",
      "reasoning_analysis": "Increasing Factors: The incorporation of boron nitride nanosheets (BNNs), which possess a higher intrinsic dielectric constant than the polymer matrix, directly increases the composite's effective permittivity. Furthermore, the CTAB functionalization introduces polar ionic groups at the filler-matrix interface, enhancing interfacial polarization (Maxwell-Wagner-Sillars effect), while the hot-pressing step ensures high density and intimate contact, minimizing voids that would otherwise lower the permittivity. Decreasing Factors: The Cyclic Olefin Copolymer matrix is inherently non-polar with low dielectric loss and constant, establishing a low baseline value. Additionally, the measurement frequency of 10 GHz is sufficiently high to suppress slower dipolar relaxation processes and reduce the contribution of interfacial polarization compared to low-frequency measurements, potentially limiting the magnitude of the permittivity increase. Dominant Factor: While the non-polar COC backbone dictates a low baseline permittivity, the presence of the high-permittivity ceramic filler and the polar CTAB interphase qualitatively dominates the deviation from the neat polymer behavior, driving the effective eps higher than the matrix alone despite the high-frequency measurement conditions."
    }
  },
  {
    "doi": "10.1016/j.eurpolymj.2017.07.008",
    "title": "Grafting of polystyrene onto reduced graphene oxide by emulsion polymerization for dielectric polymer composites: High dielectric constant and low dielectric loss tuned by varied grafting amount of polystyrene",
    "year": 2017,
    "chemical_composition": {
      "repeat_unit_psmiles": "[*]CC(C1=CC=CC=C1)[*]",
      "monomers": [
        {
          "name": "Styrene",
          "smiles": "C=CC1=CC=CC=C1",
          "ratio_value": null,
          "ratio_unit": null
        }
      ],
      "additives": [
        {
          "name": "rGO-PS2",
          "type": "filler",
          "amount_value": 5,
          "amount_unit": "wt%"
        }
      ],
      "is_homopolymer": true
    },
    "processing_history": "PS matrix supplied by Yangzi Petrochemical. rGO-PS2 filler prepared via emulsion polymerization with varied styrene amount (medium grafting) and KPS, followed by hydrazine reduction at 100°C for 2h. Composite prepared by master batch method: dissolved in DMF, evaporated at 80°C, dried at 60°C for 24h, melt blended at 170-190°C. Dielectric constant measured by Broadband Dielectric/Impedance Spectrometer (Novo control Technologies, Germany) at 100 Hz, room temperature.",
    "hierarchical_structure": "PS/rGO-PS2 nanocomposite. rGO-PS2 interlayer spacing 0.42nm. Reduced rGO aggregations. PS chains grafted on rGO surface. Homogeneous morphology.",
    "properties": {
      "eps": {
        "value": [
          101.0
        ],
        "unit": null
      }
    },
    "analysis_with_hierarchical_structure": {
      "descriptive_text": "The sample comprises a polystyrene homopolymer matrix composite containing 5 wt% rGO-PS2 filler, characterized as a PS/rGO-PS2 nanocomposite with homogeneous morphology. The filler was synthesized via emulsion polymerization with styrene and KPS followed by hydrazine reduction at 100°C for 2 hours, resulting in PS chains grafted on the rGO surface with an interlayer spacing of 0.42 nm and reduced aggregations. Composite fabrication involved a master batch method where components were dissolved in DMF, evaporated at 80°C, dried at 60°C for 24 hours, and melt blended at 170-190°C. The dielectric constant was measured using a Broadband Dielectric/Impedance Spectrometer at 100 Hz and room temperature.",
      "reasoning_analysis": "Increasing Factors: The incorporation of conductive reduced graphene oxide (rGO) filler into the insulating polystyrene matrix generates strong interfacial polarization (Maxwell-Wagner-Sillars effect) due to the accumulation of charge carriers at the phase boundaries, which significantly drives the dielectric constant upward. The grafting of PS chains on the rGO surface improves dispersion and increases the effective interfacial area available for polarization, while the homogeneous morphology and reduced aggregations ensure uniform distribution of these microcapacitor structures to maximize interfacial effects. Decreasing Factors: The intrinsic non-polar nature of the polystyrene homopolymer matrix provides a low baseline permittivity, limiting the overall dielectric response compared to polar polymer systems. The thorough drying process at 60°C for 24 hours removes the polar DMF solvent, eliminating potential dipole contributions from residual solvent that would otherwise elevate the eps. Additionally, the insulating PS graft layer on the rGO surface prevents direct electrical contact between filler particles, limiting the formation of conductive percolation networks that are associated with extremely high permittivity values near the threshold. Dominant Factor: The presence of the conductive rGO filler within the insulating matrix is the qualitatively dominant factor governing the dielectric behavior. Despite the low permittivity of the PS matrix and the insulating graft layer, the massive interfacial polarization generated at the well-dispersed rGO-PS interfaces overwhelms the intrinsic polymer properties, leading to a substantial enhancement in the dielectric constant relative to neat polystyrene."
    },
    "analysis_without_hierarchical_structure": {
      "descriptive_text": "The sample comprises a polystyrene (PS) matrix supplied by Yangzi Petrochemical composited with 5 wt% rGO-PS2 filler. The reduced graphene oxide filler was prepared via emulsion polymerization using styrene and potassium persulfate followed by hydrazine reduction at 100°C for 2 hours. The composite was fabricated using a master batch method involving dissolution in dimethylformamide, solvent evaporation at 80°C, drying at 60°C for 24 hours, and final melt blending at 170-190°C. The dielectric constant was characterized using a Broadband Dielectric/Impedance Spectrometer at 100 Hz under room temperature conditions.",
      "reasoning_analysis": "Increasing Factors: The incorporation of 5 wt% rGO-PS2 filler introduces highly polarizable conductive carbonaceous structures into the non-polar polystyrene matrix, creating significant electrical heterogeneity. This contrast promotes strong Maxwell-Wagner-Sillars interfacial polarization, which is further maximized by the low measurement frequency of 100 Hz allowing sufficient time for charge accumulation at interfaces. Decreasing Factors: The bulk volume is dominated by the polystyrene matrix (95 wt%), which is inherently non-polar with a low baseline dielectric constant. Additionally, the processing history includes rigorous solvent evaporation and drying steps to remove residual dimethylformamide, a polar solvent whose elimination prevents artificial inflation of the permittivity. Dominant Factor: The dominant factor is the interfacial polarization arising from the conductive rGO filler dispersed within the insulating polymer matrix. Despite the high volume fraction of the low-permittivity PS, the presence of the high-aspect-ratio filler at low frequency qualitatively drives the dielectric constant significantly higher than that of the neat polymer."
    }
  },
  {
    "doi": "10.1016/j.eurpolymj.2017.07.008",
    "title": "Grafting of polystyrene onto reduced graphene oxide by emulsion polymerization for dielectric polymer composites: High dielectric constant and low dielectric loss tuned by varied grafting amount of polystyrene",
    "year": 2017,
    "chemical_composition": {
      "repeat_unit_psmiles": "[*]CC(C1=CC=CC=C1)[*]",
      "monomers": [
        {
          "name": "Styrene",
          "smiles": "C=CC1=CC=CC=C1",
          "ratio_value": null,
          "ratio_unit": null
        }
      ],
      "additives": [
        {
          "name": "rGO-PS3",
          "type": "filler",
          "amount_value": 5,
          "amount_unit": "wt%"
        }
      ],
      "is_homopolymer": true
    },
    "processing_history": "PS matrix supplied by Yangzi Petrochemical. rGO-PS3 filler prepared via emulsion polymerization with varied styrene amount (high grafting) and KPS, followed by hydrazine reduction at 100°C for 2h. Composite prepared by master batch method: dissolved in DMF, evaporated at 80°C, dried at 60°C for 24h, melt blended at 170-190°C. Dielectric constant measured by Broadband Dielectric/Impedance Spectrometer (Novo control Technologies, Germany) at 100 Hz, room temperature.",
    "hierarchical_structure": "PS/rGO-PS3 nanocomposite. rGO-PS3 interlayer spacing 0.43nm. rGO almost covered by PS ellipsoids/spheres. Core-shell-like structure. Largest interlayer spacing among samples.",
    "properties": {
      "eps": {
        "value": [
          394.6
        ],
        "unit": null
      }
    },
    "analysis_with_hierarchical_structure": {
      "descriptive_text": "The sample comprises a polystyrene (PS) homopolymer matrix composite containing 5 wt% rGO-PS3 filler, synthesized using a PS matrix supplied by Yangzi Petrochemical. The rGO-PS3 filler was prepared via emulsion polymerization with high styrene grafting using KPS, followed by hydrazine reduction at 100°C for 2 hours, and the final composite was fabricated through a master batch method involving dissolution in DMF, evaporation at 80°C, drying at 60°C for 24 hours, and melt blending at 170-190°C. Hierarchical characterization identifies a core-shell-like nanocomposite structure where the reduced graphene oxide is almost entirely covered by PS ellipsoids or spheres, exhibiting an interlayer spacing of 0.43 nm, which is the largest among the compared samples. The dielectric constant was evaluated using a Broadband Dielectric/Impedance Spectrometer from Novo control Technologies, Germany, at 100 Hz and room temperature.",
      "reasoning_analysis": "Increasing Factors: The incorporation of conductive reduced graphene oxide (rGO) filler within the insulating polystyrene matrix creates numerous microcapacitor structures, significantly enhancing interfacial polarization (Maxwell-Wagner-Sillars effect). The core-shell morphology and the reported largest interlayer spacing indicate effective exfoliation and dispersion, which maximize the interfacial area available for charge accumulation. Additionally, the low measurement frequency of 100 Hz allows sufficient time for these slow interfacial polarization mechanisms to fully develop, further driving the dielectric constant upward. Decreasing Factors: The intrinsic non-polar nature of the polystyrene matrix establishes a low baseline permittivity compared to polar polymers. Furthermore, the PS grafting layer forming the core-shell structure acts as an insulating barrier that prevents the formation of a direct conductive percolation network among the rGO sheets, thereby limiting the dielectric constant relative to a system at the percolation threshold where permittivity would diverge. Dominant Factor: The interfacial polarization arising from the well-dispersed conductive rGO filler within the insulating matrix qualitatively dominates the dielectric behavior, leading to a net enhancement in the dielectric constant relative to neat polystyrene, governed primarily by the microcapacitor efficiency of the core-shell nanocomposite structure."
    },
    "analysis_without_hierarchical_structure": {
      "descriptive_text": "The sample comprises a polystyrene homopolymer matrix sourced from Yangzi Petrochemical, composite reinforced with 5 wt% rGO-PS3 filler. The filler was synthesized through emulsion polymerization involving styrene and potassium persulfate followed by hydrazine reduction at 100°C for 2 hours to achieve high grafting. Composite fabrication utilized a master batch method where components were dissolved in dimethylformamide, evaporated at 80°C, and dried at 60°C for 24 hours prior to melt blending at 170-190°C. The dielectric constant was characterized using a Broadband Dielectric/Impedance Spectrometer at 100 Hz and room temperature.",
      "reasoning_analysis": "Increasing Factors: The incorporation of 5 wt% rGO-PS3 filler introduces conductive graphene domains within the insulating polystyrene matrix, creating microcapacitor structures that significantly enhance interfacial polarization via the Maxwell-Wagner-Sillars effect. Additionally, the low measurement frequency of 100 Hz allows sufficient time for charge accumulation at the polymer-filler interfaces, further driving the dielectric constant upward. Decreasing Factors: The polystyrene matrix is inherently non-polar with a low baseline dielectric constant, which limits the overall magnitude compared to polar matrices. Furthermore, the polystyrene grafting layer on the rGO surface acts as an insulating barrier that prevents the formation of direct conductive pathways, restricting the percolation-driven surge in permittivity, while the high-temperature melt blending ensures the removal of residual polar DMF solvent that could otherwise artificially inflate values. Dominant Factor: The strong interfacial polarization induced by the conductive rGO filler within the insulating matrix at low frequency qualitatively dominates the dielectric response, leading to a net increase in eps relative to the neat polymer despite the insulating graft layer and non-polar matrix."
    }
  },
  {
    "doi": null,
    "title": "Surface-Reengineering of BNNs@Hydrocarbon Polymer Composites for Ultra-Low Dielectric Constant for High-Frequency Applications",
    "year": 2024,
    "chemical_composition": {
      "repeat_unit_psmiles": null,
      "monomers": [
        {
          "name": "Cyclic Olefin Copolymer",
          "smiles": null,
          "ratio_value": null,
          "ratio_unit": null
        }
      ],
      "additives": [
        {
          "name": "Boron Nitride Nanosheets",
          "type": "filler",
          "amount_value": 5,
          "amount_unit": "wt%"
        },
        {
          "name": "Cetyltrimethylammonium bromide",
          "type": "surfactant",
          "amount_value": null,
          "amount_unit": null
        }
      ],
      "is_homopolymer": false
    },
    "processing_history": "COC chips dissolved in cyclohexene with CTAB-functionalized BNNs, stirred at 60 °C for 2 h, dried at 60 °C for 24 h, hot-pressed at 140 °C, 2 MPa for 25 min. Dielectric constant measured by Agilent Technologies E5071 C Dielectric Impedance Spectrometer at 10 GHz.",
    "hierarchical_structure": "BNNs uniformly dispersed within COC matrix. BNNs align parallel to composite surface.",
    "properties": {
      "eps": {
        "value": [
          1.49
        ],
        "unit": null
      }
    },
    "analysis_with_hierarchical_structure": {
      "descriptive_text": "The sample comprises a Cyclic Olefin Copolymer (COC) matrix composite reinforced with 5 wt% Boron Nitride Nanosheets (BNNs) functionalized with Cetyltrimethylammonium bromide (CTAB) surfactant. Fabrication involved dissolving COC chips in cyclohexene with the CTAB-functionalized BNNs, followed by stirring at 60 °C for 2 hours and drying at 60 °C for 24 hours. The mixture was subsequently hot-pressed at 140 °C under 2 MPa for 25 minutes to consolidate the material. Hierarchical characterization reveals that the BNNs are uniformly dispersed within the COC matrix with a preferred alignment parallel to the composite surface. The dielectric constant was characterized using an Agilent Technologies E5071 C Dielectric Impedance Spectrometer at 10 GHz.",
      "reasoning_analysis": "Increasing Factors: The incorporation of Boron Nitride Nanosheets, which typically possess a higher dielectric constant than the COC matrix, intrinsically raises the composite permittivity. Additionally, the presence of the ionic CTAB surfactant can introduce interfacial polarization (Maxwell-Wagner-Sillars effect) and ionic conductivity contributions, further driving the dielectric constant upward. The hot-pressing processing step densifies the material, removing air voids (which have a dielectric constant near 1), thereby increasing the effective permittivity of the bulk sample. Decreasing Factors: The Cyclic Olefin Copolymer matrix is inherently non-polar with a low baseline dielectric constant, which constrains the overall permittivity of the composite. Furthermore, the specific hierarchical structure where BNNs align parallel to the composite surface suggests that if the electric field is applied perpendicular to the surface during measurement, the series capacitance model applies, which can limit the effective dielectric constant compared to a random or parallel orientation relative to the field. Dominant Factor: While the non-polar COC matrix establishes a low permittivity baseline, the combined effect of the higher-permittivity BN filler and the interfacial polarization induced by the ionic CTAB surfactant qualitatively dominates the behavior, leading to an increase in dielectric constant relative to neat COC, though the specific sheet alignment moderates the magnitude of this increase."
    },
    "analysis_without_hierarchical_structure": {
      "descriptive_text": "The sample comprises a Cyclic Olefin Copolymer (COC) matrix composite incorporated with 5 wt% Boron Nitride Nanosheets (BNNs) and Cetyltrimethylammonium bromide (CTAB) surfactant. The preparation involved dissolving COC chips in cyclohexene followed by the addition of CTAB-functionalized BNNs and stirring at 60 °C for 2 hours. The mixture was subsequently dried at 60 °C for 24 hours and hot-pressed at 140 °C under 2 MPa for 25 minutes to consolidate the material. The dielectric constant was evaluated using an Agilent Technologies E5071 C Dielectric Impedance Spectrometer at a frequency of 10 GHz.",
      "reasoning_analysis": "Increasing Factors: The incorporation of Boron Nitride Nanosheets introduces a ceramic phase with a higher intrinsic permittivity than the polymer matrix, driving the composite eps upward. Additionally, the presence of the ionic CTAB surfactant introduces polarizable species and potential interfacial polarization sites, while the hot-pressing step reduces void content, eliminating low-permittivity air pockets that would otherwise lower the effective eps. Decreasing Factors: The fundamental chemical structure of the Cyclic Olefin Copolymer matrix is non-polar with low moisture absorption, establishing a low baseline permittivity. Furthermore, the drying process at 60 °C removes residual solvent and moisture, preventing plasticization or ionic conduction effects that would elevate eps, and the high measurement frequency of 10 GHz limits the contribution of slow interfacial polarization mechanisms. Dominant Factor: Despite the high-permittivity filler and ionic surfactant, the volumetric dominance of the non-polar COC matrix (95 wt%) qualitatively governs the bulk dielectric response, maintaining a relatively low eps characteristic of the base polymer rather than the ceramic filler."
    }
  },
  {
    "doi": "10.1016/j.polymer.2006.12.030",
    "title": "Dielectric properties of polymer nanoparticle composites",
    "year": 2007,
    "chemical_composition": {
      "repeat_unit_psmiles": null,
      "monomers": [
        {
          "name": "Styrene",
          "smiles": "C=CC1=CC=CC=C1",
          "ratio_value": null,
          "ratio_unit": null
        },
        {
          "name": "Ethylene",
          "smiles": "C=C",
          "ratio_value": null,
          "ratio_unit": null
        },
        {
          "name": "Butylene",
          "smiles": "CCC=C",
          "ratio_value": null,
          "ratio_unit": null
        }
      ],
      "additives": [],
      "is_homopolymer": false
    },
    "processing_history": "Purchased S-SEBS block copolymer (29 wt% styrene blocks, 59.7 mol% of styrene blocks sulfonated). Film prepared by static casting from solution. Dielectric constant measured by dielectric analyzer (DEA 2970, TA Instruments) using parallel plate sensors at 10 kHz, 35°C, under dry nitrogen purge.",
    "hierarchical_structure": "Microphase separated morphology with sulfonated styrene blocks forming domains. Sulfonic acid groups (SO3H) present on styrene blocks.",
    "properties": {
      "eps": {
        "value": [
          5258
        ],
        "unit": null
      }
    },
    "analysis_with_hierarchical_structure": {
      "descriptive_text": "The sample is a sulfonated styrene-ethylene-butylene-styrene (S-SEBS) block copolymer composed of styrene, ethylene, and butylene monomers, featuring a microphase separated morphology where sulfonated styrene blocks form distinct domains containing sulfonic acid groups. The material, consisting of 29 wt% styrene blocks with 59.7 mol% sulfonation, was processed into a film via static casting from solution. Dielectric characterization was performed using a dielectric analyzer with parallel plate sensors at 10 kHz and 35°C under a dry nitrogen purge.",
