Repository: hhtrick/HHT-code

# HHT training framework

This directory contains model training, embedding precomputation, inference, article-level baselines and the curated datasets. All commands below assume that the working directory is `train_code/`.

## 3. Datasets and fixed partitions

Each main dataset is a JSON array at `dataset/{property}/{property}.json`. Entries contain source metadata, `chemical_composition`, `processing_history`, `hierarchical_structure`, `properties`, and two generated-analysis objects. Targets are stored as `properties[property]["value"]`; source metadata and target values are not predictive input fields.

| Property | Train | Validation | Test | Total |
|---|---:|---:|---:|---:|

File: train_code/dataset/eps/eps.json (part 119 of 190)
[
      "reasoning_analysis": "Increasing Factors: The introduction of highly polar sulfonic acid groups onto the styrene blocks significantly enhances dipole orientation and ionic polarization, which strongly drives the dielectric constant (eps) upward. Additionally, the aromatic rings in the styrene units contribute higher electronic polarizability compared to aliphatic chains, and the microphase separated morphology may promote interfacial polarization (Maxwell-Wagner-Sillars effect) at the domain boundaries, further contributing to an increase in eps. Decreasing Factors: The ethylene and butylene segments form non-polar, aliphatic mid-blocks that intrinsically possess low dielectric constants, acting to dilute the overall polarizability of the copolymer matrix. Furthermore, the measurement under a dry nitrogen purge prevents moisture absorption, avoiding the significant elevation in eps typically caused by water uptake in hygroscopic sulfonated polymers, thereby maintaining a lower intrinsic reading relative to ambient conditions. Dominant Factor: The high degree of sulfonation (59.7 mol% of styrene blocks) is the dominant factor, as the strong dipole moments and ionic associations generated by the sulfonic acid groups qualitatively outweigh the low polarizability of the ethylene-butylene backbone and the moisture-control processing conditions, resulting in a net increase in eps relative to the unsulfonated precursor."
    },
    "analysis_without_hierarchical_structure": {
      "descriptive_text": "The investigated material is a sulfonated styrene-(ethylene-butylene)-styrene (S-SEBS) block copolymer composed of styrene, ethylene, and butylene monomers. This commercial copolymer contains 29 wt% styrene blocks, of which 59.7 mol% are sulfonated, introducing ionic functionality to the structure. The sample was processed into a film via static casting from solution, and its dielectric properties were evaluated using a dielectric analyzer equipped with parallel plate sensors operating at 10 kHz and 35°C under a dry nitrogen purge.",
      "reasoning_analysis": "Increasing Factors: The primary driver for increasing the dielectric constant is the chemical modification of the styrene blocks via sulfonation, as the introduction of highly polar sulfonic acid groups enhances dipolar polarization significantly compared to the non-polar base SEBS backbone. Additionally, the presence of aromatic styrene rings contributes higher electronic polarizability than the aliphatic ethylene-butylene segments. Decreasing Factors: The ethylene-butylene mid-blocks constitute a significant portion of the chain mass and are non-polar aliphatic structures, which inherently maintain a low dielectric baseline. Furthermore, the processing history specifies measurement under a dry nitrogen purge, which mitigates moisture absorption, preventing the significant dielectric elevation typically associated with water uptake in hygroscopic sulfonated polymers. Dominant Factor: The dominant factor is the sulfonation level of the styrene blocks, as the intrinsic high polarity of the sulfonic acid groups introduced during chemical modification fundamentally alters the material from a low-k insulator to a higher-k polar polymer, overriding the non-polar contribution of the ethylene-butylene matrix and the suppression effects of the dry measurement environment."
    }
  },
  {
    "doi": null,
    "title": "Surface-Reengineering of BNNs@Hydrocarbon Polymer Composites for Ultra-Low Dielectric Constant for High-Frequency Applications",
    "year": 2024,
    "chemical_composition": {
      "repeat_unit_psmiles": null,
      "monomers": [
        {
          "name": "Cyclic Olefin Copolymer",
          "smiles": null,
          "ratio_value": null,
          "ratio_unit": null
        }
      ],
      "additives": [
        {
          "name": "Boron Nitride Nanosheets",
          "type": "filler",
          "amount_value": 10,
          "amount_unit": "wt%"
        },
        {
          "name": "Cetyltrimethylammonium bromide",
          "type": "surfactant",
          "amount_value": null,
          "amount_unit": null
        }
      ],
      "is_homopolymer": false
    },
    "processing_history": "COC chips dissolved in cyclohexene with CTAB-functionalized BNNs, stirred at 60 °C for 2 h, dried at 60 °C for 24 h, hot-pressed at 140 °C, 2 MPa for 25 min. Dielectric constant measured by Agilent Technologies E5071 C Dielectric Impedance Spectrometer at 10 GHz.",
    "hierarchical_structure": "BNNs uniformly dispersed within COC matrix. BNNs align parallel to composite surface.",
    "properties": {
      "eps": {
        "value": [
          1.36
        ],
        "unit": null
      }
    },
    "analysis_with_hierarchical_structure": {
      "descriptive_text": "The sample comprises a Cyclic Olefin Copolymer (COC) matrix composite reinforced with 10 wt% Boron Nitride Nanosheets (BNNs) functionalized with Cetyltrimethylammonium bromide surfactant. The material was fabricated via solution processing where COC chips were dissolved in cyclohexene containing the functionalized nanosheets, stirred at 60 °C for 2 hours, and dried at 60 °C for 24 hours before being hot-pressed at 140 °C under 2 MPa for 25 minutes. Structural characterization indicates that the BNNs are uniformly dispersed within the COC matrix with a preferred orientation aligning parallel to the composite surface, and the dielectric constant was evaluated using an impedance spectrometer at 10 GHz.",
      "reasoning_analysis": "Increasing Factors: The incorporation of Boron Nitride Nanosheets, which possess a higher intrinsic permittivity than the COC matrix, fundamentally drives the composite permittivity upward according to effective medium theories. Additionally, the Cetyltrimethylammonium bromide surfactant introduces ionic species and polar groups at the filler-matrix interface, enhancing interfacial polarization (Maxwell-Wagner-Sillars effect) which contributes to a higher dielectric constant. The hot-pressing processing step densifies the material by eliminating voids (air permittivity ~1), thereby increasing the effective volume fraction of polarizable matter. Decreasing Factors: The Cyclic Olefin Copolymer matrix is inherently non-polar with a low baseline permittivity, which limits the overall polarization capability of the composite. Furthermore, the hierarchical structure shows BNNs aligning parallel to the composite surface; if the electric field is applied through the thickness during measurement, this orientation creates a series capacitor configuration that yields a lower effective permittivity compared to random or perpendicular filler alignment. The insulating nature of boron nitride also prevents conductive percolation, avoiding the massive permittivity spikes associated with conductive networks. Dominant Factor: The inclusion of the higher-permittivity inorganic filler combined with the interfacial polarization effects from the surfactant qualitatively dominates the dielectric behavior, driving the permittivity higher relative to the neat polymer matrix, although the specific parallel alignment of the nanosheets and the low-polarity backbone serve to mitigate the magnitude of this increase."
    },
    "analysis_without_hierarchical_structure": {
      "descriptive_text": "The sample comprises a Cyclic Olefin Copolymer matrix composite containing 10 wt% Boron Nitride Nanosheets functionalized with Cetyltrimethylammonium bromide surfactant. Preparation involved dissolving the copolymer chips in cyclohexene followed by mixing with the functionalized nanosheets under stirring at 60 °C for 2 hours. The solution was dried at 60 °C for 24 hours and subsequently hot-pressed at 140 °C under 2 MPa for 25 minutes to consolidate the material. The dielectric constant was characterized using an Agilent Technologies E5071C Dielectric Impedance Spectrometer at a frequency of 10 GHz.",
      "reasoning_analysis": "Increasing Factors: The incorporation of Boron Nitride Nanosheets, which possess a higher intrinsic dielectric constant than the Cyclic Olefin Copolymer matrix, drives the composite permittivity upward according to effective medium theories. Additionally, the ionic nature of the Cetyltrimethylammonium bromide surfactant at the filler-matrix interface introduces interfacial polarization mechanisms, and the hot-pressing step eliminates micro-voids, densifying the material and further increasing the effective dielectric constant. Decreasing Factors: The inherent non-polar nature of the Cyclic Olefin Copolymer hydrocarbon backbone limits the overall polarizability of the continuous phase. Furthermore, Boron Nitride is a low-k ceramic filler compared to high-permittivity oxides, which constrains the magnitude of the permittivity increase relative to other potential filler systems. Dominant Factor: While the non-polar COC matrix establishes a low permittivity baseline, the introduction of the higher-permittivity ceramic filler phase and the associated interfacial polarization from the ionic surfactant qualitatively dominate the final dielectric response, driving the composite behavior away from the neat polymer limit."
    }
  },
  {
    "doi": "10.1016/j.polymer.2026.129558",
    "title": "Superhydrophobic fluorinated polyester materials with low dielectric constant synthesized via facile preparation",
    "year": 2026,
    "chemical_composition": {
      "repeat_unit_psmiles": null,
      "monomers": [
        {
          "name": "Epoxy resin",
          "smiles": null,
          "ratio_value": null,
          "ratio_unit": null
        }
      ],
      "additives": [],
      "is_homopolymer": false
    },
    "processing_history": "Procured commercial encapsulation material. Dielectric constant measured by capacitance method.",
    "hierarchical_structure": null,
    "properties": {
      "eps": {
        "value": [
          4.2
        ],
        "unit": null
      }
    },
    "analysis_with_hierarchical_structure": {
      "descriptive_text": "The sample comprises a commercial epoxy resin system, identified as a non-homopolymeric network indicative of a cured thermoset formulation. Procured as a standard encapsulation material, the specimen represents a consolidated polymer matrix utilized for electronic protection. The dielectric constant was characterized using the capacitance method, providing insight into the bulk electrical permittivity of the cured material.",
      "reasoning_analysis": "Increasing Factors: The chemical composition consists of epoxy resin networks which inherently possess polar functional groups, such as hydroxyls and ethers, generated during the curing process. These permanent dipoles facilitate orientational polarization, qualitatively driving the dielectric constant (eps) upward relative to non-polar polymer systems. Decreasing Factors: The classification as a non-homopolymer combined with its use as an encapsulation material implies a highly crosslinked thermoset structure. This rigid network restricts segmental chain mobility, limiting the ability of dipoles to align with the electric field, which can suppress the eps. Furthermore, the material relies on the organic matrix alone, lacking extrinsic enhancements that would otherwise amplify the dielectric response. Dominant Factor: The intrinsic chemical polarity of the epoxy network qualitatively dominates the final eps behavior. While the crosslinked structure restricts mobility, the high density of polar groups inherent to the cured resin system ensures that the dielectric constant remains governed primarily by electronic and atomic polarization mechanisms alongside limited orientational contributions, typical of organic encapsulation matrices."
    },
    "analysis_without_hierarchical_structure": {
      "descriptive_text": "The sample consists of a commercial epoxy resin system, identified as a non-homopolymeric formulation suggestive of a cured thermoset network involving crosslinking agents. Procured as a pre-formed encapsulation material, the specimen was subjected to dielectric characterization using the capacitance method to evaluate its electrical properties.",
      "reasoning_analysis": "Increasing Factors: The chemical composition based on epoxy resin inherently contains polar functional groups, such as hydroxyls and ethers generated during the curing process, which enhance dipolar polarization and drive the dielectric constant upward. Decreasing Factors: The non-homopolymeric status indicates a crosslinked network structure which restricts segmental chain mobility, potentially limiting orientational polarization contributions compared to linear polymers, while the absence of high-k additives precludes composite-driven enhancement. Dominant Factor: The intrinsic dipolar nature of the cured epoxy matrix qualitatively dominates the dielectric behavior, establishing a baseline permittivity determined primarily by the density of polar groups rather than morphological restrictions or additive effects."
    }
  },
  {
    "doi": "10.1002/pc.25299",
    "title": "Low-frequency dielectric performance of polyimide composites containing amorphous polymer-derived SiCN ceramics",
    "year": 2019,
    "chemical_composition": {
      "repeat_unit_psmiles": "[*]N1C(=O)c2ccccc2C(=O)N1c3ccc(Oc4ccc(*)cc4)cc3",
      "monomers": [
        {
          "name": "4,4'-diaminodiphenyl ether",
          "smiles": "Nc1ccc(Oc2ccc(N)cc2)cc1",
          "ratio_value": null,
          "ratio_unit": null
        },
        {
          "name": "pyromellitic dianhydride",
          "smiles": "O=C1C(=O)c2ccccc2C1=O",
          "ratio_value": null,
          "ratio_unit": null
        }
      ],
      "additives": [
        {
          "name": "SiCN ceramic",
          "type": "filler",
          "amount_value": 20,
          "amount_unit": "vol%"
        }
      ],
      "is_homopolymer": false
    },
    "processing_history": "In situ polymerization. ODA dissolved in DMAc. SiCN (20 vol%) added. PMDA added. Tape cast. Dried 48 °C 12 h. Imidization: 80 °C 1 h, 140 °C 2 h, 200 °C 1 h, 300 °C 1 h. Dielectric constant measured by broadband dielectric/impedance spectrometer (Novocontrol) at 0.1 Hz, room temperature.",
    "hierarchical_structure": "SiCN particles (1-3 μm) uniformly dispersed in amorphous PI matrix.",
    "properties": {
      "eps": {
        "value": [
          157
        ],
        "unit": null
      }
    },
    "analysis_with_hierarchical_structure": {
      "descriptive_text": "The sample comprises a polyimide matrix synthesized via in situ polymerization of 4,4'-diaminodiphenyl ether and pyromellitic dianhydride in dimethylacetamide, incorporating 20 vol% SiCN ceramic filler prior to tape casting. The film underwent a controlled drying process at 48 °C followed by a multi-step thermal imidization cycle ramping from 80 °C to 300 °C to ensure complete cyclization and solvent removal. The resulting hierarchical structure consists of SiCN particles ranging from 1 to 3 μm uniformly dispersed within an amorphous polyimide matrix, with dielectric properties characterized by broadband impedance spectroscopy at 0.1 Hz and room temperature.",
      "reasoning_analysis": "Increasing Factors: The incorporation of 20 vol% SiCN ceramic filler is a primary driver for increasing the dielectric constant, as ceramic phases typically exhibit higher permittivity than the polyimide matrix. Additionally, the heterogeneous nature of the composite creates extensive polymer-filler interfaces; at the low measurement frequency of 0.1 Hz, this facilitates Maxwell-Wagner-Sillars interfacial polarization, significantly enhancing the apparent permittivity. The intrinsic polarity of the imide carbonyl groups also contributes to dipole orientation polarization. Decreasing Factors: The rigid aromatic backbone of the PMDA-ODA polyimide restricts chain segment mobility, limiting the extent of dipole alignment under an electric field compared to flexible aliphatic polymers. Furthermore, the rigorous multi-step thermal imidization process up to 300 °C ensures the removal of residual polar solvent and complete conversion of polyamic acid, eliminating extrinsic high-permittivity contributions from moisture or unreacted precursors. Dominant Factor: The high loading of the SiCN ceramic filler qualitatively dominates the dielectric behavior. While the polyimide matrix provides a low-permittivity baseline, the volume fraction of the higher-permittivity filler and the significant interfacial polarization effects inherent to composite materials at low frequencies override the intrinsic low-k characteristics of the neat polymer matrix."
    },
    "analysis_without_hierarchical_structure": {
      "descriptive_text": "The sample consists of a polyimide composite matrix derived from the step-growth polymerization of 4,4'-diaminodiphenyl ether (ODA) and pyromellitic dianhydride (PMDA). The material was fabricated via in situ polymerization where ODA was dissolved in dimethylacetamide (DMAc) followed by the addition of 20 vol% SiCN ceramic filler and PMDA. The resulting mixture was tape cast and subjected to a staged thermal treatment involving initial drying at 48 °C for 12 hours, followed by thermal imidization with temperature steps at 80 °C, 140 °C, 200 °C, and finally 300 °C. The dielectric constant was subsequently characterized using a broadband dielectric/impedance spectrometer at 0.1 Hz and room temperature.",
      "reasoning_analysis": "Increasing Factors: The incorporation of 20 vol% SiCN ceramic filler, which typically possesses a higher intrinsic dielectric constant than the polyimide matrix, directly elevates the composite permittivity according to effective medium theories. Furthermore, the presence of polar carbonyl groups within the imide rings contributes to dipole orientation polarization, and the low measurement frequency of 0.1 Hz promotes significant interfacial (Maxwell-Wagner-Sillars) polarization at the boundaries between the ceramic filler and the polymer matrix. Decreasing Factors: The rigid aromatic backbone formed by the PMDA and ODA monomers restricts segmental motion and dipole alignment capability compared to more flexible aliphatic chains, inherently limiting the orientation polarization contribution. Additionally, the rigorous multi-step thermal imidization process up to 300 °C ensures the removal of the polar DMAc solvent and residual moisture, preventing plasticization or ionic conduction effects that would otherwise artificially inflate the dielectric constant. Dominant Factor: The dominant factor influencing the final eps behavior is the interfacial polarization arising from the heterogeneous composite structure at the low measurement frequency. While the rigid polymer backbone provides a stable baseline, the accumulation of charges at the extensive polymer-filler interfaces during the 0.1 Hz measurement qualitatively overshadows the intrinsic dipole contributions of the matrix, leading to a net increase in permittivity relative to the neat polymer."
    }
  },
  {
    "doi": null,
    "title": "Polyvinylidene fluoride/vanadium pentoxide composites with high dielectric constant and low dielectric loss",
    "year": 2013,
    "chemical_composition": {
      "repeat_unit_psmiles": "[*]CC(F)(F)[*]",
      "monomers": [
        {
          "name": "Vinylidene fluoride",
          "smiles": "C=C(F)F",
          "ratio_value": null,
          "ratio_unit": null
        }
      ],
      "additives": [
        {
          "name": "Vanadium pentoxide nanobelts",
          "type": "filler",
          "amount_value": 20,
          "amount_unit": "vol%"
        }
      ],
      "is_homopolymer": true
    },
    "processing_history": "V2O5 nanobelts synthesized via hydrothermal method (NH4VO3, P123, HCl, 120 °C, 24 h) and heat treated at 400 °C for 30 min. Composite sheets (15 mm diameter, 2 mm thickness) prepared by blending PVDF and V2O5 nanobelts, hot-pressed at 180 °C, 15 MPa for 30 min. Samples polished and electroplated by silver-paint. Dielectric constant measured by impedance analyzer (Agilent 4294A) at 100 Hz, room temperature.",
    "hierarchical_structure": "V2O5 nanobelts (diameter 50 nm pristine, 87.2–110.2 nm in composite) uniformly distributed in PVDF matrix. Compact structure, no pores. Orthorhombic phase V2O5.",
    "properties": {
      "eps": {
        "value": [
          572
        ],
        "unit": null
      }
    },
    "analysis_with_hierarchical_structure": {
      "descriptive_text": "The sample consists of a polyvinylidene fluoride (PVDF) homopolymer matrix composite reinforced with 20 vol% vanadium pentoxide (V2O5) nanobelts. The V2O5 nanobelts were initially synthesized via a hydrothermal method using NH4VO3, P123, and HCl at 120 °C for 24 hours, followed by heat treatment at 400 °C for 30 minutes to establish an orthorhombic phase. Composite sheets with a diameter of 15 mm and thickness of 2 mm were fabricated by blending the PVDF with the nanobelts and hot-pressing at 180 °C under 15 MPa for 30 minutes. The resulting structure features uniformly distributed V2O5 nanobelts with diameters ranging from 87.2 to 110.2 nm within the polymer matrix, exhibiting a compact morphology without pores. For electrical characterization, the samples were polished and electroded with silver paint, and the dielectric constant was measured using an impedance analyzer at 100 Hz and room temperature.",
      "reasoning_analysis": "Increasing Factors: The incorporation of vanadium pentoxide (V2O5) nanobelts, which possess a higher intrinsic dielectric constant than the polyvinylidene fluoride (PVDF) matrix, significantly elevates the composite eps according to effective medium theories. The substantial filler loading of 20 vol% combined with the high aspect ratio of the nanobelts maximizes the interfacial area between the filler and matrix, promoting strong Maxwell-Wagner-Sillars interfacial polarization, particularly at the low measurement frequency of 100 Hz. Furthermore, the hierarchical structure confirms a compact morphology with no pores, preventing the dilution of dielectric properties by air voids which typically possess a permittivity near unity. Decreasing Factors: The PVDF homopolymer matrix inherently possesses a moderate dielectric constant compared to ceramic fillers, limiting the baseline eps of the composite. The processing history involves hot-pressing at 180 °C followed by cooling, which may favor the formation of the non-polar alpha-crystalline phase of PVDF rather than the highly polar beta-phase, thereby reducing the intrinsic dipolar contribution of the polymer matrix. Additionally, while the fillers are uniformly distributed, the insulating nature of the polymer matrix prevents the formation of a conductive percolation network that could otherwise lead to a dramatic divergence in eps near the percolation threshold. Dominant Factor: The dominant factor influencing the eps is the synergistic effect of the high-volume fraction of high-k V2O5 nanobelts and the enhanced interfacial polarization arising from the heterogeneous structure. While the polymer phase behavior contributes to the baseline, the significant contrast in electrical properties between the orthorhombic V2O5 nanobelts and the PVDF matrix at low frequency qualitatively drives the eps higher than that of the neat polymer, outweighing the potential reduction caused by the crystalline phase of the matrix."
    },
    "analysis_without_hierarchical_structure": {
      "descriptive_text": "The sample comprises a poly(vinylidene fluoride) (PVDF) homopolymer matrix composite incorporated with 20 vol% vanadium pentoxide (V2O5) nanobelts. The V2O5 nanobelts were synthesized via a hydrothermal method involving ammonium metavanadate, P123, and hydrochloric acid at 120 °C for 24 hours, subsequently heat treated at 400 °C for 30 minutes. Composite sheets with a diameter of 15 mm and thickness of 2 mm were fabricated by blending the PVDF with the nanobelts and hot-pressing the mixture at 180 °C under 15 MPa for 30 minutes. Following fabrication, the samples were polished and electroplated with silver paint to establish electrodes, and the dielectric constant was characterized using an impedance analyzer at 100 Hz and room temperature.",
      "reasoning_analysis": "Increasing Factors: The incorporation of vanadium pentoxide nanobelts, which possess a significantly higher intrinsic dielectric constant than the PVDF matrix, acts as a primary driver for increasing the overall eps according to effective medium theories. Additionally, the high aspect ratio of the nanobelts and the substantial 20 vol% loading create extensive polymer-filler interfaces, promoting strong Maxwell-Wagner-Sillars interfacial polarization, particularly at the low measurement frequency of 100 Hz. The presence of highly polar C-F bonds in the PVDF backbone also contributes to dipolar polarization. Decreasing Factors: The hot-pressing process at 180 °C melts the PVDF, and without specific poling or rapid quenching, the polymer may crystallize into the non-polar alpha-phase upon cooling, which exhibits a lower dielectric constant compared to the polar beta-phase. Furthermore, any potential agglomeration of the nanobelts during blending could reduce the effective interfacial area and introduce voids, slightly diminishing the expected permittivity enhancement. Dominant Factor: The high volume fraction of the high-k ceramic filler combined with the significant interfacial polarization effects at low frequency qualitatively dominates the dielectric response, leading to a substantial increase in eps relative to the neat polymer matrix, despite potential variations in the polymer crystalline phase."
    }
  },
  {
    "doi": null,
    "title": "Surface-Reengineering of BNNs@Hydrocarbon Polymer Composites for Ultra-Low Dielectric Constant for High-Frequency Applications",
    "year": 2024,
    "chemical_composition": {
      "repeat_unit_psmiles": null,
      "monomers": [
        {
          "name": "Cyclic Olefin Copolymer",
          "smiles": null,
          "ratio_value": null,
          "ratio_unit": null
        }
      ],
      "additives": [
        {
          "name": "Boron Nitride Nanosheets",
          "type": "filler",
          "amount_value": 20,
          "amount_unit": "wt%"
        },
        {
          "name": "Cetyltrimethylammonium bromide",
          "type": "surfactant",
          "amount_value": null,
          "amount_unit": null
        }
      ],
      "is_homopolymer": false
    },
    "processing_history": "COC chips dissolved in cyclohexene with CTAB-functionalized BNNs, stirred at 60 °C for 2 h, dried at 60 °C for 24 h, hot-pressed at 140 °C, 2 MPa for 25 min. Dielectric constant measured by Agilent Technologies E5071 C Dielectric Impedance Spectrometer at 10 GHz.",
    "hierarchical_structure": "BNNs uniformly dispersed within COC matrix. BNNs align parallel to composite surface.",
    "properties": {
      "eps": {
        "value": [
          1.32
        ],
        "unit": null
      }
    },
    "analysis_with_hierarchical_structure": {
      "descriptive_text": "The sample comprises a Cyclic Olefin Copolymer (COC) matrix composite filled with 20 wt% Boron Nitride Nanosheets (BNNs) functionalized with Cetyltrimethylammonium bromide (CTAB) surfactant. Fabrication involved dissolving COC chips in cyclohexene, followed by stirring with the CTAB-functionalized BNNs at 60 °C for 2 hours and drying at 60 °C for 24 hours. The mixture was subsequently consolidated via hot-pressing at 140 °C under 2 MPa for 25 minutes. Structural analysis indicates that the BNNs are uniformly dispersed within the COC matrix with a preferred orientation aligning parallel to the composite surface, and the dielectric constant was characterized using an impedance spectrometer at 10 GHz.",
      "reasoning_analysis": "Increasing Factors: The incorporation of 20 wt% Boron Nitride Nanosheets, which generally possess a higher dielectric constant than the polymer matrix, increases the effective permittivity according to composite mixing rules. Additionally, the hot-pressing processing step densifies the material by eliminating air voids, which have a dielectric constant near 1, thereby increasing the overall eps. The presence of the ionic surfactant CTAB at the filler-matrix interface may also introduce interfacial polarization mechanisms that contribute to a higher dielectric constant. Decreasing Factors: The Cyclic Olefin Copolymer matrix is intrinsically non-polar, lacking strong dipolar groups that would contribute to orientational polarization, thus establishing a low baseline permittivity. Furthermore, the measurement frequency of 10 GHz is sufficiently high to suppress slower polarization mechanisms, such as interfacial or ionic polarization, limiting their contribution to the total eps. The specific alignment of BNNs parallel to the composite surface may also restrict the effective permittivity in the thickness direction if the out-of-plane dielectric constant of the BN is lower than its in-plane value. Dominant Factor: While the non-polar COC matrix sets a low baseline, the significant volume fraction of the ceramic-like BNN filler combined with the void-elimination during hot-pressing qualitatively dominates the final behavior, driving the composite eps higher than that of the pristine polymer, though the high-frequency measurement and matrix polarity prevent it from reaching values typical of high-k ceramics."
    },
    "analysis_without_hierarchical_structure": {
      "descriptive_text": "The sample comprises a Cyclic Olefin Copolymer matrix composite incorporated with 20 wt% Boron Nitride Nanosheets functionalized with Cetyltrimethylammonium bromide surfactant. Preparation involved dissolving COC chips in cyclohexene followed by mixing with the functionalized nanosheets and stirring at 60 °C for 2 hours. The mixture was dried at 60 °C for 24 hours to remove solvent and subsequently hot-pressed at 140 °C under 2 MPa for 25 minutes to form the final specimen. The dielectric constant was characterized using an Agilent Technologies E5071 C Dielectric Impedance Spectrometer at a frequency of 10 GHz.",
      "reasoning_analysis": "Increasing Factors: The incorporation of 20 wt% Boron Nitride Nanosheets introduces extensive polymer-filler interfaces, promoting Maxwell-Wagner-Sillars interfacial polarization which elevates the eps. Furthermore, the use of Cetyltrimethylammonium bromide as an ionic surfactant introduces polar groups and potential ionic conductivity mechanisms that enhance dipole orientation polarization. The hot-pressing processing step densifies the material, removing air voids which have a dielectric constant near 1, thereby increasing the effective bulk permittivity. Decreasing Factors: The base Cyclic Olefin Copolymer matrix is inherently non-polar with low electronic polarizability, which acts to suppress the overall dielectric response relative to more polar polymer systems. Additionally, the high-frequency measurement at 10 GHz limits the contribution of slower relaxation mechanisms such as interfacial polarization compared to lower frequencies. Dominant Factor: The introduction of polar ionic species via the surfactant and the significant interfacial area provided by the high-loading nanosheet filler qualitatively dominate the intrinsic low-permittivity characteristic of the COC matrix, driving the composite eps higher than that of the neat polymer."
    }
  },
  {
    "doi": "10.1002/pc.25299",
    "title": "Low-frequency dielectric performance of polyimide composites containing amorphous polymer-derived SiCN ceramics",
    "year": 2019,
    "chemical_composition": {
      "repeat_unit_psmiles": "[*]N1C(=O)c2ccccc2C(=O)N1c3ccc(Oc4ccc(*)cc4)cc3",
      "monomers": [
        {
          "name": "4,4'-diaminodiphenyl ether",
          "smiles": "Nc1ccc(Oc2ccc(N)cc2)cc1",
          "ratio_value": null,
          "ratio_unit": null
        },
        {
          "name": "pyromellitic dianhydride",
          "smiles": "O=C1C(=O)c2ccccc2C1=O",
          "ratio_value": null,
          "ratio_unit": null
        }
      ],
      "additives": [
        {
          "name": "SiCN ceramic",
          "type": "filler",
          "amount_value": 25,
          "amount_unit": "vol%"
        }
      ],
      "is_homopolymer": false
    },
    "processing_history": "In situ polymerization. ODA dissolved in DMAc. SiCN (25 vol%) added. PMDA added. Tape cast. Dried 48 °C 12 h. Imidization: 80 °C 1 h, 140 °C 2 h, 200 °C 1 h, 300 °C 1 h. Dielectric constant measured by broadband dielectric/impedance spectrometer (Novocontrol) at 0.1 Hz, room temperature.",
    "hierarchical_structure": "SiCN particles (1-3 μm) uniformly dispersed in amorphous PI matrix.",
    "properties": {
      "eps": {
        "value": [
          190
        ],
        "unit": null
      }
    },
    "analysis_with_hierarchical_structure": {
      "descriptive_text": "The sample comprises a polyimide composite synthesized via in situ polymerization of 4,4'-diaminodiphenyl ether (ODA) and pyromellitic dianhydride (PMDA) in dimethylacetamide (DMAc). During fabrication, 25 vol% SiCN ceramic filler was integrated prior to tape casting and drying at 48 °C for 12 hours, followed by a stepwise thermal imidization process ramping from 80 °C to 300 °C. The resulting hierarchical structure consists of SiCN particles ranging from 1 to 3 μm uniformly dispersed within an amorphous polyimide matrix, with dielectric properties characterized by broadband impedance spectroscopy at 0.1 Hz and room temperature.",
      "reasoning_analysis": "Increasing Factors: The incorporation of 25 vol% SiCN ceramic filler, which typically exhibits a higher dielectric constant than the polyimide matrix, directly elevates the composite permittivity according to effective medium theories. Additionally, the heterogeneous interface between the ceramic particles and the polymer matrix facilitates Maxwell-Wagner-Sillars interfacial polarization, which is particularly pronounced at the low measurement frequency of 0.1 Hz, while the polar carbonyl groups within the imide rings contribute to dipole polarization. Decreasing Factors: The rigid aromatic backbone formed by PMDA and ODA units restricts segmental chain mobility, limiting the extent of orientational polarization compared to more flexible polymer chains. Furthermore, the rigorous stepwise thermal imidization up to 300 °C ensures the removal of residual high-permittivity solvents and moisture, preventing artificial inflation of the dielectric constant due to ionic conduction or plasticization. Dominant Factor: The high volume fraction of the ceramic filler coupled with significant interfacial polarization effects at low frequency qualitatively dominates the dielectric response, driving the overall permittivity higher than that of the neat polyimide matrix despite the restricting influence of the rigid polymer backbone."
    },
    "analysis_without_hierarchical_structure": {
      "descriptive_text": "The sample comprises a polyimide composite synthesized via in situ polymerization of 4,4'-diaminodiphenyl ether and pyromellitic dianhydride. During preparation, the diamine was dissolved in DMAc followed by the addition of 25 vol% SiCN ceramic filler and the dianhydride. The mixture was tape cast and dried at 48 °C for 12 hours, then subjected to a stepwise thermal imidization process heating from 80 °C to 300 °C. The dielectric constant was ultimately characterized using a broadband dielectric/impedance spectrometer at 0.1 Hz and room temperature.",
      "reasoning_analysis": "Increasing Factors: The incorporation of 25 vol% SiCN ceramic filler, which typically exhibits a higher permittivity than the polyimide matrix, drives the composite dielectric constant upward according to effective medium theories. Additionally, the low measurement frequency of 0.1 Hz promotes Maxwell-Wagner-Sillars interfacial polarization at the abundant polymer-filler boundaries, further elevating the apparent permittivity. The polar carbonyl groups within the imide rings also contribute to dipole orientation. Decreasing Factors: The rigid aromatic backbone established by the PMDA and ODA monomers restricts segmental chain mobility, limiting dipole alignment with the electric field and thereby suppressing the dielectric constant relative to flexible polymers. Furthermore, the high-temperature imidization cycle up to 300 °C facilitates the removal of residual polar DMAc solvent and converts polar polyamic acid precursors into the imide structure, reducing the concentration of mobile polar species. Dominant Factor: The high volume fraction of the ceramic filler combined with the low-frequency measurement conditions qualitatively dominates the dielectric response. The interfacial polarization effects arising from the heterogeneous structure outweigh the dipole-restricting influence of the rigid polymer backbone, resulting in a net increase in permittivity compared to the neat polymer matrix."
    }
  },
  {
    "doi": "10.1016/j.polymer.2026.129558",
    "title": "Superhydrophobic fluorinated polyester materials with low dielectric constant synthesized via facile preparation",
    "year": 2026,
    "chemical_composition": {
      "repeat_unit_psmiles": null,
      "monomers": [
        {
          "name": "Polyurethane",
          "smiles": null,
          "ratio_value": null,
          "ratio_unit": null
        }
      ],
      "additives": [],
      "is_homopolymer": false
    },
    "processing_history": "Procured commercial encapsulation material. Dielectric constant measured by capacitance method.",
    "hierarchical_structure": null,
    "properties": {
      "eps": {
        "value": [
          4.6
        ],
        "unit": null
      }
    },
    "analysis_with_hierarchical_structure": {
      "descriptive_text": "The sample comprises a system identified as Polyurethane, classified as a non-homopolymer consistent with the segmented copolymer architecture typical of this material class. Procured as a commercial encapsulation product, the material was subjected to dielectric characterization via the capacitance method.",
      "reasoning_analysis": "Increasing Factors: The presence of polar urethane linkages within the polymer backbone introduces strong permanent dipoles that facilitate orientational polarization, inherently driving the dielectric constant higher. The non-homopolymeric nature suggests a phase-separated morphology where polar hard segments concentrate these dipoles, further enhancing local permittivity. Decreasing Factors: The absence of high-permittivity fillers or conductive additives limits extrinsic contributions to the dielectric constant. Additionally, the soft segments typically found in polyurethane copolymers often consist of less polar polyether or hydrocarbon chains that dilute the overall dipole density, while the curing process associated with commercial encapsulation materials introduces crosslinks that restrict segmental mobility required for dipole alignment. Dominant Factor: The intrinsic polarity of the urethane functional groups qualitatively dominates the dielectric behavior, as the unfilled matrix relies solely on the chemical composition of the polymer rather than composite effects to determine the magnitude of the permittivity."
    },
    "analysis_without_hierarchical_structure": {
      "descriptive_text": "The sample comprises a commercial polyurethane-based encapsulation material characterized by a non-homopolymer structure. The dielectric constant was evaluated using a capacitance measurement method on the as-procured commercial specimen.",
