Repository: hhtrick/HHT-code

# HHT training framework

This directory contains model training, embedding precomputation, inference, article-level baselines and the curated datasets. All commands below assume that the working directory is `train_code/`.

## 3. Datasets and fixed partitions

Each main dataset is a JSON array at `dataset/{property}/{property}.json`. Entries contain source metadata, `chemical_composition`, `processing_history`, `hierarchical_structure`, `properties`, and two generated-analysis objects. Targets are stored as `properties[property]["value"]`; source metadata and target values are not predictive input fields.

| Property | Train | Validation | Test | Total |
|---|---:|---:|---:|---:|

File: train_code/dataset/eps/eps.json (part 120 of 190)
[
      "reasoning_analysis": "Increasing Factors: The chemical composition features polar urethane linkages within the polymer backbone, which possess significant dipole moments that enhance orientation polarization under an electric field, inherently driving the eps upward. Additionally, common aromatic components often found in polyurethane hard segments contribute to electronic polarization, further supporting a higher dielectric response. Decreasing Factors: The processing history identifies the sample as a commercial encapsulation material, implying a cured and crosslinked network structure that restricts segmental mobility and dipole rotation, thereby limiting the magnitude of the eps. Furthermore, the non-homopolymer architecture suggests microphase separation where less polar soft segments may dilute the overall bulk polarity compared to a pure hard segment system. Dominant Factor: While the crosslinked network structure and soft segment dilution restrict dipole mobility, the high intrinsic polarity of the urethane functional groups remains the dominant chemical feature, establishing a dielectric response fundamentally governed by the concentration and mobility of these polar linkages within the cured matrix."
    }
  },
  {
    "doi": null,
    "title": "Formulas for the Dielectric Constant and Dissipation Factor of Mixtures and Their Application to the Cellulose System*",
    "year": 1964,
    "chemical_composition": {
      "repeat_unit_psmiles": "[*]OC1C(O)C(O)C(O)C(O)C1[*]",
      "monomers": [
        {
          "name": "D-Glucose",
          "smiles": "C([C@@H]1[C@H]([C@@H]([C@H]([C@H](O1)O)O)O)O)O",
          "ratio_value": null,
          "ratio_unit": null
        }
      ],
      "additives": [],
      "is_homopolymer": true
    },
    "processing_history": "Bleached sulfite pulp, unbeaten. Disintegrated (300 rev British, 10 min Waring). Sheet molded, pressed at 50 psi, air dried. Measurement: Pressed at 41 psi, density 0.4848 g/cc. Schering Bridge, vacuum 0.1 mu, 1 kcycle/sec.",
    "hierarchical_structure": "Density 0.4848 g/cc. Semicrystalline cellulose.",
    "properties": {
      "eps": {
        "value": [
          1.912
        ],
        "unit": null
      }
    },
    "analysis_with_hierarchical_structure": {
      "descriptive_text": "The sample comprises semicrystalline cellulose, a homopolymer consisting of D-Glucose repeat units, derived from bleached sulfite pulp without additional additives. Processing involved maintaining the pulp in an unbeaten state prior to disintegration through 300 revolutions in a British standard device and 10 minutes in a Waring blender, followed by sheet molding and pressing at 50 psi with subsequent air drying. The resulting material exhibits a density of 0.4848 g/cc, and its dielectric properties were characterized using a Schering Bridge under vacuum at a frequency of 1 kcycle/sec.",
      "reasoning_analysis": "Increasing Factors: The chemical composition features abundant hydroxyl groups on the glucose rings, which possess strong permanent dipole moments capable of orientation polarization, intrinsically driving the dielectric constant higher. Additionally, the air-drying processing history may leave residual moisture within the hydrophilic cellulose matrix, and since water has a very high dielectric constant, this would further increase the measured value. The measurement frequency of 1 kcycle/sec is sufficiently low to allow these dipoles to align with the electric field, maximizing the polarization contribution. Decreasing Factors: The hierarchical structure reveals a low density of 0.4848 g/cc, which is significantly below the theoretical density of crystalline cellulose, indicating a high void fraction; since air or vacuum within these voids has a dielectric constant near unity, this porosity significantly reduces the effective bulk dielectric constant. Furthermore, the semicrystalline nature restricts segmental chain mobility compared to an amorphous state, potentially limiting the extent of dipolar orientation. The unbeaten processing state also reduces fiber fibrillation and inter-fiber contact, contributing to the high void volume. Dominant Factor: While the intrinsic polarity of the hydroxyl groups establishes a high baseline dielectric constant relative to non-polar polymers, the low bulk density resulting from the unbeaten, low-pressure pressing process creates a substantial void fraction that qualitatively dominates the final behavior, significantly reducing the effective dielectric constant relative to fully dense cellulose films."
    },
    "analysis_without_hierarchical_structure": {
      "descriptive_text": "The sample comprises a cellulose homopolymer derived from D-glucose repeat units, specifically sourced from bleached sulfite pulp. The material was processed in an unbeaten state, disintegrated via 300 revolutions in a British disintegrator followed by 10 minutes in a Waring blender, and subsequently sheet molded. The formed sheet was pressed at 50 psi and air-dried to yield a final density of 0.4848 g/cc. Dielectric characterization was performed using a Schering Bridge under vacuum conditions at a frequency of 1 kcycle/sec.",
      "reasoning_analysis": "Increasing Factors: The chemical composition consists of D-glucose units rich in hydroxyl (-OH) groups, which possess strong permanent dipole moments capable of orientational polarization under an electric field, intrinsically driving the dielectric constant upward. Furthermore, the air-drying processing step likely leaves the hygroscopic cellulose matrix at equilibrium moisture content, where absorbed water molecules significantly enhance polarizability due to water's high inherent permittivity. Decreasing Factors: The processing history specifies a low final density (0.4848 g/cc) achieved through low-pressure pressing (50 psi) of unbeaten pulp, indicating a highly porous structure with significant air void volume. Since air has a dielectric constant near unity, these voids act as insulating inclusions that reduce the effective permittivity of the bulk sheet according to effective medium mixing rules. Dominant Factor: While the processing-induced porosity substantially lowers the effective value relative to dense cellulose, the hygroscopic nature of the hydroxyl-rich backbone combined with the air-drying process is the dominant dynamic factor. The potential presence of absorbed water molecules qualitatively dictates the final permittivity behavior by driving the effective dielectric constant higher relative to a fully dried, porous reference, overriding the dilution effect of the air voids."
    }
  },
  {
    "doi": null,
    "title": "Formulas for the Dielectric Constant and Dissipation Factor of Mixtures and Their Application to the Cellulose System*",
    "year": 1964,
    "chemical_composition": {
      "repeat_unit_psmiles": "[*]OC1C(O)C(O)C(O)C(O)C1[*]",
      "monomers": [
        {
          "name": "D-Glucose",
          "smiles": "C([C@@H]1[C@H]([C@@H]([C@H]([C@H](O1)O)O)O)O)O",
          "ratio_value": null,
          "ratio_unit": null
        }
      ],
      "additives": [],
      "is_homopolymer": true
    },
    "processing_history": "Bleached sulfite pulp, unbeaten. Disintegrated (300 rev British, 10 min Waring). Sheet molded, pressed at 50 psi, air dried. Measurement: Pressed at 41 psi, density 0.4848 g/cc. Schering Bridge, vacuum 0.1 mu, 3 kcycle/sec.",
    "hierarchical_structure": "Density 0.4848 g/cc. Semicrystalline cellulose.",
    "properties": {
      "eps": {
        "value": [
          1.9
        ],
        "unit": null
      }
    },
    "analysis_with_hierarchical_structure": {
      "descriptive_text": "The sample comprises a semicrystalline cellulose homopolymer consisting of D-glucose repeat units derived from bleached sulfite pulp. The material was processed by disintegrating the unbeaten pulp, followed by sheet molding and pressing at 50 psi, and subsequently air-dried to yield a sheet with a bulk density of 0.4848 g/cc. Dielectric properties were characterized using a Schering Bridge under vacuum conditions at a frequency of 3 kcycle/sec on specimens pressed at 41 psi.",
      "reasoning_analysis": "Increasing Factors: The chemical structure features a high density of hydroxyl groups on the glucose rings, which possess strong permanent dipole moments capable of orientation polarization, intrinsically driving the dielectric constant higher. Additionally, the low measurement frequency of 3 kcycle/sec allows sufficient time for these dipoles to align with the external field, maximizing the polarization contribution. Decreasing Factors: The processing history results in a low bulk density of 0.4848 g/cc, significantly lower than theoretical cellulose density, indicating substantial porosity or air voids within the matrix; since air has a dielectric constant near unity, these voids dilute the effective macroscopic permittivity. Furthermore, the semicrystalline nature restricts segmental mobility in crystalline regions, potentially limiting dipole orientation compared to a fully amorphous state. Dominant Factor: While the intrinsic polarity of the hydroxyl groups establishes a high baseline potential for permittivity, the exceptionally low bulk density indicating high void volume fraction is the dominant structural factor that qualitatively reduces the effective eps relative to dense, non-porous cellulose films, although residual moisture from the air-drying process may partially counteract this reduction."
    },
    "analysis_without_hierarchical_structure": {
      "descriptive_text": "The sample consists of a cellulose homopolymer derived from D-glucose repeat units, sourced as bleached sulfite pulp. The material was processed in an unbeaten state and disintegrated via 300 revolutions in a British disintegrator followed by 10 minutes in a Waring blender. Sheets were molded and pressed at 50 psi before being air-dried. Dielectric characterization was performed using a Schering Bridge under vacuum at a frequency of 3 kcycle/sec on specimens pressed at 41 psi with a resulting density of 0.4848 g/cc.",
      "reasoning_analysis": "Increasing Factors: The chemical composition features a high density of hydroxyl groups on the glucose rings, which possess strong permanent dipole moments that facilitate orientation polarization under an electric field, intrinsically driving the dielectric constant higher. Additionally, the air-drying processing history may allow for the retention of ambient moisture within the hygroscopic cellulose matrix, and since water has a significantly higher permittivity than the polymer, this would further contribute to an increase in the measured eps. Decreasing Factors: The reported density of 0.4848 g/cc is substantially lower than the theoretical density of dense cellulose, indicating a high volume fraction of air voids within the sheet structure created by the molding and pressing conditions. Since air has a dielectric constant near unity, this porosity effectively dilutes the bulk permittivity. Furthermore, the unbeaten nature of the pulp suggests less fibrillation and packing efficiency, potentially exacerbating the void content compared to beaten variants. Dominant Factor: While the intrinsic polarity of the hydroxyl groups establishes a baseline capacity for high permittivity, the morphological porosity indicated by the low density is the dominant structural factor that qualitatively suppresses the effective dielectric constant relative to a fully dense cellulose film, although any residual moisture retained from air drying acts as a competing variable that could mitigate this reduction."
    }
  },
  {
    "doi": null,
    "title": "Formulas for the Dielectric Constant and Dissipation Factor of Mixtures and Their Application to the Cellulose System*",
    "year": 1964,
    "chemical_composition": {
      "repeat_unit_psmiles": "[*]OC1C(O)C(O)C(O)C(O)C1[*]",
      "monomers": [
        {
          "name": "D-Glucose",
          "smiles": "C([C@@H]1[C@H]([C@@H]([C@H]([C@H](O1)O)O)O)O)O",
          "ratio_value": null,
          "ratio_unit": null
        }
      ],
      "additives": [],
      "is_homopolymer": true
    },
    "processing_history": "Bleached sulfite pulp, unbeaten. Disintegrated (300 rev British, 10 min Waring). Sheet molded, pressed at 50 psi, air dried. Measurement: Pressed at 41 psi, density 0.4848 g/cc. Schering Bridge, vacuum 0.1 mu, 2 kcycle/sec.",
    "hierarchical_structure": "Density 0.4848 g/cc. Semicrystalline cellulose.",
    "properties": {
      "eps": {
        "value": [
          1.906
        ],
        "unit": null
      }
    },
    "analysis_with_hierarchical_structure": {
      "descriptive_text": "The sample consists of a semicrystalline cellulose homopolymer built from D-glucose repeat units, sourced from bleached sulfite pulp. The material was prepared in an unbeaten state, disintegrated mechanically, and fabricated into a sheet through molding and pressing at 50 psi followed by air drying. The resulting structure exhibits a bulk density of 0.4848 g/cc, and dielectric properties were evaluated using a Schering Bridge under vacuum at a frequency of 2 kcycle/sec.",
      "reasoning_analysis": "Increasing Factors: The chemical structure of cellulose features abundant hydroxyl groups on the glucose rings, which possess strong permanent dipole moments that enhance orientational polarization under an electric field. Additionally, the air-drying processing history suggests the potential retention of bound moisture within the hygroscopic polymer matrix, which would significantly increase polarization due to water's high dielectric constant. Decreasing Factors: The measured bulk density of 0.4848 g/cc is substantially lower than the theoretical density of crystalline cellulose, indicating a high volume fraction of air voids or porosity within the sheet. Since air and vacuum have dielectric constants near unity, these voids act as insulating inclusions that reduce the effective dielectric constant of the composite material. Furthermore, the use of unbeaten pulp limits fiber fibrillation and bonding, likely exacerbating the void content. Dominant Factor: While the intrinsic polarity of the cellulose chains and potential bound moisture drive the dielectric constant upward, the exceptionally low bulk density indicates that porosity is the dominant structural feature. The large volume fraction of low-permittivity voids qualitatively dominates the effective dielectric response, depressing the overall eps value relative to a dense, non-porous cellulose film."
    },
    "analysis_without_hierarchical_structure": {
      "descriptive_text": "The sample comprises a cellulose homopolymer derived from D-glucose repeat units, sourced from bleached sulfite pulp. The material was processed in an unbeaten state, disintegrated through 300 revolutions in a British disintegrator followed by 10 minutes in a Waring blender, and subsequently sheet molded. The formed sheet was pressed at 50 psi and air dried to yield the final specimen. Dielectric characterization was performed using a Schering Bridge under vacuum at 2 kcycle/sec on a sample compressed at 41 psi, resulting in a bulk density of 0.4848 g/cc.",
      "reasoning_analysis": "Increasing Factors: The chemical composition consists of cellulose, which features a high density of hydroxyl groups along the backbone that facilitate strong orientational polarization, intrinsically driving the dielectric constant higher. Additionally, the air drying processing step may leave residual moisture within the hygroscopic cellulose matrix, and since water possesses a very high permittivity, this would further increase the measured eps. Decreasing Factors: The processing history resulted in a low bulk density of 0.4848 g/cc, indicating a high void fraction where air or vacuum replaces polarizable polymer material, significantly lowering the effective permittivity. Furthermore, the measurement under vacuum conditions minimizes the contribution of environmental humidity to the void spaces, and the bleaching process removes non-cellulosic components that might alter interfacial polarization. Dominant Factor: The high void fraction associated with the low bulk density qualitatively dominates the final eps behavior by significantly diluting the concentration of polarizable dipoles per unit volume, resulting in an effective permittivity that is substantially lower than that of dense cellulose, despite the intrinsic high polarity of the hydroxyl groups and potential moisture uptake."
    }
  },
  {
    "doi": "10.1002/adma.202102392",
    "title": "Significant Improvements in Dielectric Constant and Energy Density of Ferroelectric Polymer Nanocomposites Enabled by Ultralow Contents of Nanofillers",
    "year": 2021,
    "chemical_composition": {
      "repeat_unit_psmiles": null,
      "monomers": [
        {
          "name": "Vinylidene fluoride",
          "smiles": "C(=C(F)F)",
          "ratio_value": 90,
          "ratio_unit": "mol%"
        },
        {
          "name": "Hexafluoropropylene",
          "smiles": "FC(F)=C(F)C(F)(F)F",
          "ratio_value": 10,
          "ratio_unit": "mol%"
        }
      ],
      "additives": [],
      "is_homopolymer": false
    },
    "processing_history": "Film processing. Dielectric constant measured at 1 kHz.",
    "hierarchical_structure": "Crystallinity 26.8%, non-polar α phase major component (75.5%).",
    "properties": {
      "eps": {
        "value": [
          9.3
        ],
        "unit": null
      }
    },
    "analysis_with_hierarchical_structure": {
      "descriptive_text": "The sample consists of a copolymer composed of 90 mol% vinylidene fluoride and 10 mol% hexafluoropropylene, subjected to film processing. Hierarchical structural analysis reveals a semi-crystalline morphology with an overall crystallinity of 26.8%, wherein the non-polar α phase constitutes the major crystalline component at 75.5%. The dielectric constant was characterized at a frequency of 1 kHz.",
      "reasoning_analysis": "Increasing Factors: The high molar ratio of vinylidene fluoride (90 mol%) provides a dense population of strong C-F dipoles capable of orientational polarization. Additionally, the significant amorphous fraction (approximately 73.2%) allows for greater segmental mobility compared to a fully crystalline system, facilitating dipole alignment under the applied electric field. The measurement frequency of 1 kHz is sufficiently low to allow these dipolar relaxation mechanisms to contribute fully to the permittivity. Decreasing Factors: The incorporation of 10 mol% hexafluoropropylene dilutes the overall dipole density relative to pure PVDF. More critically, the hierarchical structure is dominated by the non-polar α phase (75.5% of crystalline content), where antiparallel dipole arrangement within the unit cell results in net cancellation of polarization. The overall crystallinity of 26.8% also imposes physical constraints on chain mobility compared to a fully amorphous analog. Dominant Factor: The predominance of the non-polar α phase is the dominant factor. While the VDF content provides the potential for high permittivity, the specific crystal packing of the α phase inherently nullifies the dipole contributions within the crystalline regions, thereby limiting the overall dielectric constant primarily to the contribution from the amorphous phase."
    },
    "analysis_without_hierarchical_structure": {
      "descriptive_text": "The sample consists of a copolymer composed of 90 mol% vinylidene fluoride and 10 mol% hexafluoropropylene. The material was subjected to film processing to form a solid substrate, and the dielectric constant was characterized at a frequency of 1 kHz.",
      "reasoning_analysis": "Increasing Factors: The high molar concentration of vinylidene fluoride introduces a dense array of strong C-F bond dipoles along the polymer backbone, facilitating significant dipolar orientation polarization which inherently elevates the dielectric constant, particularly at the measured frequency of 1 kHz where dipolar relaxation is active. Decreasing Factors: The incorporation of 10 mol% hexafluoropropylene introduces bulky trifluoromethyl side groups that disrupt the regular packing of polymer chains, reducing the overall degree of crystallinity and limiting the formation of the highly polarizable ferroelectric beta-phase typically associated with higher permittivity in PVDF-based systems. Dominant Factor: The intrinsic high polarity provided by the predominant vinylidene fluoride content qualitatively dominates the dielectric behavior, establishing a high permittivity baseline characteristic of ferroelectric fluoropolymers, despite the structural disordering and crystallinity reduction induced by the hexafluoropropylene comonomer."
    }
  },
  {
    "doi": null,
    "title": "Surface-Reengineering of BNNs@Hydrocarbon Polymer Composites for Ultra-Low Dielectric Constant for High-Frequency Applications",
    "year": 2024,
    "chemical_composition": {
      "repeat_unit_psmiles": null,
      "monomers": [
        {
          "name": "Cyclic Olefin Copolymer",
          "smiles": null,
          "ratio_value": null,
          "ratio_unit": null
        }
      ],
      "additives": [
        {
          "name": "Boron Nitride Nanosheets",
          "type": "filler",
          "amount_value": 40,
          "amount_unit": "wt%"
        },
        {
          "name": "Cetyltrimethylammonium bromide",
          "type": "surfactant",
          "amount_value": null,
          "amount_unit": null
        }
      ],
      "is_homopolymer": false
    },
    "processing_history": "COC chips dissolved in cyclohexene with CTAB-functionalized BNNs, stirred at 60 °C for 2 h, dried at 60 °C for 24 h, hot-pressed at 140 °C, 2 MPa for 25 min. Dielectric constant measured by Agilent Technologies E5071 C Dielectric Impedance Spectrometer at 10 GHz.",
    "hierarchical_structure": "BNNs uniformly dispersed. Larger porous structure observed compared to lower loadings. BNNs align parallel to composite surface.",
    "properties": {
      "eps": {
        "value": [
          1.28
        ],
        "unit": null
      }
    },
    "analysis_with_hierarchical_structure": {
      "descriptive_text": "The sample comprises a Cyclic Olefin Copolymer (COC) matrix composite filled with 40 wt% Boron Nitride Nanosheets (BNNs) functionalized with Cetyltrimethylammonium bromide (CTAB) surfactant. Fabrication involved dissolving COC chips in cyclohexene with the CTAB-functionalized BNNs, stirring at 60 °C for 2 hours, drying at 60 °C for 24 hours, and finally hot-pressing at 140 °C under 2 MPa for 25 minutes. Hierarchical analysis indicates the BNNs are uniformly dispersed with a preferred orientation aligning parallel to the composite surface, though a larger porous structure was observed relative to lower filler loadings. The dielectric constant was characterized using an Agilent Technologies E5071 C Dielectric Impedance Spectrometer at 10 GHz.",
      "reasoning_analysis": "Increasing Factors: The high loading of 40 wt% Boron Nitride Nanosheets introduces a ceramic phase with a higher intrinsic dielectric constant than the non-polar COC matrix, driving the composite permittivity upward. Additionally, the presence of the CTAB surfactant introduces polar ionic groups that can enhance interfacial polarization (Maxwell-Wagner-Sillars effect), particularly at the polymer-filler interface, further contributing to an increase in the dielectric constant. Decreasing Factors: The processing history involving hot-pressing at high filler loading resulted in a larger porous structure; since air voids have a dielectric constant near unity, this porosity significantly reduces the effective permittivity of the bulk composite. Furthermore, the alignment of BNNs parallel to the composite surface creates a series capacitor configuration relative to the perpendicular electric field used in measurement, which minimizes the contribution of the higher-permittivity filler compared to a random orientation. Dominant Factor: The high volume fraction of Boron Nitride and the polar nature of the CTAB surfactant qualitatively dominate the behavior by driving the dielectric constant higher than the neat COC matrix; however, the processing-induced porosity and specific filler alignment act as critical mitigating factors that suppress the effective permittivity relative to a theoretically dense, randomly oriented composite."
    },
    "analysis_without_hierarchical_structure": {
      "descriptive_text": "The sample comprises a Cyclic Olefin Copolymer (COC) matrix composite reinforced with 40 wt% Boron Nitride Nanosheets (BNNs) functionalized with Cetyltrimethylammonium bromide (CTAB) surfactant. The material was prepared by dissolving COC chips in cyclohexene, followed by mixing with the CTAB-functionalized BNNs under stirring at 60 °C for 2 hours. Subsequent processing included drying at 60 °C for 24 hours and consolidation via hot-pressing at 140 °C under 2 MPa for 25 minutes. The dielectric constant was measured using an Agilent Technologies E5071 C Dielectric Impedance Spectrometer at 10 GHz.",
      "reasoning_analysis": "Increasing Factors: The addition of 40 wt% Boron Nitride Nanosheets introduces a ceramic filler with higher intrinsic polarizability than the polymer matrix, which elevates the composite dielectric constant according to effective medium percolation theories. The CTAB surfactant creates extensive interfacial regions between the filler and matrix, promoting Maxwell-Wagner-Sillars interfacial polarization that further increases permittivity. Additionally, the hot-pressing step densifies the material, removing air voids that possess a low dielectric constant, thereby increasing the effective eps. Decreasing Factors: The Cyclic Olefin Copolymer matrix is composed of non-polar hydrocarbon structures with low dipole moments, intrinsically resisting polarization and maintaining a low baseline permittivity. The use of cyclohexene, a non-polar solvent, minimizes the retention of polar residual species that could otherwise contribute to higher dielectric losses and permittivity values. Dominant Factor: The high volume fraction of the ceramic Boron Nitride filler combined with the interfacial polarization effects from the surfactant functionalization qualitatively dominates the dielectric behavior, driving the overall eps higher than the neat polymer despite the low-polarity nature of the COC matrix."
    }
  },
  {
    "doi": "10.1016/j.polymer.2026.129558",
    "title": "Superhydrophobic fluorinated polyester materials with low dielectric constant synthesized via facile preparation",
    "year": 2026,
    "chemical_composition": {
      "repeat_unit_psmiles": null,
      "monomers": [
        {
          "name": "Terephthalic acid",
          "smiles": "OC(=O)c1ccc(C(=O)O)cc1",
          "ratio_value": null,
          "ratio_unit": null
        },
        {
          "name": "Ethylene glycol",
          "smiles": "OCCO",
          "ratio_value": null,
          "ratio_unit": null
        },
        {
          "name": "Fluorinated diol (F800)",
          "smiles": null,
          "ratio_value": 16,
          "ratio_unit": "mol%"
        }
      ],
      "additives": [
        {
          "name": "PTFE particles",
          "type": "filler",
          "amount_value": 20,
          "amount_unit": "wt%"
        },
        {
          "name": "F-SiO2",
          "type": "filler",
          "amount_value": 20,
          "amount_unit": "wt%"
        }
      ],
      "is_homopolymer": false
    },
    "processing_history": "FPET synthesized via melt polymerization of PTA, EG, F800 (240-280 °C, vacuum). Solution blending of FPET with 20 wt% PTFE and 20 wt% F-SiO2 in DMF/THF/EA/hexafluorobutanol. Coated and dried at 130 °C for 3 h. Dielectric constant measured by capacitance method.",
    "hierarchical_structure": "Amorphous FPET matrix with dispersed PTFE and F-SiO2 particles.",
    "properties": {
      "eps": {
        "value": [
          3.18
        ],
        "unit": null
      }
    },
    "analysis_with_hierarchical_structure": {
      "descriptive_text": "The sample comprises a fluorinated polyethylene terephthalate (FPET) copolymer matrix synthesized via melt polymerization of terephthalic acid, ethylene glycol, and 16 mol% fluorinated diol (F800) at 240–280 °C under vacuum. This polymer matrix was compounded with 20 wt% polytetrafluoroethylene (PTFE) particles and 20 wt% fluorinated silica (F-SiO2) fillers through solution blending in a mixed solvent system of DMF, THF, ethyl acetate, and hexafluorobutanol, followed by coating and drying at 130 °C for 3 hours. The resulting hierarchical structure features an amorphous FPET matrix with dispersed PTFE and F-SiO2 particles, and the dielectric constant was characterized using the capacitance method.",
      "reasoning_analysis": "Increasing Factors: The presence of polar ester groups within the PET backbone facilitates dipole orientation polarization, intrinsically contributing to a higher dielectric constant. The inclusion of 20 wt% F-SiO2 filler, which typically exhibits a higher permittivity than fluoropolymers, may elevate the composite eps, while interfacial polarization at the matrix-filler boundaries can further increase apparent permittivity. Additionally, the solution blending process utilizing high-boiling point polar solvents like DMF carries a risk of residual solvent entrapment, which would act as a polar impurity to raise the eps. Decreasing Factors: The incorporation of 16 mol% fluorinated diol introduces C-F bonds characterized by low electronic polarizability and low dipole moments, significantly reducing the intrinsic dielectric constant of the polymer matrix. Furthermore, the addition of 20 wt% PTFE particles, known for their exceptionally low dielectric constant, dilutes the polar matrix and effectively lowers the overall composite eps. Dominant Factor: The extensive fluorination strategy, encompassing both the copolymer backbone modification and the high loading of low-k PTFE fillers, qualitatively dominates the dielectric behavior by significantly suppressing polarizability relative to standard polyethylene terephthalate. While the polar ester groups and silica fillers exert an upward pressure on eps, the low polarizability of the fluorine-rich components is the primary determinant driving the material toward a lower dielectric constant regime."
    },
    "analysis_without_hierarchical_structure": {
      "descriptive_text": "The sample consists of a fluorinated polyethylene terephthalate copolymer synthesized via melt polymerization of terephthalic acid, ethylene glycol, and 16 mol% fluorinated diol at temperatures between 240 and 280 °C under vacuum. This polymer matrix was subsequently compounded with 20 wt% PTFE particles and 20 wt% fluorinated silica fillers through solution blending in a mixed solvent system comprising DMF, THF, EA, and hexafluorobutanol. The resulting composite film was coated and thermally treated at 130 °C for 3 hours to ensure solvent removal, followed by characterization of the dielectric constant using the capacitance method.",
      "reasoning_analysis": "Increasing Factors: The polyethylene terephthalate backbone contains polar ester linkages that facilitate dipole orientation polarization, establishing a baseline dielectric constant higher than purely non-polar hydrocarbon polymers. Additionally, the solution blending process utilizes high-permittivity solvents such as DMF; if the thermal drying history at 130 °C fails to completely eliminate residual solvent molecules trapped within the polymer-filler interfaces, these polar remnants would act to increase the measured eps. Decreasing Factors: The copolymerization with 16 mol% fluorinated diol introduces carbon-fluorine bonds characterized by low electronic polarizability, which intrinsically lowers the dielectric constant relative to unmodified PET. Furthermore, the composite contains a high total loading of 40 wt% fillers, specifically PTFE particles and fluorinated silica, both of which possess significantly lower dielectric constants than the polymer matrix, thereby diluting the overall polarization response. The thermal drying step also promotes chain packing and potential crystallization, which restricts segmental motion and reduces free volume, further suppressing dielectric polarization. Dominant Factor: The synergistic effect of intrinsic backbone fluorination and the substantial volume fraction of low-permittivity fillers qualitatively dominates the dielectric behavior. Despite the polar nature of the PET ester groups, the introduction of fluorine at both the molecular and composite levels drives the eps significantly lower than that of neat polyethylene terephthalate."
    }
  },
  {
    "doi": "10.1002/pc.25299",
    "title": "Low-frequency dielectric performance of polyimide composites containing amorphous polymer-derived SiCN ceramics",
    "year": 2019,
    "chemical_composition": {
      "repeat_unit_psmiles": "[*]N1C(=O)c2ccccc2C(=O)N1c3ccc(Oc4ccc(*)cc4)cc3",
      "monomers": [
        {
          "name": "4,4'-diaminodiphenyl ether",
          "smiles": "Nc1ccc(Oc2ccc(N)cc2)cc1",
          "ratio_value": null,
          "ratio_unit": null
        },
        {
          "name": "pyromellitic dianhydride",
          "smiles": "O=C1C(=O)c2ccccc2C1=O",
          "ratio_value": null,
          "ratio_unit": null
        }
      ],
      "additives": [
        {
          "name": "SiCN ceramic",
          "type": "filler",
          "amount_value": 25,
          "amount_unit": "vol%"
        }
      ],
      "is_homopolymer": false
    },
    "processing_history": "In situ polymerization. ODA dissolved in DMAc. SiCN (25 vol%) added. PMDA added. Tape cast. Dried 48 °C 12 h. Imidization: 80 °C 1 h, 140 °C 2 h, 200 °C 1 h, 300 °C 1 h. Dielectric constant measured by broadband dielectric/impedance spectrometer (Novocontrol) at 100 Hz, room temperature.",
    "hierarchical_structure": "SiCN particles (1-3 μm) uniformly dispersed in amorphous PI matrix.",
    "properties": {
      "eps": {
        "value": [
          32.3
        ],
        "unit": null
      }
    },
    "analysis_with_hierarchical_structure": {
      "descriptive_text": "The sample comprises a polyimide matrix synthesized via in situ polymerization of 4,4'-diaminodiphenyl ether and pyromellitic dianhydride in DMAc solvent, reinforced with 25 vol% SiCN ceramic filler. The composite was fabricated by tape casting the precursor solution followed by a controlled drying step at 48 °C and a multi-stage thermal imidization process ramping from 80 °C to 300 °C to ensure complete cyclization. Hierarchical characterization reveals SiCN particles ranging from 1 to 3 μm uniformly dispersed within an amorphous polyimide matrix, and the dielectric properties were evaluated using a broadband dielectric spectrometer at 100 Hz and room temperature.",
      "reasoning_analysis": "Increasing Factors: The incorporation of 25 vol% SiCN ceramic filler, which typically possesses a higher intrinsic dielectric constant than the organic polyimide matrix, directly elevates the composite eps according to effective medium theories. Additionally, the uniform dispersion of micrometer-sized particles creates extensive polymer-filler interfaces that promote Maxwell-Wagner-Sillars interfacial polarization, particularly significant at the measurement frequency of 100 Hz. The polar carbonyl groups within the imide rings of the PMDA-ODA backbone also contribute to dipole orientation polarization. Decreasing Factors: The amorphous nature of the polyimide matrix implies a lower packing density compared to crystalline counterparts, which limits the maximum achievable eps. Furthermore, the rigorous multi-stage thermal imidization up to 300 °C ensures the complete removal of the high-permittivity polar solvent (DMAc) and reaction byproducts, preventing solvent-induced inflation of the dielectric constant. Dominant Factor: The high volume fraction of the inorganic SiCN filler combined with the significant interfacial polarization effects qualitatively dominates the dielectric behavior, driving the composite eps substantially higher than that of the neat polyimide matrix despite the solvent removal and amorphous structure."
    },
    "analysis_without_hierarchical_structure": {
      "descriptive_text": "The sample comprises a polyimide composite synthesized via in situ polymerization of 4,4'-diaminodiphenyl ether and pyromellitic dianhydride in dimethylacetamide, incorporated with 25 vol% SiCN ceramic filler. The mixture was tape cast and subjected to a sequential thermal imidization protocol involving drying at 48 °C followed by curing steps at 80 °C, 140 °C, 200 °C, and 300 °C. The dielectric constant was characterized using a broadband dielectric/impedance spectrometer at 100 Hz and room temperature.",
      "reasoning_analysis": "Increasing Factors: The presence of polar carbonyl groups within the imide rings of the polyimide backbone facilitates dipole orientation polarization, intrinsically elevating the dielectric constant. Furthermore, the incorporation of 25 vol% SiCN ceramic filler introduces a phase contrast that promotes interfacial polarization (Maxwell-Wagner-Sillars effect), which is particularly pronounced at the low measurement frequency of 100 Hz, thereby significantly increasing the apparent eps. Decreasing Factors: The rigid aromatic structure of the PMDA-ODA matrix restricts segmental chain mobility, limiting the extent of dipole alignment compared to more flexible polymer architectures. Additionally, the high-temperature imidization cycle up to 300 °C ensures complete conversion of the polyamic acid precursor, removing highly polar amic acid groups and residual solvent that would otherwise contribute to excess polarization and higher dielectric loss. Dominant Factor: The volumetric loading of the ceramic filler combined with the low-frequency measurement conditions qualitatively dominates the dielectric behavior; the interfacial polarization effects arising from the heterogeneous composite structure override the intrinsic dielectric limitations imposed by the rigid polyimide matrix."
    }
  },
  {
    "doi": "10.1016/j.polymer.2025.129425",
    "title": "Design and preparation of epoxy resin system for high-frequency and high-speed circuit equipment: achieving intrinsic ultra-high modulus and low dielectric constant",
    "year": 2026,
    "chemical_composition": {
      "repeat_unit_psmiles": null,
      "monomers": [
        {
          "name": "Diglycidyl ether of bisphenol A",
          "smiles": "CC(C)(c1ccc(OCC2CO2)cc1)c1ccc(OCC2CO2)cc1",
          "ratio_value": null,
          "ratio_unit": null
        },
        {
          "name": "4,4'-diamino-diphenyl sulfone",
          "smiles": "Nc1ccc(S(=O)(=O)c2ccc(N)cc2)cc1",
          "ratio_value": null,
          "ratio_unit": null
        }
      ],
      "additives": [],
      "is_homopolymer": false
    },
    "processing_history": "DGEBA heated to melt, mixed with DDS, degassed in vacuum. Cured at 150 °C, 180 °C, 200 °C for 2 h each. Post-cured at 220 °C, 240 °C, 260 °C, 300 °C for 1 h each under Ar. Dielectric constant measured by Novocontrol Concept 80 dielectric spectrometer at 1 MHz.",
    "hierarchical_structure": "Amorphous thermoset network. Fractional free volume (FFV) calculated as 15.88%.",
    "properties": {
      "eps": {
        "value": [
          4.63
        ],
        "unit": null
      }
    },
    "analysis_with_hierarchical_structure": {
