Repository: hhtrick/HHT-code

# HHT training framework

This directory contains model training, embedding precomputation, inference, article-level baselines and the curated datasets. All commands below assume that the working directory is `train_code/`.

## 3. Datasets and fixed partitions

Each main dataset is a JSON array at `dataset/{property}/{property}.json`. Entries contain source metadata, `chemical_composition`, `processing_history`, `hierarchical_structure`, `properties`, and two generated-analysis objects. Targets are stored as `properties[property]["value"]`; source metadata and target values are not predictive input fields.

| Property | Train | Validation | Test | Total |
|---|---:|---:|---:|---:|

File: train_code/dataset/eps/eps.json (part 121 of 190)
[
      "descriptive_text": "The sample consists of an amorphous thermoset network formed by the reaction of Diglycidyl ether of bisphenol A (DGEBA) and 4,4'-diamino-diphenyl sulfone (DDS). The material was prepared by heating DGEBA to its melt state, mixing with DDS, and degassing under vacuum prior to a multi-step curing process involving heating at 150 °C, 180 °C, and 200 °C for 2 hours each, followed by post-curing at temperatures ranging from 220 °C to 300 °C for 1 hour each under an Argon atmosphere. The resulting network exhibits a fractional free volume of 15.88%, and its dielectric properties were characterized using a Novocontrol Concept 80 dielectric spectrometer at a frequency of 1 MHz.",
      "reasoning_analysis": "Increasing Factors: The chemical composition includes highly polar functional groups, specifically the sulfone moiety in DDS and the ether and hydroxyl groups generated during the epoxy-amine reaction, which possess strong permanent dipole moments that enhance orientational polarization and drive the eps higher. Additionally, the vacuum degassing step in the processing history removes macroscopic voids, increasing the bulk density of the material, which generally correlates with an increased dielectric constant. Decreasing Factors: The hierarchical structure indicates a substantial fractional free volume of 15.88%, which introduces regions of lower polarizability within the matrix and reduces the number density of dipoles per unit volume, thereby lowering the eps. Furthermore, the aggressive thermal post-curing schedule up to 300 °C creates a highly crosslinked rigid network that restricts segmental motion and dipole orientation at the measurement frequency of 1 MHz, reducing the orientational contribution to the dielectric constant. Dominant Factor: While the intrinsic polarity of the sulfone and epoxy network establishes a high baseline for the dielectric constant, the substantial fractional free volume combined with the high crosslink density induced by the extensive thermal processing are the dominant factors that qualitatively moderate the final eps, preventing it from reaching the theoretical maximum associated with a fully dense, mobile polar polymer system."
    },
    "analysis_without_hierarchical_structure": {
      "descriptive_text": "The sample comprises a thermosetting epoxy network synthesized from Diglycidyl ether of bisphenol A and 4,4'-diamino-diphenyl sulfone. Preparation involved melting the epoxy resin, mixing with the hardener, and vacuum degassing prior to a multi-stage curing cycle at 150 °C, 180 °C, and 200 °C. The material underwent extensive post-curing at temperatures ranging from 220 °C to 300 °C under an Argon atmosphere to ensure complete crosslinking. Dielectric characterization was performed at 1 MHz using a Novocontrol Concept 80 spectrometer.",
      "reasoning_analysis": "Increasing Factors: The chemical composition features highly polar sulfone groups within the hardener and secondary hydroxyl groups generated during the epoxy-amine reaction, both of which significantly enhance electronic and atomic polarizability, intrinsically driving the dielectric constant higher. Additionally, the aromatic rings present in both monomers contribute to the overall polarizability of the network. Decreasing Factors: The rigorous multi-step curing and high-temperature post-curing history generate a high crosslink density, which restricts segmental motion and limits the orientational polarization of dipoles at the 1 MHz measurement frequency. Furthermore, the vacuum degassing and inert atmosphere processing eliminate voids and moisture, preventing artificial inflation of the dielectric constant that typically arises from interfacial polarization or water absorption. Dominant Factor: While the intrinsic chemical polarity of the sulfone and hydroxyl moieties establishes a high baseline potential for permittivity, the extensive thermal history creates a highly rigid, void-free network that suppresses dipolar relaxation; thus, the processing-induced restriction of chain mobility is the dominant factor limiting the final dielectric constant relative to a less crosslinked or moisture-containing system."
    }
  },
  {
    "doi": "10.1002/adma.202102392",
    "title": "Significant Improvements in Dielectric Constant and Energy Density of Ferroelectric Polymer Nanocomposites Enabled by Ultralow Contents of Nanofillers",
    "year": 2021,
    "chemical_composition": {
      "repeat_unit_psmiles": null,
      "monomers": [
        {
          "name": "Vinylidene fluoride",
          "smiles": "C(=C(F)F)",
          "ratio_value": 90,
          "ratio_unit": "mol%"
        },
        {
          "name": "Hexafluoropropylene",
          "smiles": "FC(F)=C(F)C(F)(F)F",
          "ratio_value": 10,
          "ratio_unit": "mol%"
        }
      ],
      "additives": [
        {
          "name": "Cd1-xZnxSe1-ySy nanodots (CZS-APP)",
          "type": "filler",
          "amount_value": 0.8,
          "amount_unit": "vol%"
        }
      ],
      "is_homopolymer": false
    },
    "processing_history": "Incorporation of CZS-APP nanodots into polymer matrix, film processing. Dielectric constant measured at 1 kHz.",
    "hierarchical_structure": "Crystallinity 36.8%, polar β/γ phases dominant (56.7% β, 34.2% γ), nanodots uniformly dispersed.",
    "properties": {
      "eps": {
        "value": [
          18.6
        ],
        "unit": null
      }
    },
    "analysis_with_hierarchical_structure": {
      "descriptive_text": "The sample comprises a poly(vinylidene fluoride-co-hexafluoropropylene) copolymer matrix consisting of 90 mol% vinylidene fluoride and 10 mol% hexafluoropropylene monomers. This polymer system was processed into a film incorporating 0.8 vol% Cd1-xZnxSe1-ySy nanodots (CZS-APP) as a filler, which are uniformly dispersed throughout the matrix. Structural characterization indicates a semi-crystalline morphology with 36.8% crystallinity, dominated by polar electroactive phases including 56.7% beta-phase and 34.2% gamma-phase content. The dielectric constant of the resulting composite film was evaluated at a frequency of 1 kHz.",
      "reasoning_analysis": "Increasing Factors: The high content of polar beta and gamma crystalline phases significantly enhances the net dipole moment per unit volume, directly increasing the dielectric constant through orientational polarization. Furthermore, the incorporation of high-permittivity CZS-APP nanodots introduces additional polarization mechanisms, including Maxwell-Wagner-Sillars interfacial polarization at the uniformly dispersed polymer-filler interfaces, which drives the permittivity upward. Decreasing Factors: The inclusion of 10 mol% hexafluoropropylene comonomer introduces bulky trifluoromethyl groups that disrupt chain packing and reduce the overall dipole density compared to a pure poly(vinylidene fluoride) homopolymer. Additionally, the semi-crystalline structure imposes physical constraints on segmental mobility within the amorphous regions, potentially limiting the contribution of dipolar relaxation to the total permittivity. Dominant Factor: The synergistic combination of the dominant polar crystalline phases and the high-permittivity nanofiller contribution qualitatively dominates the dielectric response, resulting in a net enhancement of the dielectric constant despite the dilution effect caused by the hexafluoropropylene comonomer."
    },
    "analysis_without_hierarchical_structure": {
      "descriptive_text": "The sample consists of a copolymer matrix composed of 90 mol% vinylidene fluoride and 10 mol% hexafluoropropylene. This polymer matrix was compounded with 0.8 vol% Cd1-xZnxSe1-ySy nanodots (CZS-APP) acting as a filler material. The composite was processed into a film format, and the dielectric constant was subsequently characterized at a frequency of 1 kHz.",
      "reasoning_analysis": "Increasing Factors: The high density of strong dipole moments associated with the carbon-fluorine bonds in the vinylidene fluoride units provides a significant intrinsic contribution to the permittivity. Furthermore, the incorporation of Cd1-xZnxSe1-ySy semiconductor nanodots introduces regions of higher polarizability compared to the polymer matrix, while the heterogeneous interface between the nanodots and the polymer facilitates Maxwell-Wagner-Sillars interfacial polarization, particularly at the measurement frequency of 1 kHz. Decreasing Factors: The inclusion of 10 mol% hexafluoropropylene introduces bulky trifluoromethyl side groups that sterically hinder the formation of the highly polar all-trans crystalline phase, potentially reducing the overall crystallinity and dipole alignment efficiency compared to a pure poly(vinylidene fluoride) homopolymer. Dominant Factor: The substantial intrinsic polarity of the vinylidene fluoride-rich matrix combined with the interfacial polarization effects induced by the semiconductor nanodots qualitatively dominates the permittivity behavior, outweighing the reduction in crystalline order caused by the hexafluoropropylene comonomer."
    }
  },
  {
    "doi": null,
    "title": "Formulas for the Dielectric Constant and Dissipation Factor of Mixtures and Their Application to the Cellulose System*",
    "year": 1964,
    "chemical_composition": {
      "repeat_unit_psmiles": "[*]OC1C(O)C(O)C(O)C(O)C1[*]",
      "monomers": [
        {
          "name": "D-Glucose",
          "smiles": "C([C@@H]1[C@H]([C@@H]([C@H]([C@H](O1)O)O)O)O)O",
          "ratio_value": null,
          "ratio_unit": null
        }
      ],
      "additives": [],
      "is_homopolymer": true
    },
    "processing_history": "Bleached sulfite pulp, unbeaten. Disintegrated (300 rev British, 10 min Waring). Sheet molded, pressed at 50 psi, air dried. Measurement: Pressed at 41 psi, density 0.4848 g/cc. Schering Bridge, vacuum 0.1 mu, 5 kcycle/sec.",
    "hierarchical_structure": "Density 0.4848 g/cc. Semicrystalline cellulose.",
    "properties": {
      "eps": {
        "value": [
          1.895
        ],
        "unit": null
      }
    },
    "analysis_with_hierarchical_structure": {
      "descriptive_text": "The sample comprises a semicrystalline cellulose homopolymer derived from bleached sulfite pulp, consisting exclusively of D-glucose repeating units. The material was prepared by disintegrating the unbeaten pulp using a British disintegrator and Waring blender, followed by sheet molding and pressing at 50 psi before air drying. The resulting hierarchical structure exhibits a low bulk density of 0.4848 g/cc, indicative of significant void content within the pressed sheet. Dielectric characterization was performed using a Schering Bridge at a frequency of 5 kcycle/sec under vacuum conditions on samples pressed at 41 psi.",
      "reasoning_analysis": "Increasing Factors: The chemical structure features a high density of hydroxyl groups along the cellulose backbone, which possess strong permanent dipole moments that contribute significantly to orientational polarization, thereby driving the eps upward. Additionally, the air-drying processing history may leave residual bound moisture within the hygroscopic cellulose matrix, and since water has a very high dielectric constant, this would further increase the eps. Decreasing Factors: The hierarchical structure indicates a low bulk density of 0.4848 g/cc, which is substantially lower than the theoretical density of crystalline cellulose, implying a high void fraction; since the eps of air or vacuum voids is unity, this porosity dilutes the effective polarizable volume and drives the eps down. Furthermore, the semicrystalline nature restricts segmental mobility in the crystalline regions compared to a fully amorphous state, potentially limiting dipole orientation. Dominant Factor: While the intrinsic polarity of the hydroxyl groups establishes a high baseline potential for permittivity, the exceptionally low bulk density resulting from the mild pressing and air-drying history introduces a substantial void fraction that qualitatively dominates the effective dielectric response by significantly reducing the eps relative to dense, non-porous cellulose."
    },
    "analysis_without_hierarchical_structure": {
      "descriptive_text": "The sample comprises a cellulose homopolymer derived from bleached sulfite pulp. Preparation involved disintegrating the unbeaten pulp using a British disintegrator and Waring blender, followed by sheet molding and pressing at 50 psi. The resulting sheets were air-dried prior to characterization. Dielectric properties were evaluated using a Schering Bridge at a frequency of 5 kcycle/sec under vacuum conditions, with the sample pressed at 41 psi yielding a density of 0.4848 g/cc.",
      "reasoning_analysis": "Increasing Factors: The chemical composition consists of cellulose, characterized by a high density of polar hydroxyl groups on the glucose backbone, which facilitates strong dipole orientation polarization and intrinsically drives the dielectric constant higher compared to non-polar polymers. Additionally, the air-drying step in the processing history may leave residual moisture within the pulp matrix, and given water's high permittivity, this would further increase the measured eps. Decreasing Factors: The processing history yields a material with a low density of 0.4848 g/cc, significantly below the theoretical density of solid cellulose, indicating a high void fraction or porosity. Since air voids possess a dielectric constant near unity, this high porosity acts to significantly decrease the effective bulk permittivity of the sample. Dominant Factor: While the intrinsic polarity of the cellulose backbone establishes an elevated baseline permittivity, the processing-induced high porosity evidenced by the low density is the dominant structural factor that qualitatively suppresses the effective eps relative to a dense cellulose film, unless the residual moisture content from air-drying is sufficiently high to counteract the void effect."
    }
  },
  {
    "doi": "10.1002/adma.202102392",
    "title": "Significant Improvements in Dielectric Constant and Energy Density of Ferroelectric Polymer Nanocomposites Enabled by Ultralow Contents of Nanofillers",
    "year": 2021,
    "chemical_composition": {
      "repeat_unit_psmiles": null,
      "monomers": [
        {
          "name": "Vinylidene fluoride",
          "smiles": "C(=C(F)F)",
          "ratio_value": 90,
          "ratio_unit": "mol%"
        },
        {
          "name": "Hexafluoropropylene",
          "smiles": "FC(F)=C(F)C(F)(F)F",
          "ratio_value": 10,
          "ratio_unit": "mol%"
        }
      ],
      "additives": [
        {
          "name": "Cd1-xZnxSe1-ySy nanodots (CZS-APP)",
          "type": "filler",
          "amount_value": 1.2,
          "amount_unit": "vol%"
        }
      ],
      "is_homopolymer": false
    },
    "processing_history": "Incorporation of CZS-APP nanodots into polymer matrix, film processing. Dielectric constant measured at 1 kHz.",
    "hierarchical_structure": "Potential filler aggregation at higher loading, interfiller distance decreased to ≈19.0 nm.",
    "properties": {
      "eps": {
        "value": [
          15.5
        ],
        "unit": null
      }
    },
    "analysis_with_hierarchical_structure": {
      "descriptive_text": "The sample comprises a copolymer matrix consisting of 90 mol% vinylidene fluoride and 10 mol% hexafluoropropylene, reinforced with 1.2 vol% Cd1-xZnxSe1-ySy nanodots (CZS-APP) as a functional filler. The material underwent film processing following the incorporation of the nanodots into the polymer matrix, with structural analysis indicating an interfiller distance of approximately 19.0 nm and noting potential for filler aggregation at higher loadings. Dielectric characterization was performed at a frequency of 1 kHz.",
      "reasoning_analysis": "Increasing Factors: The vinylidene fluoride units provide strong dipole moments due to polar C-F bonds, contributing to intrinsic dielectric polarization. The incorporation of Cd1-xZnxSe1-ySy nanodots, which typically possess a higher dielectric constant than the polymer matrix, introduces high-k regions. Furthermore, the extremely small interfiller distance of 19.0 nm maximizes the interfacial area, promoting significant Maxwell-Wagner-Sillars interfacial polarization which strongly enhances the overall permittivity. Decreasing Factors: The inclusion of hexafluoropropylene comonomers disrupts the crystalline order of the PVDF matrix, specifically reducing the fraction of the highly polar beta-phase, which lowers the intrinsic dipole alignment capability compared to pure PVDF. Additionally, the noted potential for filler aggregation could create inhomogeneities or voids that diminish the effective dielectric response. Dominant Factor: The substantial interfacial polarization generated by the high-k semiconductor nanodots at the nanoscale interfiller distance qualitatively dominates the dielectric behavior, likely driving the permittivity higher despite the crystallinity reduction induced by the hexafluoropropylene comonomer."
    },
    "analysis_without_hierarchical_structure": {
      "descriptive_text": "The investigated material is a poly(vinylidene fluoride-co-hexafluoropropylene) copolymer composed of 90 mol% vinylidene fluoride and 10 mol% hexafluoropropylene monomers. This polymer matrix was reinforced with 1.2 vol% Cd1-xZnxSe1-ySy nanodots (CZS-APP) as a filler phase. The composite was fabricated into a film, and the dielectric constant was measured at a frequency of 1 kHz.",
      "reasoning_analysis": "Increasing Factors: The vinylidene fluoride monomer units contribute strong permanent dipoles arising from the electronegative fluorine atoms, establishing a high intrinsic dielectric baseline. Additionally, the incorporation of semiconductor CZS-APP nanodots introduces regions of higher permittivity and facilitates Maxwell-Wagner-Sillars interfacial polarization at the polymer-filler interfaces, which drives the dielectric constant upward. Decreasing Factors: The presence of hexafluoropropylene comonomers introduces bulky trifluoromethyl side groups that sterically hinder chain packing, thereby reducing the overall crystallinity and suppressing the formation of the highly polar beta-phase crystallites typically associated with maximum permittivity in pure poly(vinylidene fluoride). Dominant Factor: The high molar concentration of vinylidene fluoride ensures a strongly polar matrix, and the interfacial polarization effects generated by the semiconductor nanodots qualitatively dominate the dielectric response, outweighing the reduction in crystallinity caused by the hexafluoropropylene content."
    }
  },
  {
    "doi": "10.1016/j.polymer.2025.129425",
    "title": "Design and preparation of epoxy resin system for high-frequency and high-speed circuit equipment: achieving intrinsic ultra-high modulus and low dielectric constant",
    "year": 2026,
    "chemical_composition": {
      "repeat_unit_psmiles": null,
      "monomers": [
        {
          "name": "Diglycidyl ether of bisphenol A",
          "smiles": "CC(C)(c1ccc(OCC2CO2)cc1)c1ccc(OCC2CO2)cc1",
          "ratio_value": null,
          "ratio_unit": null
        },
        {
          "name": "4,4'-diamino-diphenyl sulfone",
          "smiles": "Nc1ccc(S(=O)(=O)c2ccc(N)cc2)cc1",
          "ratio_value": null,
          "ratio_unit": null
        }
      ],
      "additives": [],
      "is_homopolymer": false
    },
    "processing_history": "DGEBA heated to melt, mixed with DDS, degassed in vacuum. Cured at 150 °C, 180 °C, 200 °C for 2 h each. Post-cured at 220 °C, 240 °C, 260 °C, 300 °C for 1 h each under Ar. Dielectric constant measured by Agilent E4980A analyzer with temperature control by DMS20005P (BALABO) at 1 MHz, 30 °C.",
    "hierarchical_structure": "Amorphous thermoset network. Fractional free volume (FFV) calculated as 15.88%.",
    "properties": {
      "eps": {
        "value": [
          4.5
        ],
        "unit": null
      }
    },
    "analysis_with_hierarchical_structure": {
      "descriptive_text": "The sample comprises an amorphous thermoset network synthesized from Diglycidyl ether of bisphenol A (DGEBA) and 4,4'-diamino-diphenyl sulfone (DDS). Preparation involved melting DGEBA, mixing with DDS, and vacuum degassing, followed by a stepped curing regimen at 150 °C, 180 °C, and 200 °C for 2 hours each, and a rigorous post-curing sequence from 220 °C to 300 °C for 1 hour each under argon. The resulting material exhibits a fractional free volume of 15.88%, and its dielectric constant was evaluated at 1 MHz and 30 °C using an Agilent E4980A analyzer.",
      "reasoning_analysis": "Increasing Factors: The chemical composition features highly polar sulfone groups within the DDS hardener and hydroxyl groups generated during the epoxy-amine crosslinking reaction, both of which possess significant dipole moments that enhance electronic and orientational polarizability. Additionally, the aromatic rings in both monomers contribute high electronic polarizability, while the aggressive high-temperature post-curing history ensures a high degree of conversion, maximizing the number density of these polarizable units within the network. Decreasing Factors: The formation of a densely crosslinked thermoset network restricts the segmental mobility of polymer chains, which limits the ability of dipoles to orient themselves in response to the applied electric field at the measurement frequency of 1 MHz. Furthermore, the measured fractional free volume of 15.88% indicates the presence of void space within the amorphous structure, which reduces the overall number density of polarizable groups per unit volume compared to a perfectly packed system. Dominant Factor: The intrinsic high polarity of the sulfone linkages and the high density of aromatic rings established by the chemical composition qualitatively dominate the dielectric behavior, as the contribution of these strong dipoles and electronic clouds outweighs the reduction in orientational polarization caused by crosslinking constraints and free volume."
    },
    "analysis_without_hierarchical_structure": {
      "descriptive_text": "The sample comprises a crosslinked epoxy network synthesized from Diglycidyl ether of bisphenol A (DGEBA) and 4,4'-diamino-diphenyl sulfone (DDS). Preparation involved heating DGEBA to a melt state, mixing with DDS, and degassing under vacuum prior to a multi-step curing protocol at 150 °C, 180 °C, and 200 °C for two hours each. The material underwent further post-curing at temperatures ranging from 220 °C to 300 °C for one hour per stage under an Argon atmosphere, and the dielectric constant was measured at 1 MHz and 30 °C using an Agilent E4980A analyzer.",
      "reasoning_analysis": "Increasing Factors: The presence of highly polar sulfone groups within the DDS hardener and hydroxyl groups formed during the epoxy-amine reaction significantly enhances dipolar polarizability, while the aromatic rings in both monomers contribute to high electronic polarizability. Furthermore, the processing history involving vacuum degassing and high-temperature post-curing minimizes void content and maximizes network density, increasing the concentration of polarizable units per unit volume. Decreasing Factors: The extensive thermal curing schedule generates a highly crosslinked and rigid network architecture that severely restricts segmental chain mobility, limiting the ability of polar groups to orient themselves in response to the applied electric field at the measurement frequency. Dominant Factor: The intrinsic high polarity of the sulfone and hydroxyl functionalities combined with the maximized material density achieved through the rigorous vacuum and thermal processing history qualitatively dominates the dielectric behavior, driving the permittivity higher despite the restrictions on chain mobility imposed by the crosslinked network."
    }
  },
  {
    "doi": "10.1016/j.polymer.2025.129425",
    "title": "Design and preparation of epoxy resin system for high-frequency and high-speed circuit equipment: achieving intrinsic ultra-high modulus and low dielectric constant",
    "year": 2026,
    "chemical_composition": {
      "repeat_unit_psmiles": null,
      "monomers": [
        {
          "name": "Diglycidyl ether of bisphenol A",
          "smiles": "CC(C)(c1ccc(OCC2CO2)cc1)c1ccc(OCC2CO2)cc1",
          "ratio_value": null,
          "ratio_unit": null
        },
        {
          "name": "4,4'-diamino-diphenyl sulfone",
          "smiles": "Nc1ccc(S(=O)(=O)c2ccc(N)cc2)cc1",
          "ratio_value": null,
          "ratio_unit": null
        }
      ],
      "additives": [],
      "is_homopolymer": false
    },
    "processing_history": "DGEBA heated to melt, mixed with DDS, degassed in vacuum. Cured at 150 °C, 180 °C, 200 °C for 2 h each. Post-cured at 220 °C, 240 °C, 260 °C, 300 °C for 1 h each under Ar. Dielectric constant measured by Agilent E4980A analyzer with temperature control by DMS20005P (BALABO) at 1 MHz, 100 °C.",
    "hierarchical_structure": "Amorphous thermoset network. Fractional free volume (FFV) calculated as 15.88%.",
    "properties": {
      "eps": {
        "value": [
          5.0
        ],
        "unit": null
      }
    },
    "analysis_with_hierarchical_structure": {
      "descriptive_text": "The sample consists of an amorphous thermoset network synthesized from Diglycidyl ether of bisphenol A (DGEBA) and 4,4'-diamino-diphenyl sulfone (DDS). Preparation involved melting DGEBA, mixing with DDS, and vacuum degassing, followed by a stepwise curing regimen at 150 °C, 180 °C, and 200 °C for two hours each, and a high-temperature post-cure ranging from 220 °C to 300 °C under an argon atmosphere. The resulting material exhibits a fractional free volume of 15.88%, and its dielectric properties were characterized using an Agilent E4980A analyzer at 1 MHz and 100 °C.",
      "reasoning_analysis": "Increasing Factors: The chemical composition includes highly polar sulfone groups from the DDS hardener and hydroxyl groups generated during the epoxy-amine reaction, both of which possess strong permanent dipole moments that enhance orientational polarization and drive the dielectric constant higher. Additionally, the measurement temperature of 100 °C provides thermal energy that facilitates local segmental motions, potentially allowing some dipoles to align with the electric field. Decreasing Factors: The extensive high-temperature post-curing up to 300 °C creates a highly crosslinked, rigid network that severely restricts large-scale segmental mobility, thereby limiting the ability of dipoles to orient and reducing the dielectric constant. Furthermore, the measurement frequency of 1 MHz may exceed the relaxation frequency of certain bulky dipoles in this rigid matrix, and the relatively high fractional free volume of 15.88% reduces the number density of polarizable units per unit volume. Dominant Factor: While the rigid crosslinked network and high measurement frequency suppress dipolar mobility, the intrinsic high polarity of the sulfone and hydroxyl functional groups qualitatively dominates the final behavior, establishing a baseline dielectric constant that is elevated relative to non-polar epoxy systems, despite the structural restrictions."
    },
    "analysis_without_hierarchical_structure": {
      "descriptive_text": "The sample comprises a crosslinked epoxy network synthesized from Diglycidyl ether of bisphenol A and 4,4'-diamino-diphenyl sulfone. Preparation involved heating the epoxy to a melt, mixing with the amine hardener, and degassing under vacuum. The material underwent a multi-step curing cycle at 150 °C, 180 °C, and 200 °C for two hours each, followed by a rigorous post-curing sequence at 220 °C, 240 °C, 260 °C, and 300 °C for one hour each under an argon atmosphere. Dielectric characterization was performed using an Agilent E4980A analyzer at 1 MHz and 100 °C.",
      "reasoning_analysis": "Increasing Factors: The chemical structure incorporates highly polar sulfone groups from the diamino-diphenyl sulfone hardener and ether linkages from the epoxy resin, which possess strong dipole moments that enhance orientational and atomic polarizability. Furthermore, the processing history involving vacuum degassing and high-temperature post-curing minimizes free volume and eliminates voids, increasing the material density and the number of dipoles per unit volume, while the measurement temperature of 100 °C facilitates greater dipolar mobility compared to room temperature. Decreasing Factors: The extensive stepwise curing and high-temperature post-curing up to 300 °C generate a highly crosslinked network with significant topological constraints, which restricts segmental chain mobility and limits the ability of polar groups to align with the external electric field, thereby suppressing the orientational contribution to the dielectric constant. Dominant Factor: The intrinsic high polarity of the sulfone moieties combined with the densification effect from the rigorous thermal processing and void removal qualitatively dominates the dielectric behavior, overriding the mobility restrictions imposed by the crosslinked architecture to establish a permittivity driven primarily by chemical polarizability and material density."
    }
  },
  {
    "doi": "10.1002/adma.202102392",
    "title": "Significant Improvements in Dielectric Constant and Energy Density of Ferroelectric Polymer Nanocomposites Enabled by Ultralow Contents of Nanofillers",
    "year": 2021,
    "chemical_composition": {
      "repeat_unit_psmiles": "[*]CC(C)(C(=O)OC)[*]",
      "monomers": [
        {
          "name": "Methyl methacrylate",
          "smiles": "CC(=C)C(=O)OC",
          "ratio_value": null,
          "ratio_unit": null
        }
      ],
      "additives": [],
      "is_homopolymer": true
    },
    "processing_history": "Dielectric constant measured (frequency not specified in text).",
    "hierarchical_structure": null,
    "properties": {
      "eps": {
        "value": [
          3.5
        ],
        "unit": null
      }
    },
    "analysis_with_hierarchical_structure": {
      "descriptive_text": "The sample consists of a poly(methyl methacrylate) homopolymer derived from methyl methacrylate monomers. The material was subjected to dielectric characterization to assess its permittivity, although the specific frequency conditions employed during measurement were not specified in the recorded processing history.",
      "reasoning_analysis": "Increasing Factors: The methyl methacrylate repeat unit contains a polar ester functional group, where the carbonyl and ether oxygens possess permanent dipole moments. These dipoles contribute to orientational polarization under an applied electric field, inherently driving the dielectric constant higher relative to non-polar polyolefins. Decreasing Factors: The presence of the alpha-methyl group on the polymer backbone introduces significant steric hindrance, which restricts the rotational freedom of the pendant ester groups and limits the extent of dipole alignment. Additionally, the unspecified frequency in the processing history introduces uncertainty; if the measurement was conducted at high frequencies where dipolar relaxation cannot follow the field oscillations, the observed dielectric constant would be significantly reduced. Dominant Factor: The intrinsic dipolar contribution from the ester moiety is the primary determinant of the dielectric behavior; however, the steric restriction imposed by the alpha-methyl group qualitatively moderates the maximum achievable polarization, likely resulting in a moderate dielectric constant characteristic of rigid, polar glassy polymers."
    },
    "analysis_without_hierarchical_structure": {
      "descriptive_text": "The sample consists of a poly(methyl methacrylate) homopolymer synthesized from methyl methacrylate monomers. Dielectric constant measurements were conducted on the material, though the specific frequency remained unspecified in the provided documentation.",
      "reasoning_analysis": "Increasing Factors: The chemical composition features methyl methacrylate repeat units containing polar ester functional groups. These permanent dipoles facilitate orientation polarization when subjected to an electric field, inherently elevating the dielectric constant relative to non-polar hydrocarbon polymers. Decreasing Factors: The pure homopolymer matrix precludes any enhancement via interfacial polarization mechanisms such as Maxwell-Wagner-Sillars effects that would otherwise arise from filler-matrix interfaces. Furthermore, the rigid backbone structure of the homopolymer may restrict segmental motion required for dipole alignment compared to more flexible chains, potentially limiting the magnitude of polarization. Dominant Factor: The intrinsic molecular polarity arising from the ester side groups is the dominant factor governing the dielectric constant. In the absence of modifying additives or specific processing conditions designed to alter free volume or crystallinity, the chemical nature of the repeat unit establishes the fundamental permittivity baseline for this sample."
    }
  },
  {
    "doi": null,
    "title": "Formulas for the Dielectric Constant and Dissipation Factor of Mixtures and Their Application to the Cellulose System*",
    "year": 1964,
    "chemical_composition": {
      "repeat_unit_psmiles": "[*]OC1C(O)C(O)C(O)C(O)C1[*]",
      "monomers": [
        {
          "name": "D-Glucose",
          "smiles": "C([C@@H]1[C@H]([C@@H]([C@H]([C@H](O1)O)O)O)O)O",
          "ratio_value": null,
          "ratio_unit": null
        }
      ],
      "additives": [],
      "is_homopolymer": true
    },
    "processing_history": "Bleached sulfite pulp, unbeaten. Disintegrated (300 rev British, 10 min Waring). Sheet molded, pressed at 50 psi, air dried. Measurement: Pressed at 83 psi, density 0.5060 g/cc. Schering Bridge, vacuum 0.1 mu, 1 kcycle/sec.",
    "hierarchical_structure": "Density 0.5060 g/cc. Semicrystalline cellulose.",
    "properties": {
      "eps": {
        "value": [
          1.97
        ],
        "unit": null
      }
    },
    "analysis_with_hierarchical_structure": {
      "descriptive_text": "The sample comprises semicrystalline cellulose, a homopolymer consisting of D-Glucose repeat units. Derived from bleached sulfite pulp, the material was processed in an unbeaten state before disintegration via 300 revolutions in a British disintegrator and 10 minutes in a Waring blender. Subsequent fabrication involved sheet molding and pressing at 50 psi followed by air drying. For dielectric characterization, the specimen was compressed at 83 psi to attain a density of 0.5060 g/cc, with measurements conducted using a Schering Bridge under vacuum at a frequency of 1 kcycle/sec.",
      "reasoning_analysis": "Increasing Factors: The chemical composition features abundant hydroxyl groups on the glucose rings, creating strong permanent dipoles that align with the electric field, intrinsically driving the dielectric constant (eps) upward. The measurement frequency of 1 kcycle/sec is sufficiently low to allow orientation polarization of these dipoles, further supporting a higher eps value. Additionally, the pressing history (50 psi then 83 psi) consolidates the pulp, reducing macro-voids compared to loose fibers, which increases the effective dielectric constant relative to an uncompressed state. Decreasing Factors: The hierarchical structure indicates a low bulk density (0.5060 g/cc) compared to the theoretical density of crystalline cellulose, implying significant porosity or air voids within the sheet; since air has a negligible dielectric constant, this porosity drastically lowers the effective eps of the composite material. Furthermore, the semicrystalline nature restricts the segmental mobility of the polymer chains in crystalline regions, limiting the ability of dipoles to orient fully compared to a purely amorphous state. Dominant Factor: While the intrinsic high polarity of the cellulose backbone establishes a high baseline potential for eps, the low bulk density resulting from the specific molding and air-drying processing history introduces a significant volume fraction of air voids. Consequently, the porosity associated with the low density is the dominant factor qualitatively reducing the effective eps relative to fully dense cellulose, despite the strong dipolar contribution of the hydroxyl groups."
    },
    "analysis_without_hierarchical_structure": {
      "descriptive_text": "The sample comprises a cellulose homopolymer derived from D-glucose repeat units, sourced as bleached sulfite pulp. The material was maintained in an unbeaten state and disintegrated via 300 revolutions in a British disintegrator followed by 10 minutes in a Waring blender. A sheet was molded from this pulp, pressed at 50 psi, and air-dried. For characterization, the specimen was pressed at 83 psi yielding a density of 0.5060 g/cc, and dielectric properties were measured using a Schering Bridge under vacuum at 0.1 mu and a frequency of 1 kcycle/sec.",
      "reasoning_analysis": "Increasing Factors: The chemical composition consists of cellulose, characterized by a high density of hydroxyl groups on the glucose backbone, which facilitates strong dipolar orientation polarization and intrinsically drives the eps upward. Additionally, the air-drying processing history may leave residual bound moisture within the hygroscopic cellulose fibers, which would further increase the eps due to water's high dielectric constant. Decreasing Factors: The processing history resulting in a low bulk density of 0.5060 g/cc indicates significant porosity and air voids within the sheet structure. Since air has a dielectric constant near unity, these voids substantially reduce the effective bulk eps compared to dense cellulose. The use of unbeaten pulp may also limit fiber bonding, sustaining this high void content. Dominant Factor: While the intrinsic polarity of the cellulose backbone establishes a baseline eps higher than non-polar polymers, the morphological factor of high porosity resulting from the mild pressing and air-drying history is the dominant structural factor that suppresses the bulk eps relative to dense cellulose films."
    }
  },
  {
    "doi": null,
    "title": "Formulas for the Dielectric Constant and Dissipation Factor of Mixtures and Their Application to the Cellulose System*",
    "year": 1964,
    "chemical_composition": {
      "repeat_unit_psmiles": "[*]OC1C(O)C(O)C(O)C(O)C1[*]",
      "monomers": [
        {
          "name": "D-Glucose",
          "smiles": "C([C@@H]1[C@H]([C@@H]([C@H]([C@H](O1)O)O)O)O)O",
          "ratio_value": null,
          "ratio_unit": null
        }
      ],
      "additives": [],
      "is_homopolymer": true
    },
    "processing_history": "Bleached sulfite pulp, unbeaten. Disintegrated (300 rev British, 10 min Waring). Sheet molded, pressed at 50 psi, air dried. Measurement: Pressed at 41 psi, density 0.4848 g/cc. Schering Bridge, vacuum 0.1 mu, 10 kcycle/sec.",
    "hierarchical_structure": "Density 0.4848 g/cc. Semicrystalline cellulose.",
    "properties": {
      "eps": {
        "value": [
          1.873
        ],
        "unit": null
      }
    },
    "analysis_with_hierarchical_structure": {
