Repository: hhtrick/HHT-code

# HHT training framework

This directory contains model training, embedding precomputation, inference, article-level baselines and the curated datasets. All commands below assume that the working directory is `train_code/`.

## 3. Datasets and fixed partitions

Each main dataset is a JSON array at `dataset/{property}/{property}.json`. Entries contain source metadata, `chemical_composition`, `processing_history`, `hierarchical_structure`, `properties`, and two generated-analysis objects. Targets are stored as `properties[property]["value"]`; source metadata and target values are not predictive input fields.

| Property | Train | Validation | Test | Total |
|---|---:|---:|---:|---:|

File: train_code/dataset/eps/eps.json (part 122 of 190)
[
      "descriptive_text": "The sample consists of semicrystalline cellulose, a homopolymer derived from D-glucose repeat units, sourced from bleached sulfite pulp. The material was prepared by disintegrating the unbeaten pulp using a British disintegrator and Waring blender, followed by sheet molding and pressing at 50 psi before air drying. Characterization was performed on specimens with a bulk density of 0.4848 g/cc, and dielectric properties were measured using a Schering Bridge under vacuum at a frequency of 10 kcycle/sec.",
      "reasoning_analysis": "Increasing Factors: The chemical structure contains a high concentration of hydroxyl groups on the glucose rings, which exhibit strong permanent dipole moments that contribute to orientation polarization, intrinsically driving the dielectric constant higher. Additionally, the air-dried processing history implies the potential presence of bound moisture within the hydrophilic matrix, and given water's high dielectric constant, any residual moisture would further increase the eps. Decreasing Factors: The measured bulk density of 0.4848 g/cc is substantially lower than the theoretical density of dense cellulose, indicating a high volume fraction of air voids which possess a dielectric constant near unity, thereby significantly reducing the effective macroscopic eps. Furthermore, the semicrystalline hierarchical structure restricts polymer chain segmental mobility compared to a fully amorphous state, limiting the degree of dipole alignment. Dominant Factor: While the intrinsic polarity of the hydroxyl groups and potential moisture content provide the mechanism for polarization, the low bulk density indicating significant porosity qualitatively dominates the final dielectric behavior, suppressing the effective eps relative to fully dense cellulose films."
    },
    "analysis_without_hierarchical_structure": {
      "descriptive_text": "The sample comprises a cellulose homopolymer derived from D-glucose repeat units, originating from bleached sulfite pulp. The material was processed by disintegrating the unbeaten pulp using a British standard disintegrator and Waring blender, followed by sheet molding and pressing at 50 psi. The resulting sheets were air-dried prior to characterization. Dielectric properties were evaluated using a Schering Bridge under vacuum at a frequency of 10 kcycle/sec on samples pressed at 41 psi with a measured density of 0.4848 g/cc.",
      "reasoning_analysis": "Increasing Factors: The chemical composition consists of cellulose, which features a high density of hydroxyl groups on the glucose repeat units; these polar functional groups facilitate strong dipole orientation polarization, intrinsically driving the dielectric constant higher. Additionally, the air-drying step in the processing history may leave residual moisture within the hygroscopic pulp matrix, and since water possesses a very high dielectric constant, this would further contribute to an increase in the measured value. Decreasing Factors: The processing history resulted in a sheet with a low density of 0.4848 g/cc, which is significantly lower than the theoretical density of dense cellulose; this indicates a high volume fraction of air voids within the material. Since air has a dielectric constant near unity, this porosity acts to dilute the polar polymer matrix and significantly lower the effective dielectric constant. Dominant Factor: While the inherent polarity of the hydroxyl groups establishes a baseline dielectric response greater than non-polar polymers, the high void fraction indicated by the low density is the dominant structural factor that qualitatively limits the final effective dielectric constant relative to a dense, solid cellulose film."
    }
  },
  {
    "doi": "10.1002/app.56351",
    "title": "Hollow glass microsphere/polybutadiene composites with low dielectric constant and ultralow dielectric loss in high-frequency",
    "year": 2025,
    "chemical_composition": {
      "repeat_unit_psmiles": "[*]CC(C=C)[*]",
      "monomers": [
        {
          "name": "1,3-Butadiene",
          "smiles": "C=CC=C",
          "ratio_value": null,
          "ratio_unit": null
        }
      ],
      "additives": [
        {
          "name": "SEBS (Hydrogenated styrene-butadiene-styrene)",
          "type": "compatibilizer",
          "amount_value": 18.11,
          "amount_unit": "wt%"
        },
        {
          "name": "Dicumyl peroxide (DCP)",
          "type": "crosslinker",
          "amount_value": 1.51,
          "amount_unit": "wt%"
        },
        {
          "name": "V-HGM46 (Vinyl-functionalized Hollow Glass Microsphere)",
          "type": "filler",
          "amount_value": 20,
          "amount_unit": "wt%"
        }
      ],
      "is_homopolymer": true
    },
    "processing_history": "PB, SEBS, DCP, and V-HGM46 dissolved in cyclohexane and ethyl acetate at 60 °C for 2 h with stirring. Coated on both sides of surface-modified PTFE film. Dried at 60 °C for 2 h. Cured at 180 °C and 1 MPa to initiate crosslinking. Dielectric constant measured by vector network analyzer (Agilent) using cylindrical resonator method at 10 GHz.",
    "hierarchical_structure": "Sandwich layered adhesive film structure. V-HGM46 uniformly dispersed in PB/SEBS matrix. Crosslinked network formed by DCP. No voids observed in cross-section.",
    "properties": {
      "eps": {
        "value": [
          1.29
        ],
        "unit": null
      }
    },
    "analysis_with_hierarchical_structure": {
      "descriptive_text": "The sample comprises a polybutadiene matrix modified with 18.11 wt% SEBS compatibilizer and 1.51 wt% dicumyl peroxide crosslinker, reinforced with 20 wt% vinyl-functionalized hollow glass microspheres. Prepared via solvent casting in cyclohexane and ethyl acetate at 60 °C, the mixture was coated onto surface-modified PTFE film and dried before curing at 180 °C under 1 MPa to establish a crosslinked network. The resulting material forms a sandwich layered adhesive film structure with uniformly dispersed filler and no observed voids, characterized for dielectric constant at 10 GHz using a vector network analyzer with the cylindrical resonator method.",
      "reasoning_analysis": "Increasing Factors: The incorporation of vinyl-functionalized hollow glass microspheres introduces silicate networks with higher electronic polarizability compared to the hydrocarbon matrix, which tends to increase the dielectric constant. Additionally, the styrene blocks within the SEBS compatibilizer contain aromatic phenyl groups that possess higher polarizability than the polybutadiene backbone, contributing to a higher permittivity. Interfacial polarization between the filler and the matrix may also contribute to increased permittivity, although this effect is diminished at high frequencies. Decreasing Factors: The hollow nature of the glass microspheres entraps air, which has a significantly lower dielectric constant than both the polymer and solid glass, thereby reducing the effective permittivity of the filler phase. The non-polar polybutadiene backbone inherently exhibits low dipolar activity, and the thermal curing process creates a crosslinked network that restricts segmental chain mobility, further limiting orientational polarization contributions at the measurement frequency. Dominant Factor: The intrinsic low polarizability of the non-polar polybutadiene matrix combined with the volume fraction of air within the hollow microspheres qualitatively dominates the dielectric behavior, mitigating the permittivity increase expected from the inorganic silicate content and ensuring the dielectric response is driven primarily by electronic polarization mechanisms."
    },
    "analysis_without_hierarchical_structure": {
      "descriptive_text": "The sample comprises a polybutadiene matrix incorporated with 18.11 wt% SEBS compatibilizer, 1.51 wt% dicumyl peroxide crosslinker, and 20 wt% vinyl-functionalized hollow glass microspheres. The constituents were dissolved in cyclohexane and ethyl acetate at 60 °C for 2 hours under stirring, then coated onto both sides of a surface-modified PTFE film. Following drying at 60 °C for 2 hours, the composite was cured at 180 °C under 1 MPa pressure to initiate crosslinking, and the dielectric constant was subsequently measured using a vector network analyzer via the cylindrical resonator method at 10 GHz.",
      "reasoning_analysis": "Increasing Factors: The incorporation of SEBS introduces styrenic domains which possess higher electronic polarizability compared to the polybutadiene backbone, potentially raising the permittivity. Additionally, the glass material constituting the microsphere shells inherently exhibits a higher dielectric constant than the polymer matrix, and any residual polar solvent from the ethyl acetate processing step could contribute to increased dipolar polarization. Decreasing Factors: The inclusion of 20 wt% hollow glass microspheres introduces air voids with a permittivity near unity, which significantly lowers the effective dielectric constant of the composite relative to the solid matrix. Furthermore, the thermal curing at 180 °C initiated by dicumyl peroxide creates a crosslinked network that restricts chain segmental mobility, reducing dipolar relaxation contributions at the measurement frequency. Dominant Factor: The volumetric replacement of the higher-permittivity polymer matrix with low-permittivity air trapped within the hollow microspheres qualitatively dominates the dielectric behavior, driving the overall permittivity of the composite lower than that of the neat crosslinked polybutadiene system despite the presence of the glass shells and SEBS modifier."
    }
  },
  {
    "doi": "10.1016/j.polymer.2025.129425",
    "title": "Design and preparation of epoxy resin system for high-frequency and high-speed circuit equipment: achieving intrinsic ultra-high modulus and low dielectric constant",
    "year": 2026,
    "chemical_composition": {
      "repeat_unit_psmiles": null,
      "monomers": [
        {
          "name": "Bisphenol fluorene sec butyl epoxy resin",
          "smiles": null,
          "ratio_value": null,
          "ratio_unit": null
        },
        {
          "name": "4,4'-diamino-diphenyl sulfone",
          "smiles": "Nc1ccc(S(=O)(=O)c2ccc(N)cc2)cc1",
          "ratio_value": null,
          "ratio_unit": null
        }
      ],
      "additives": [],
      "is_homopolymer": false
    },
    "processing_history": "BFBEP heated to melt, mixed with DDS, degassed in vacuum. Cured at 150 °C, 180 °C, 200 °C for 2 h each. Post-cured at 220 °C, 240 °C, 260 °C, 300 °C for 1 h each under Ar. Dielectric constant measured by Novocontrol Concept 80 dielectric spectrometer at 1 MHz.",
    "hierarchical_structure": "Amorphous thermoset network. Rigid non-planar construction. Fractional free volume (FFV) calculated as 20.60%.",
    "properties": {
      "eps": {
        "value": [
          3.89
        ],
        "unit": null
      }
    },
    "analysis_with_hierarchical_structure": {
      "descriptive_text": "The sample consists of an amorphous thermoset network formed by the reaction of Bisphenol fluorene sec butyl epoxy resin with 4,4'-diamino-diphenyl sulfone (DDS) as the curing agent. The material exhibits a rigid non-planar construction with a calculated fractional free volume (FFV) of 20.60%. Processing involved heating the resin to melt, mixing with DDS, and vacuum degassing, followed by a multi-step curing protocol at 150 °C, 180 °C, and 200 °C for 2 hours each, and subsequent post-curing at temperatures ranging from 220 °C to 300 °C for 1 hour each under an argon atmosphere. The dielectric constant was characterized using a Novocontrol Concept 80 dielectric spectrometer at a frequency of 1 MHz.",
      "reasoning_analysis": "Increasing Factors: The presence of highly polar sulfone groups (-SO2-) within the 4,4'-diamino-diphenyl sulfone hardener introduces strong permanent dipole moments that enhance dipolar polarization. Additionally, the extensive aromatic content, including the fluorene and phenyl rings, contributes significant electronic polarizability, while hydroxyl groups generated during the epoxy-amine curing reaction provide further sites for orientational polarization. Decreasing Factors: The rigid non-planar construction and high crosslink density of the thermoset network severely restrict segmental motion, limiting the ability of dipoles to align with the external electric field at 1 MHz. Furthermore, the relatively high fractional free volume (20.60%) reduces the number density of polarizable units per unit volume compared to a densely packed system, and the extensive high-temperature post-curing ensures high conversion, minimizing the concentration of unreacted polar functional groups. Dominant Factor: The substantial fractional free volume combined with the restricted segmental mobility inherent to the highly crosslinked thermoset network qualitatively dominates the dielectric response. These structural features mitigate the high intrinsic electronic and dipolar polarizability contributed by the sulfone and aromatic moieties, preventing the dielectric constant from reaching the levels typically associated with densely packed polar polymers."
    },
    "analysis_without_hierarchical_structure": {
      "descriptive_text": "The sample comprises a thermosetting network synthesized from Bisphenol fluorene sec butyl epoxy resin and 4,4'-diamino-diphenyl sulfone (DDS) acting as the curing agent. The material preparation involved heating the epoxy resin to a melt state, mixing it with DDS, and degassing the mixture under vacuum to eliminate entrapped volatiles. The system was subjected to a stepwise curing protocol at 150 °C, 180 °C, and 200 °C for two hours per stage, followed by a high-temperature post-curing sequence at 220 °C, 240 °C, 260 °C, and 300 °C for one hour each under an argon atmosphere. The dielectric constant was characterized using a Novocontrol Concept 80 dielectric spectrometer at a frequency of 1 MHz.",
      "reasoning_analysis": "Increasing Factors: The chemical composition includes 4,4'-diamino-diphenyl sulfone, which introduces highly polar sulfone groups into the network, and the epoxy curing reaction generates polar hydroxyl groups, both of which enhance dipolar polarization and electronic polarizability thereby driving the dielectric constant upward. Additionally, the vacuum degassing step in the processing history minimizes void content, preventing the dilution of the dielectric response by air which has a significantly lower permittivity. Decreasing Factors: The bulky fluorene moiety in the epoxy resin introduces significant steric hindrance and free volume, which can reduce the density of polar groups per unit volume and restrict local chain motions. Furthermore, the rigorous multi-step thermal curing and post-curing up to 300 °C creates a highly crosslinked network with restricted segmental mobility, limiting the ability of dipoles to orient with the electric field at the measurement frequency of 1 MHz. Dominant Factor: The intrinsic chemical polarity provided by the sulfone groups and cured epoxy network serves as the primary driver for the magnitude of the dielectric constant. While the rigid architecture induced by the fluorene structure and high-temperature processing restricts dipolar mobility to mitigate the value, the fundamental presence of these strong polar functionalities within the matrix qualitatively dominates the final permittivity behavior compared to the restrictive effects of the crosslinked network."
    }
  },
  {
    "doi": "10.1016/j.polymer.2025.129425",
    "title": "Design and preparation of epoxy resin system for high-frequency and high-speed circuit equipment: achieving intrinsic ultra-high modulus and low dielectric constant",
    "year": 2026,
    "chemical_composition": {
      "repeat_unit_psmiles": null,
      "monomers": [
        {
          "name": "Bisphenol fluorene sec butyl epoxy resin",
          "smiles": null,
          "ratio_value": null,
          "ratio_unit": null
        },
        {
          "name": "4,4'-diamino-diphenyl sulfone",
          "smiles": "Nc1ccc(S(=O)(=O)c2ccc(N)cc2)cc1",
          "ratio_value": null,
          "ratio_unit": null
        }
      ],
      "additives": [],
      "is_homopolymer": false
    },
    "processing_history": "BFBEP heated to melt, mixed with DDS, degassed in vacuum. Cured at 150 °C, 180 °C, 200 °C for 2 h each. Post-cured at 220 °C, 240 °C, 260 °C, 300 °C for 1 h each under Ar. Dielectric constant measured by Agilent E4980A analyzer with temperature control by DMS20005P (BALABO) at 1 MHz, 30-100 °C.",
    "hierarchical_structure": "Amorphous thermoset network. Rigid non-planar construction. Fractional free volume (FFV) calculated as 20.60%.",
    "properties": {
      "eps": {
        "value": [
          3.81
        ],
        "unit": null
      }
    },
    "analysis_with_hierarchical_structure": {
      "descriptive_text": "The sample consists of an amorphous thermoset network formed by the reaction of Bisphenol fluorene sec butyl epoxy resin with 4,4'-diamino-diphenyl sulfone (DDS) as the curing agent. The material was prepared by heating the epoxy to melt, mixing with DDS, and degassing under vacuum before undergoing a multi-step curing process at 150 °C, 180 °C, and 200 °C for 2 hours each, followed by post-curing at temperatures ranging from 220 °C to 300 °C for 1 hour each under an argon atmosphere. Structural characterization reveals a rigid non-planar construction with a calculated fractional free volume of 20.60%, and the dielectric constant was measured using an Agilent E4980A analyzer at 1 MHz across a temperature range of 30 to 100 °C.",
      "reasoning_analysis": "Increasing Factors: The presence of highly polar sulfone (-SO2-) groups within the DDS curing agent and the aromatic rings in both monomers increases electronic and orientational polarizability, intrinsically driving the dielectric constant higher. Additionally, the measurement temperature range of 30-100 °C may activate secondary dipolar relaxations if the operating temperature approaches the glass transition, further contributing to an increase in eps. Decreasing Factors: The explicitly high fractional free volume (20.60%) reduces the number density of polarizable dipoles per unit volume, which significantly lowers the bulk dielectric constant. Furthermore, the rigid non-planar construction imposed by the fluorene moiety and the extensive high-temperature post-curing schedule (up to 300 °C) create a highly crosslinked network that restricts segmental motion, thereby limiting the orientational polarization contribution to eps. Dominant Factor: The substantial fractional free volume resulting from the bulky fluorene structure qualitatively dominates the final eps behavior. While the sulfone groups introduce significant polarity, the large void volume effectively dilutes the density of polarizable material, and the restricted mobility from the rigid network prevents full dipole alignment, leading to a net reduction in dielectric constant relative to densely packed polar thermosets."
    },
    "analysis_without_hierarchical_structure": {
      "descriptive_text": "The sample consists of a thermosetting network formed from Bisphenol fluorene sec butyl epoxy resin and 4,4'-diamino-diphenyl sulfone (DDS) as the curing agent. The preparation involved heating the epoxy resin to its melt state, mixing it with DDS, and degassing the mixture under vacuum. The system underwent a multi-step curing process at 150 °C, 180 °C, and 200 °C for 2 hours each, followed by a rigorous post-curing regimen at temperatures ranging from 220 °C to 300 °C for 1 hour each under an argon atmosphere. The dielectric constant was subsequently characterized using an Agilent E4980A analyzer with temperature control via DMS20005P at a frequency of 1 MHz across a temperature range of 30 to 100 °C.",
      "reasoning_analysis": "Increasing Factors: The incorporation of 4,4'-diamino-diphenyl sulfone (DDS) introduces highly polar sulfone groups into the crosslinked network, which significantly enhances orientational polarization and drives the dielectric constant higher. Additionally, the epoxy curing reaction generates secondary hydroxyl groups that contribute to overall polarity, and the vacuum degassing step eliminates microvoids, preventing the reduction of the effective bulk permittivity that would occur with air inclusions. Decreasing Factors: The bisphenol fluorene structure contains bulky rigid moieties that increase the fractional free volume of the polymer network, reducing the density of polarizable units per unit volume. Furthermore, the rigorous multi-step post-curing up to 300 °C creates a highly crosslinked network with restricted segmental mobility, limiting the ability of dipoles to align with the applied electric field at the measurement frequency. Dominant Factor: While the intrinsic polarity of the sulfone curing agent and hydroxyl groups establishes a baseline permittivity characteristic of polar thermosets, the bulky fluorene moiety's contribution to increased free volume and reduced polar group density is the dominant structural factor that qualitatively suppresses the dielectric constant relative to conventional epoxy-amine networks, counteracting the high polarity of the hardener."
    }
  },
  {
    "doi": null,
    "title": "Formulas for the Dielectric Constant and Dissipation Factor of Mixtures and Their Application to the Cellulose System*",
    "year": 1964,
    "chemical_composition": {
      "repeat_unit_psmiles": "[*]OC1C(O)C(O)C(O)C(O)C1[*]",
      "monomers": [
        {
          "name": "D-Glucose",
          "smiles": "C([C@@H]1[C@H]([C@@H]([C@H]([C@H](O1)O)O)O)O)O",
          "ratio_value": null,
          "ratio_unit": null
        }
      ],
      "additives": [],
      "is_homopolymer": true
    },
    "processing_history": "Bleached sulfite pulp, unbeaten. Disintegrated (300 rev British, 10 min Waring). Sheet molded, pressed at 50 psi, air dried. Measurement: Pressed at 83 psi, density 0.5060 g/cc. Schering Bridge, vacuum 0.1 mu, 2 kcycle/sec.",
    "hierarchical_structure": "Density 0.5060 g/cc. Semicrystalline cellulose.",
    "properties": {
      "eps": {
        "value": [
          1.967
        ],
        "unit": null
      }
    },
    "analysis_with_hierarchical_structure": {
      "descriptive_text": "The sample comprises a semicrystalline cellulose homopolymer derived from bleached sulfite pulp, consisting of D-glucose repeating units characterized by multiple hydroxyl groups. The material processing involved disintegrating unbeaten pulp followed by sheet molding and initial pressing at 50 psi, after which the sheet was air-dried. For characterization, the sample was subjected to a secondary pressing at 83 psi, resulting in a bulk density of 0.5060 g/cc, and dielectric properties were measured using a Schering Bridge under 0.1 mu vacuum at 2 kcycle/sec.",
      "reasoning_analysis": "Increasing Factors: The chemical composition features D-glucose monomers with abundant hydroxyl functionality, creating strong permanent dipoles that facilitate significant orientational polarization under an applied electric field, intrinsically driving the eps higher. Additionally, the semicrystalline structure provides dense regions where dipole density is high, supporting a baseline permittivity greater than non-polar hydrocarbon polymers. Decreasing Factors: The processing history of air drying and mild pressing resulted in a low bulk density of 0.5060 g/cc, indicating a high volume fraction of air voids which possess a negligible dielectric constant compared to the polymer matrix, thereby reducing the effective eps. Furthermore, the crystalline domains restrict the mobility of polymer chains and dipole reorientation compared to amorphous regions, potentially limiting the dielectric response at the measurement frequency. Dominant Factor: Although the intrinsic polarity of the cellulose backbone drives the permittivity upward, the exceptionally low bulk density induced by the specific processing history is the dominant factor. The high porosity introduces a substantial volume fraction of low-permittivity air, qualitatively suppressing the effective eps relative to what would be observed in a fully dense, non-porous cellulose film."
    },
    "analysis_without_hierarchical_structure": {
      "descriptive_text": "The sample is a cellulose homopolymer derived from D-glucose repeat units, sourced as bleached sulfite pulp in an unbeaten state. The material was disintegrated via 300 revolutions in a British disintegrator followed by 10 minutes in a Waring blender, then sheet molded and pressed at 50 psi before being air dried. For characterization, the sample was pressed at 83 psi to achieve a density of 0.5060 g/cc, and the dielectric properties were measured using a Schering Bridge under vacuum at a frequency of 2 kcycle/sec.",
      "reasoning_analysis": "Increasing Factors: The chemical composition consists of a cellulose backbone featuring a high density of hydroxyl groups per repeat unit. These highly polar functional groups facilitate strong dipole orientation polarization, intrinsically driving the eps higher. Additionally, the processing history specifies air drying rather than vacuum drying, which likely leaves residual bound moisture within the hygroscopic fiber network; since water has a very high dielectric constant, this residual content would further increase the measured eps. Decreasing Factors: The processing history indicates the sample was molded from unbeaten pulp and pressed at relatively low pressures, resulting in a measured density of 0.5060 g/cc. This low density signifies a high void fraction containing air, which has a dielectric constant near unity. This high porosity effectively dilutes the polar polymer volume, significantly decreasing the bulk effective eps. Dominant Factor: While the intrinsic polarity of the hydroxyl groups and potential moisture content drive the permittivity up, the exceptionally high porosity resulting from the unbeaten state and low-pressure molding is the dominant structural factor. This morphological characteristic qualitatively limits the effective eps to a value significantly lower than that of dense cellulose, as the air voids constitute the majority of the sample volume."
    }
  },
  {
    "doi": "10.1016/j.polymer.2025.129425",
    "title": "Design and preparation of epoxy resin system for high-frequency and high-speed circuit equipment: achieving intrinsic ultra-high modulus and low dielectric constant",
    "year": 2026,
    "chemical_composition": {
      "repeat_unit_psmiles": null,
      "monomers": [
        {
          "name": "Diglycidyl ether of bisphenol A",
          "smiles": "CC(C)(c1ccc(OCC2CO2)cc1)c1ccc(OCC2CO2)cc1",
          "ratio_value": null,
          "ratio_unit": null
        },
        {
          "name": "1,3,5-tris(trifluoromethyl)benzoic acid phenyl ester",
          "smiles": null,
          "ratio_value": null,
          "ratio_unit": null
        }
      ],
      "additives": [
        {
          "name": "2,4-dimethylimidazole",
          "type": "catalyst",
          "amount_value": null,
          "amount_unit": null
        }
      ],
      "is_homopolymer": false
    },
    "processing_history": "DGEBA heated to melt, mixed with PTTB and 2,4-dimethylimidazole catalyst, degassed in vacuum. Cured at 150 °C, 180 °C, 200 °C for 2 h each. Post-cured at 220 °C, 240 °C, 260 °C, 300 °C for 1 h each under Ar. Dielectric constant measured by Novocontrol Concept 80 dielectric spectrometer at 1 MHz.",
    "hierarchical_structure": "Amorphous thermoset network. Contains -CF3 groups increasing free volume.",
    "properties": {
      "eps": {
        "value": [
          3.7
        ],
        "unit": null
      }
    },
    "analysis_with_hierarchical_structure": {
      "descriptive_text": "The sample consists of an amorphous thermoset network synthesized from Diglycidyl ether of bisphenol A (DGEBA) and 1,3,5-tris(trifluoromethyl)benzoic acid phenyl ester (PTTB), catalyzed by 2,4-dimethylimidazole. The preparation involved heating DGEBA to a melt state, mixing with PTTB and the catalyst, followed by vacuum degassing. The material underwent a multi-step curing process at 150, 180, and 200 °C for 2 hours each, followed by post-curing at temperatures ranging from 220 to 300 °C for 1 hour each under an Argon atmosphere. The resulting hierarchical structure is characterized as an amorphous network containing trifluoromethyl (-CF3) groups which contribute to increased free volume, and the dielectric constant was measured using a dielectric spectrometer at 1 MHz.",
      "reasoning_analysis": "Increasing Factors: The presence of aromatic rings within both the DGEBA backbone and the PTTB curing agent contributes to higher electronic polarizability due to pi-electron clouds, which tends to increase the dielectric constant. Additionally, the formation of polar ester and ether linkages during the crosslinking reaction introduces permanent dipoles that can orient under the applied electric field at 1 MHz. The rigorous high-temperature post-curing schedule promotes a high crosslinking density, which typically reduces overall free volume and packs polarizable groups more densely, potentially elevating the eps. Decreasing Factors: The incorporation of trifluoromethyl (-CF3) groups is a critical structural feature that strongly drives the dielectric constant down. Fluorine atoms possess low electronic polarizability compared to hydrogen, and the bulky nature of the -CF3 groups explicitly increases the fractional free volume within the amorphous network, reducing the number of polarizable units per unit volume. Furthermore, the processing history involving high-temperature curing under an inert Argon atmosphere minimizes the retention of moisture or volatile solvents, both of which would otherwise drastically increase the dielectric constant. Dominant Factor: While the aromatic content and crosslinking density provide a baseline polarizability, the specific inclusion of fluorinated moieties and the resulting increase in free volume qualitatively dominate the dielectric behavior. In the context of high-performance epoxy networks, the low polarizability of the C-F bonds and the free volume expansion induced by the -CF3 groups are engineered to suppress the dielectric constant, making these structural features the primary determinants for a lowered eps relative to non-fluorinated analogs."
    },
    "analysis_without_hierarchical_structure": {
      "descriptive_text": "The sample comprises a crosslinked thermoset network synthesized from Diglycidyl ether of bisphenol A and 1,3,5-tris(trifluoromethyl)benzoic acid phenyl ester, catalyzed by 2,4-dimethylimidazole. Preparation involved heating the epoxy component to a melt, mixing it with the fluorinated ester and catalyst, and degassing the mixture under vacuum. The material underwent a multi-stage curing process at 150, 180, and 200 °C for two hours each, followed by a high-temperature post-curing sequence at 220, 240, 260, and 300 °C for one hour each under an argon atmosphere. The dielectric constant was characterized using a Novocontrol Concept 80 dielectric spectrometer operating at 1 MHz.",
      "reasoning_analysis": "Increasing Factors: The presence of polar functional groups, including ether linkages from the epoxy precursor and ester groups from the co-monomer, along with aromatic rings, enhances electronic and orientational polarizability, which intrinsically drives the dielectric constant higher. Additionally, the vacuum degassing step eliminates voids that would otherwise lower the effective permittivity, ensuring the measurement reflects the dense bulk material. Decreasing Factors: The incorporation of trifluoromethyl groups introduces atoms with low polarizability and increases free volume within the network, which reduces the number of dipoles per unit volume. Furthermore, the aggressive stepwise curing and post-curing up to 300 °C generate a highly crosslinked, rigid network structure that significantly restricts segmental motion and dipole orientation, thereby suppressing the orientational contribution to the dielectric constant. Dominant Factor: The extensive thermal history resulting in a highly rigid, densely crosslinked network qualitatively dominates the dielectric behavior by severely limiting dipolar relaxation mechanisms; this effect, synergized with the low polarizability of the fluorinated moieties, counteracts the inherent polarity of the epoxy backbone to maintain a suppressed dielectric constant relative to non-fluorinated, less cured analogs."
    }
  },
  {
    "doi": null,
    "title": "Formulas for the Dielectric Constant and Dissipation Factor of Mixtures and Their Application to the Cellulose System*",
    "year": 1964,
    "chemical_composition": {
      "repeat_unit_psmiles": "[*]OC1C(O)C(O)C(O)C(O)C1[*]",
      "monomers": [
        {
          "name": "D-Glucose",
          "smiles": "C([C@@H]1[C@H]([C@@H]([C@H]([C@H](O1)O)O)O)O)O",
          "ratio_value": null,
          "ratio_unit": null
        }
      ],
      "additives": [],
      "is_homopolymer": true
    },
    "processing_history": "Bleached sulfite pulp, unbeaten. Disintegrated (300 rev British, 10 min Waring). Sheet molded, pressed at 50 psi, air dried. Measurement: Pressed at 83 psi, density 0.5060 g/cc. Schering Bridge, vacuum 0.1 mu, 3 kcycle/sec.",
    "hierarchical_structure": "Density 0.5060 g/cc. Semicrystalline cellulose.",
    "properties": {
      "eps": {
        "value": [
          1.963
        ],
        "unit": null
      }
    },
    "analysis_with_hierarchical_structure": {
      "descriptive_text": "The sample consists of a semicrystalline cellulose homopolymer derived from bleached sulfite pulp, composed exclusively of D-glucose repeating units. The material was prepared from unbeaten pulp which was disintegrated using 300 British revolutions and 10 minutes of Waring blending, followed by sheet molding and pressing at 50 psi before being air-dried. For characterization, the specimen was further pressed at 83 psi to achieve a density of 0.5060 g/cc, and the dielectric properties were measured using a Schering Bridge under vacuum at a frequency of 3 kcycle/sec.",
      "reasoning_analysis": "Increasing Factors: The chemical structure features a high density of hydroxyl groups on the glucose rings, which act as strong permanent dipoles capable of orientational polarization, intrinsically driving the eps higher. Additionally, the low measurement frequency of 3 kcycle/sec allows sufficient time for these dipoles to align with the electric field, and any residual moisture retained from the air-drying process would significantly increase eps due to water's high permittivity. Decreasing Factors: The reported bulk density of 0.5060 g/cc is substantially lower than the theoretical density of crystalline cellulose, indicating significant porosity or void volume within the sheet; since air has a dielectric constant near unity, this void fraction drastically reduces the effective macroscopic eps. Furthermore, the semicrystalline nature of the hierarchy restricts polymer chain segmental mobility compared to an amorphous state, limiting the extent of dipolar contribution. Dominant Factor: While the intrinsic polarity of the hydroxyl groups establishes a high potential for dielectric response, the low bulk density resulting from the specific molding and air-drying history is the dominant factor, as the significant void volume qualitatively dilutes the dielectric material, leading to a lower effective eps compared to dense, non-porous cellulose films."
    },
    "analysis_without_hierarchical_structure": {
      "descriptive_text": "The sample comprises a cellulose homopolymer derived from D-Glucose repeat units, specifically sourced from bleached sulfite pulp. The material was prepared in an unbeaten state, disintegrated using 300 revolutions in a British disintegrator followed by 10 minutes in a Waring blender, and subsequently molded into a sheet. This sheet was pressed at 50 psi and air-dried prior to characterization. For dielectric measurement, the sample was pressed at 83 psi to achieve a density of 0.5060 g/cc and analyzed using a Schering Bridge under vacuum at a frequency of 3 kcycle/sec.",
      "reasoning_analysis": "Increasing Factors: The chemical composition consists of cellulose, which features a high density of polar hydroxyl groups on the anhydroglucose backbone. These permanent dipoles enable strong orientational polarization under an electric field, intrinsically driving the dielectric constant higher compared to non-polar polymers. Additionally, the air-drying process may retain bound moisture within the hydrophilic matrix, and since water has a very high dielectric constant, this would further contribute to an increase in the overall permittivity. Decreasing Factors: The processing history indicates a low bulk density of 0.5060 g/cc, which is significantly lower than the theoretical density of solid cellulose, implying a high volume fraction of air voids or porosity within the sheet. Since air has a dielectric constant near unity, these voids act as insulating inclusions that drastically reduce the effective dielectric constant of the composite material. Furthermore, the use of unbeaten pulp may result in less efficient fiber packing, exacerbating the porosity. Dominant Factor: While the intrinsic polarity of the hydroxyl-rich cellulose backbone establishes a high baseline potential for the dielectric constant, the processing-induced low density and resulting high porosity are the dominant factors for this specific sample. The large volume fraction of air voids qualitatively suppresses the effective dielectric constant, overriding the high permittivity contribution of the solid polymer phase and moisture."
    }
  },
  {
    "doi": "10.1002/app.56025",
    "title": "High-performance cross-linked SiCOH/polyimide composite film with an ultralow dielectric constant at high frequency",
    "year": 2024,
    "chemical_composition": {
      "repeat_unit_psmiles": null,
      "monomers": [],
      "additives": [],
      "is_homopolymer": false
    },
    "processing_history": "Polyamide acid solution spin-coated onto silicon wafer at 25 °C. Imidization in high-temperature furnace at 60 °C for 1 h, 100 °C for 1 h, 200 °C for 1 h, and 300 °C for 1 h. Dielectric constant measured by vector network analyzer (E5071C, Agilent Technologies Inc) in frequency range 9.5–12.4 GHz.",
    "hierarchical_structure": "Amorphous structure, XRD broad peak at 2θ = 17.904°. Surface RMS roughness 1.04 nm.",
    "properties": {
      "eps": {
        "value": [
          3.0
        ],
        "unit": null
      }
    },
    "analysis_with_hierarchical_structure": {
      "descriptive_text": "The sample comprises a polyimide thin film derived from a polyamic acid precursor solution spin-coated onto a silicon wafer at 25 °C. The material underwent a sequential thermal imidization process at 60 °C, 100 °C, 200 °C, and 300 °C for one hour at each stage to facilitate cyclization. Structural analysis indicates an amorphous morphology characterized by a broad XRD peak at 2θ = 17.904° and a smooth surface topology with a root mean square roughness of 1.04 nm. Dielectric properties were assessed using a vector network analyzer within the 9.5–12.4 GHz frequency range.",
