Repository: hhtrick/HHT-code

# HHT training framework

This directory contains model training, embedding precomputation, inference, article-level baselines and the curated datasets. All commands below assume that the working directory is `train_code/`.

## 3. Datasets and fixed partitions

Each main dataset is a JSON array at `dataset/{property}/{property}.json`. Entries contain source metadata, `chemical_composition`, `processing_history`, `hierarchical_structure`, `properties`, and two generated-analysis objects. Targets are stored as `properties[property]["value"]`; source metadata and target values are not predictive input fields.

| Property | Train | Validation | Test | Total |
|---|---:|---:|---:|---:|

File: train_code/dataset/eps/eps.json (part 123 of 190)
[
      "reasoning_analysis": "Increasing Factors: The chemical structure inherent to polyimides contains polar imide rings with carbonyl groups that contribute to dipolar polarization, intrinsically driving the dielectric constant higher compared to non-polar hydrocarbon polymers. Additionally, the amorphous structure without explicit porosity suggests a dense packing arrangement that maximizes the number of polarizable units per unit volume, further supporting a higher eps. Decreasing Factors: The rigorous multi-step thermal treatment up to 300 °C promotes complete imidization and removes residual solvents and absorbed moisture, both of which possess significantly higher dielectric constants than the cured polymer matrix. Furthermore, the measurement frequency in the microwave range (9.5–12.4 GHz) restricts the contribution of slower dipolar relaxation mechanisms that are active at lower frequencies, thereby reducing the observed permittivity. Dominant Factor: While the polar imide groups establish a moderate baseline permittivity, the processing history involving high-temperature thermal imidization is the dominant factor; the elimination of high-permittivity volatiles and the completion of the chemical conversion qualitatively determine the final low-loss dielectric behavior observed in the microwave regime."
    },
    "analysis_without_hierarchical_structure": {
      "descriptive_text": "The sample comprises a polymer film derived from a polyamic acid precursor solution. The material was fabricated by spin-coating the precursor solution onto a silicon wafer at 25 °C, followed by a multi-step thermal imidization process conducted in a high-temperature furnace at 60 °C, 100 °C, 200 °C, and 300 °C for 1 hour at each stage. The dielectric constant was subsequently characterized using a vector network analyzer within the 9.5–12.4 GHz frequency range.",
      "reasoning_analysis": "Increasing Factors: The chemical transformation from polyamic acid to polyimide during thermal processing introduces rigid imide rings containing polar carbonyl groups, which enhance dipolar polarization and increase the dielectric constant. Additionally, the high-temperature curing step at 300 °C promotes dense chain packing and reduces free volume, thereby increasing the density of polarizable units per unit volume. Decreasing Factors: The measurement frequency range of 9.5–12.4 GHz limits the contribution of slower orientational polarization mechanisms, resulting in a lower observed dielectric constant compared to static or low-frequency values. Furthermore, the spin-coating process may introduce micro-voids or porosity within the film, which effectively lowers the bulk dielectric constant due to the low permittivity of air trapped within the matrix. Dominant Factor: The stepwise thermal imidization history up to 300 °C is the dominant factor, as it ensures the complete conversion of the precursor to polyimide and the thorough removal of residual solvent and moisture; since residual polar solvents and absorbed moisture significantly elevate the dielectric constant, this rigorous thermal treatment stabilizes the material at its intrinsic dielectric value, preventing artificial inflation caused by processing artifacts."
    }
  },
  {
    "doi": "10.1016/j.polymer.2025.129425",
    "title": "Design and preparation of epoxy resin system for high-frequency and high-speed circuit equipment: achieving intrinsic ultra-high modulus and low dielectric constant",
    "year": 2026,
    "chemical_composition": {
      "repeat_unit_psmiles": null,
      "monomers": [
        {
          "name": "Diglycidyl ether of bisphenol A",
          "smiles": "CC(C)(c1ccc(OCC2CO2)cc1)c1ccc(OCC2CO2)cc1",
          "ratio_value": null,
          "ratio_unit": null
        },
        {
          "name": "1,3,5-tris(trifluoromethyl)benzoic acid phenyl ester",
          "smiles": null,
          "ratio_value": null,
          "ratio_unit": null
        }
      ],
      "additives": [
        {
          "name": "2,4-dimethylimidazole",
          "type": "catalyst",
          "amount_value": null,
          "amount_unit": null
        }
      ],
      "is_homopolymer": false
    },
    "processing_history": "DGEBA heated to melt, mixed with PTTB and 2,4-dimethylimidazole catalyst, degassed in vacuum. Cured at 150 °C, 180 °C, 200 °C for 2 h each. Post-cured at 220 °C, 240 °C, 260 °C, 300 °C for 1 h each under Ar. Dielectric constant measured by Agilent E4980A analyzer with temperature control by DMS20005P (BALABO) at 1 MHz, 30-100 °C.",
    "hierarchical_structure": "Amorphous thermoset network. Contains -CF3 groups increasing free volume.",
    "properties": {
      "eps": {
        "value": [
          3.69
        ],
        "unit": null
      }
    },
    "analysis_with_hierarchical_structure": {
      "descriptive_text": "The sample comprises an amorphous thermoset network synthesized from Diglycidyl ether of bisphenol A and 1,3,5-tris(trifluoromethyl)benzoic acid phenyl ester, utilizing 2,4-dimethylimidazole as a catalyst. Preparation involved melting DGEBA, mixing with the ester hardener and catalyst, and vacuum degassing prior to a multi-step curing process at 150, 180, and 200 °C, followed by post-curing under argon at temperatures up to 300 °C. The resulting material features an amorphous structure with trifluoromethyl groups that increase free volume, and its dielectric properties were characterized at 1 MHz between 30 and 100 °C.",
      "reasoning_analysis": "Increasing Factors: The chemical composition includes Diglycidyl ether of bisphenol A and an ester-based hardener, both of which introduce polar functional groups such as ethers, hydroxyls, and esters into the network. These polar moieties possess permanent dipole moments that contribute to orientational and atomic polarization, inherently driving the dielectric constant upward. Additionally, the measurement temperature range of 30-100 °C may allow for limited segmental mobility depending on the final glass transition temperature, potentially enabling some dipolar relaxation processes that increase permittivity. Decreasing Factors: The incorporation of 1,3,5-tris(trifluoromethyl)benzoic acid phenyl ester introduces bulky trifluoromethyl (-CF3) groups, which are known to increase fractional free volume due to their steric bulk while simultaneously exhibiting low electronic polarizability due to the strong electronegativity of fluorine. The rigorous processing history involving stepwise curing and post-curing up to 300 °C under argon ensures a highly crosslinked thermoset network with restricted chain mobility, thereby suppressing orientational polarization contributions. The increased free volume explicitly noted in the hierarchical structure reduces the density of polarizable units per unit volume. Dominant Factor: While the polar epoxy and ester backbone provides a baseline for dipolar interaction, the dominant factor governing the dielectric behavior is the incorporation of fluorinated -CF3 groups and the high-temperature curing regimen. The combination of low polarizability C-F bonds and the significant increase in free volume qualitatively outweighs the polarity of the backbone, leading to a net reduction in the dielectric constant relative to non-fluorinated epoxy networks, further stabilized by the rigid, highly crosslinked structure achieved through the extensive thermal treatment."
    },
    "analysis_without_hierarchical_structure": {
      "descriptive_text": "This material system comprises a crosslinked epoxy network synthesized from Diglycidyl ether of bisphenol A and 1,3,5-tris(trifluoromethyl)benzoic acid phenyl ester, utilizing 2,4-dimethylimidazole as a catalyst. The preparation involved heating the epoxy precursor to a melt state, mixing it with the fluorinated curing agent and catalyst, followed by vacuum degassing to eliminate entrapped volatiles. The mixture underwent a multi-stage curing protocol at 150 °C, 180 °C, and 200 °C for two hours each, followed by a rigorous post-curing sequence at temperatures ranging from 220 °C to 300 °C for one hour each under an Argon atmosphere. The dielectric constant was subsequently characterized using an Agilent E4980A analyzer with temperature control via DMS20005P at 1 MHz across a temperature range of 30 to 100 °C.",
      "reasoning_analysis": "Increasing Factors: The presence of polar functional groups within the network, specifically the ether linkages from the DGEBA backbone and ester linkages from the curing agent, along with hydroxyl groups generated during the epoxy-ester reaction, contribute to orientational polarizability which drives the dielectric constant upward. Additionally, the vacuum degassing step during processing minimizes the formation of microvoids; since air has a significantly lower permittivity than the polymer matrix, eliminating these voids ensures the measured value reflects the denser bulk material rather than a diluted composite. Decreasing Factors: The incorporation of 1,3,5-tris(trifluoromethyl)benzoic acid phenyl ester introduces bulky trifluoromethyl groups, where the low electronic polarizability of fluorine atoms and the increased free volume associated with these bulky side groups act to significantly lower the dielectric constant. Furthermore, the rigorous multi-step curing and high-temperature post-curing up to 300 °C create a highly crosslinked network with restricted segmental mobility, limiting the ability of dipoles to align with the external electric field. Dominant Factor: The introduction of fluorinated moieties is the dominant factor; while the polar epoxy network inherently supports a higher permittivity, the low polarizability of the carbon-fluorine bonds and the free volume expansion caused by the trifluoromethyl groups qualitatively override the polar contributions, resulting in a dielectric constant lower than that of a standard non-fluorinated DGEBA system."
    }
  },
  {
    "doi": null,
    "title": "Formulas for the Dielectric Constant and Dissipation Factor of Mixtures and Their Application to the Cellulose System*",
    "year": 1964,
    "chemical_composition": {
      "repeat_unit_psmiles": "[*]OC1C(O)C(O)C(O)C(O)C1[*]",
      "monomers": [
        {
          "name": "D-Glucose",
          "smiles": "C([C@@H]1[C@H]([C@@H]([C@H]([C@H](O1)O)O)O)O)O",
          "ratio_value": null,
          "ratio_unit": null
        }
      ],
      "additives": [],
      "is_homopolymer": true
    },
    "processing_history": "Bleached sulfite pulp, unbeaten. Disintegrated (300 rev British, 10 min Waring). Sheet molded, pressed at 50 psi, air dried. Measurement: Pressed at 83 psi, density 0.5060 g/cc. Schering Bridge, vacuum 0.1 mu, 5 kcycle/sec.",
    "hierarchical_structure": "Density 0.5060 g/cc. Semicrystalline cellulose.",
    "properties": {
      "eps": {
        "value": [
          1.958
        ],
        "unit": null
      }
    },
    "analysis_with_hierarchical_structure": {
      "descriptive_text": "The sample comprises semicrystalline cellulose, a homopolymer derived from D-glucose repeat units obtained from bleached sulfite pulp. The material processing involved disintegrating the unbeaten pulp followed by sheet molding and pressing at 50 psi, after which the sheets were air dried. For dielectric characterization, the specimen was compressed at 83 psi to achieve a bulk density of 0.5060 g/cc, and measurements were conducted using a Schering Bridge under vacuum at a frequency of 5 kcycle/sec.",
      "reasoning_analysis": "Increasing Factors: The chemical composition consists of D-glucose units rich in hydroxyl (-OH) groups, which possess strong permanent dipole moments capable of orientation polarization under an electric field, intrinsically driving the dielectric constant higher. Additionally, the air-dried processing history may leave residual moisture within the hygroscopic cellulose matrix, and since water has a very high dielectric constant, this would further contribute to an increase in eps. Decreasing Factors: The hierarchical structure is defined as semicrystalline, where tight chain packing in crystalline regions restricts the segmental motion and rotational freedom of dipoles compared to amorphous regions, thereby lowering the dielectric response. More significantly, the reported bulk density of 0.5060 g/cc is substantially lower than the theoretical density of cellulose, indicating a high volume fraction of voids or porosity; since air or vacuum has a dielectric constant near unity, this porosity effectively dilutes the macroscopic permittivity. Dominant Factor: While the intrinsic polarity of the hydroxyl groups establishes a baseline capacity for polarization, the low bulk density indicating high porosity is the dominant factor that qualitatively suppresses the effective eps relative to dense cellulose films, as the void fraction significantly reduces the volume average of the polarizable material."
    },
    "analysis_without_hierarchical_structure": {
      "descriptive_text": "The sample consists of a D-Glucose homopolymer, specifically identified as bleached sulfite pulp. The material was processed in an unbeaten state and disintegrated using 300 revolutions in a British disintegrator followed by 10 minutes in a Waring blender. Sheets were molded and pressed at 50 psi before being air-dried. For characterization, the sample was pressed at 83 psi to achieve a density of 0.5060 g/cc, and the dielectric properties were measured using a Schering Bridge under vacuum at a frequency of 5 kcycle/sec.",
      "reasoning_analysis": "Increasing Factors: The chemical composition features a backbone rich in hydroxyl groups derived from the D-Glucose monomers, which possess strong permanent dipole moments that significantly enhance orientational polarization and drive the eps higher. Additionally, the processing history specifies air drying, which often leaves residual moisture in hygroscopic cellulosic materials; since water has a very high dielectric constant, any absorbed moisture would act to further increase the eps. Decreasing Factors: The processing history resulted in a bulk density of 0.5060 g/cc, which is substantially lower than the theoretical density of crystalline cellulose, indicating a high void fraction where air (eps approx 1) replaces polymer material, thereby reducing the effective eps. Furthermore, the semi-crystalline nature of sulfite pulp restricts the segmental mobility required for dipole orientation, which can limit the dielectric response compared to a fully amorphous polymer. Dominant Factor: While the intrinsic polarity of the hydroxyl groups establishes a high baseline permittivity for the material, the low bulk density indicating significant porosity is the dominant structural factor that qualitatively limits the effective eps relative to a fully dense solid, although the potential presence of residual moisture from the air-drying process remains a critical variable that could counteract this reduction."
    }
  },
  {
    "doi": "10.1002/app.56025",
    "title": "High-performance cross-linked SiCOH/polyimide composite film with an ultralow dielectric constant at high frequency",
    "year": 2024,
    "chemical_composition": {
      "repeat_unit_psmiles": null,
      "monomers": [],
      "additives": [
        {
          "name": "SiCOH-P",
          "type": "filler",
          "amount_value": 2.5,
          "amount_unit": "wt%"
        }
      ],
      "is_homopolymer": false
    },
    "processing_history": "SiCOH-P synthesized via sol-gel method using MTES and BTEE (molar ratio 4:6) with polyether P123 template, cured 60–300 °C, milled to powder. SiCOH-P powder (2.5 wt%) added to polyamide acid solution, ultrasonic dispersion 1 h, magnetic stirring 2 h. Spin-coated at 25 °C. Imidization at 60–300 °C. Dielectric constant measured by vector network analyzer (E5071C, Agilent Technologies Inc) at 9.5 GHz.",
    "hierarchical_structure": "Amorphous structure, XRD peak rightward shift. Uniform dispersion of SiCOH-P. Surface RMS roughness 0.52 nm. Porous SiCOH filler with average pore size 2.0235 nm.",
    "properties": {
      "eps": {
        "value": [
          1.8
        ],
        "unit": null
      }
    },
    "analysis_with_hierarchical_structure": {
      "descriptive_text": "The sample comprises a composite film consisting of a polyimide matrix incorporated with 2.5 wt% porous SiCOH-P filler. The SiCOH-P filler was initially synthesized via a sol-gel method using MTES and BTEE precursors with a polyether P123 template, cured between 60 and 300 °C, and milled to a powder. This filler was subsequently added to a polyamide acid solution, subjected to ultrasonic dispersion for 1 hour and magnetic stirring for 2 hours, then spin-coated at 25 °C followed by thermal imidization from 60 to 300 °C. The resulting material exhibits an amorphous structure characterized by a rightward shift in XRD peaks, uniform dispersion of the porous SiCOH-P filler with an average pore size of 2.0235 nm, and a surface root mean square roughness of 0.52 nm.",
      "reasoning_analysis": "Increasing Factors: The formation of the polyimide matrix via thermal imidization introduces polar imide linkages which contribute to dipolar polarization, intrinsically driving the eps higher relative to non-polar systems. Additionally, the thermal curing up to 300 °C densifies the polymer network, potentially increasing the electronic polarizability per unit volume. Decreasing Factors: The incorporation of porous SiCOH-P filler introduces air voids with an average pore size of 2.0235 nm and a dielectric constant near unity, significantly lowering the effective polarizability of the composite. The uniform dispersion minimizes interfacial polarization effects, and the thermal imidization removes residual solvent and water that would otherwise drastically increase the eps. Dominant Factor: The nanoporosity introduced by the SiCOH-P filler qualitatively dominates the eps behavior, as the replacement of higher-permittivity polymer volume with low-permittivity air voids provides a more significant effect on the overall eps than the intrinsic polarity of the polyimide backbone."
    },
    "analysis_without_hierarchical_structure": {
      "descriptive_text": "The sample is a nanocomposite film comprising a polyimide matrix reinforced with 2.5 wt% SiCOH-P filler. The SiCOH-P filler was synthesized via a sol-gel method using MTES and BTEE precursors at a 4:6 molar ratio with a polyether P123 template, followed by curing between 60 and 300 °C and milling into a powder. This filler was dispersed into a polyamide acid solution through ultrasonic dispersion for one hour and magnetic stirring for two hours. The resulting mixture was spin-coated at 25 °C and subjected to thermal imidization from 60 to 300 °C to form the final film, with the dielectric constant subsequently characterized using a vector network analyzer at 9.5 GHz.",
      "reasoning_analysis": "Increasing Factors: The thermal imidization process converts the polyamide acid precursor into a polyimide matrix, introducing rigid aromatic rings and polar carbonyl imide groups that enhance electronic and dipolar polarizability, thereby driving the dielectric constant upward. Additionally, the spin-coating and high-temperature curing promote dense film formation, reducing free volume which typically correlates with higher permittivity. Decreasing Factors: The incorporation of SiCOH-P filler introduces silicon-oxygen-carbon networks which generally possess lower polarizability compared to the aromatic polyimide backbone. Furthermore, the use of the P123 template during the filler synthesis suggests the presence of nanoporosity within the filler particles; since air has a dielectric constant near unity, these voids significantly reduce the effective permittivity of the filler phase and the composite overall. Dominant Factor: Despite the low-k nature of the porous filler, the polyimide matrix constitutes the continuous phase and the overwhelming majority of the volume fraction at only 2.5 wt% filler loading. Therefore, the intrinsic polarizability of the fully imidized polyimide backbone remains the dominant factor determining the absolute magnitude of the dielectric constant, while the filler serves as a modifying agent to mitigate the inherent permittivity of the matrix."
    }
  },
  {
    "doi": "10.1002/app.56025",
    "title": "High-performance cross-linked SiCOH/polyimide composite film with an ultralow dielectric constant at high frequency",
    "year": 2024,
    "chemical_composition": {
      "repeat_unit_psmiles": null,
      "monomers": [],
      "additives": [
        {
          "name": "SiCOH-P",
          "type": "filler",
          "amount_value": 2.5,
          "amount_unit": "wt%"
        }
      ],
      "is_homopolymer": false
    },
    "processing_history": "SiCOH-P synthesized via sol-gel method using MTES and BTEE (molar ratio 4:6) with polyether P123 template, cured 60–300 °C, milled to powder. SiCOH-P powder (2.5 wt%) added to polyamide acid solution, ultrasonic dispersion 1 h, magnetic stirring 2 h. Spin-coated at 25 °C. Imidization at 60–300 °C. Dielectric constant measured by vector network analyzer (E5071C, Agilent Technologies Inc), mean value over 9.5–12.4 GHz.",
    "hierarchical_structure": "Amorphous structure, XRD peak rightward shift. Uniform dispersion of SiCOH-P. Surface RMS roughness 0.52 nm. Porous SiCOH filler with average pore size 2.0235 nm.",
    "properties": {
      "eps": {
        "value": [
          2.07
        ],
        "unit": null
      }
    },
    "analysis_with_hierarchical_structure": {
      "descriptive_text": "The sample consists of a polyimide matrix composite incorporating 2.5 wt% porous SiCOH-P filler. The SiCOH-P filler was initially synthesized via a sol-gel method using MTES and BTEE precursors at a 4:6 molar ratio with a polyether P123 template, followed by curing between 60–300 °C and milling into powder. This filler was subsequently dispersed into a polyamide acid solution through ultrasonic treatment for 1 hour and magnetic stirring for 2 hours to ensure uniformity. The resulting mixture was spin-coated at 25 °C and subjected to thermal imidization ranging from 60–300 °C to form an amorphous film characterized by a uniform dispersion of the porous SiCOH-P particles, which possess an average pore size of 2.0235 nm. The final material exhibits a smooth surface with an RMS roughness of 0.52 nm and displays an XRD peak rightward shift, indicating structural modifications within the amorphous matrix.",
      "reasoning_analysis": "Increasing Factors: The polyimide matrix contains highly polar imide rings and carbonyl groups, which contribute to dipolar and electronic polarizability, inherently establishing a baseline dielectric constant. Additionally, the formation of interfaces between the inorganic SiCOH-P filler and the organic polyimide matrix can induce interfacial polarization, potentially increasing the dielectric constant if charge accumulation occurs at the phase boundaries. Decreasing Factors: The most significant reduction mechanism arises from the porous nature of the SiCOH-P filler, where air voids within the 2.0235 nm pores lower the overall polarizability per unit volume. The uniform dispersion achieved through ultrasonic and magnetic stirring minimizes filler agglomeration, reducing large-scale interfacial polarization effects. Furthermore, the measurement frequency range limits the contribution of slower orientational polarization mechanisms. Dominant Factor: The introduction of nanoporosity within the filler phase is the dominant factor governing the dielectric behavior. While the polyimide matrix possesses intrinsic polarity, the inclusion of low-dielectric air voids within the uniformly dispersed SiCOH-P particles qualitatively lowers the composite's overall dielectric constant relative to a pristine, dense polyimide film."
    },
    "analysis_without_hierarchical_structure": {
      "descriptive_text": "The sample consists of a composite material featuring a polyimide matrix derived from polyamide acid and incorporated with 2.5 wt% SiCOH-P filler. The SiCOH-P filler was synthesized via a sol-gel method using MTES and BTEE with a polyether P123 template, cured between 60 and 300 °C, and milled to a powder. This powder was dispersed into a polyamide acid solution through ultrasonic dispersion and magnetic stirring, followed by spin-coating at 25 °C and thermal imidization from 60 to 300 °C. The dielectric constant was characterized using a vector network analyzer over a frequency range of 9.5 to 12.4 GHz.",
      "reasoning_analysis": "Increasing Factors: The polyimide matrix inherently contains polar imide rings with carbonyl and amine groups that contribute to dipole polarization, establishing a baseline dielectric constant higher than non-polar polymers. Additionally, the heterogeneous interface between the inorganic-organic filler and the polymer matrix can induce Maxwell-Wagner-Sillars interfacial polarization, which may increase the effective permittivity depending on charge accumulation at the boundaries. Decreasing Factors: The SiCOH-P filler was synthesized using a polyether template, implying internal porosity where air voids with a dielectric constant near unity significantly reduce the overall polarizability of the filler phase. Furthermore, the use of MTES and BTEE precursors introduces methyl and ethane bridging groups that reduce the density of polar silanol groups compared to pure silica, and the high-temperature imidization process removes residual solvent and moisture that would otherwise elevate the dielectric constant. Dominant Factor: While the polar nature of the polyimide matrix sets a moderate baseline, the intentional incorporation of porous, organically modified SiCOH-P filler is the dominant factor; the low polarizability of the air voids within the filler and the reduced polarity of the organosilica network qualitatively drive the composite's dielectric constant lower than that of the neat polyimide matrix."
    }
  },
  {
    "doi": "10.1016/j.polymer.2025.129425",
    "title": "Design and preparation of epoxy resin system for high-frequency and high-speed circuit equipment: achieving intrinsic ultra-high modulus and low dielectric constant",
    "year": 2026,
    "chemical_composition": {
      "repeat_unit_psmiles": null,
      "monomers": [
        {
          "name": "Bisphenol fluorene sec butyl epoxy resin",
          "smiles": null,
          "ratio_value": null,
          "ratio_unit": null
        },
        {
          "name": "1,3,5-tris(trifluoromethyl)benzoic acid phenyl ester",
          "smiles": null,
          "ratio_value": null,
          "ratio_unit": null
        }
      ],
      "additives": [
        {
          "name": "2,4-dimethylimidazole",
          "type": "catalyst",
          "amount_value": null,
          "amount_unit": null
        }
      ],
      "is_homopolymer": false
    },
    "processing_history": "BFBEP heated to melt, mixed with PTTB and 2,4-dimethylimidazole catalyst, degassed in vacuum. Cured at 150 °C, 180 °C, 200 °C for 2 h each. Post-cured at 220 °C, 240 °C, 260 °C, 300 °C for 1 h each under Ar. Dielectric constant measured by Novocontrol Concept 80 dielectric spectrometer at 1 MHz.",
    "hierarchical_structure": "Amorphous thermoset network. Rigid non-planar construction. Contains -CF3 groups increasing free volume.",
    "properties": {
      "eps": {
        "value": [
          2.9
        ],
        "unit": null
      }
    },
    "analysis_with_hierarchical_structure": {
      "descriptive_text": "The sample comprises an amorphous thermoset network synthesized from Bisphenol fluorene sec butyl epoxy resin and 1,3,5-tris(trifluoromethyl)benzoic acid phenyl ester using 2,4-dimethylimidazole as a catalyst. Preparation involved heating the epoxy resin to a melt, mixing with the acid ester and catalyst, and degassing under vacuum prior to a stepwise curing process at 150 °C, 180 °C, and 200 °C for 2 hours each, followed by post-curing at 220 °C, 240 °C, 260 °C, and 300 °C for 1 hour each under an Argon atmosphere. The resulting material exhibits a rigid non-planar construction where trifluoromethyl groups increase free volume, and the dielectric constant was characterized using a Novocontrol Concept 80 dielectric spectrometer at 1 MHz.",
      "reasoning_analysis": "Increasing Factors: The presence of aromatic rings within the bisphenol fluorene and phenyl ester moieties contributes to electronic polarizability, while the ester linkages introduce permanent dipoles that possess the potential to elevate the dielectric constant through orientational polarization if segmental mobility allows. Decreasing Factors: The incorporation of trifluoromethyl (-CF3) groups significantly drives the dielectric constant down due to the low electronic polarizability of fluorine and the bulky nature of the groups which increases fractional free volume, thereby reducing the density of polarizable units per unit volume. Furthermore, the rigid non-planar construction and the high crosslink density achieved through the multi-step high-temperature curing process restrict segmental motion, minimizing the contribution of orientational polarization. Dominant Factor: The synergistic effect of fluorination and increased free volume qualitatively dominates the dielectric behavior; while aromatic groups provide a baseline polarizability, the low polarizability of the C-F bonds combined with the density reduction from the bulky -CF3 groups and the restricted dipole mobility imposed by the rigid, highly cured network ensures a net reduction in the dielectric constant relative to non-fluorinated epoxy analogs."
    },
    "analysis_without_hierarchical_structure": {
      "descriptive_text": "The polymer sample comprises a crosslinked network formed from Bisphenol fluorene sec butyl epoxy resin and 1,3,5-tris(trifluoromethyl)benzoic acid phenyl ester, with 2,4-dimethylimidazole serving as a catalyst. The material was prepared by heating the epoxy resin to a melt, mixing it with the benzoic acid phenyl ester and catalyst, and degassing under vacuum. Subsequent thermal treatment involved curing at 150 °C, 180 °C, and 200 °C for 2 hours each, followed by post-curing at 220 °C, 240 °C, 260 °C, and 300 °C for 1 hour each under an argon atmosphere. The dielectric constant was measured using a Novocontrol Concept 80 dielectric spectrometer at 1 MHz.",
      "reasoning_analysis": "Increasing Factors: The aromatic rings and ester linkages inherent to the monomer structures provide significant electronic and atomic polarizability, which intrinsically contributes to a higher dielectric constant. Additionally, the presence of the polar imidazole catalyst, if retained within the network, could introduce minor dipolar contributions. Decreasing Factors: The incorporation of trifluoromethyl groups markedly reduces the dielectric constant due to the low electronic polarizability of fluorine atoms and the increased free volume associated with the bulky -CF3 substituents. The bulky bisphenol fluorene moieties further inhibit efficient chain packing, increasing fractional free volume and reducing material density. Furthermore, the rigorous multi-step curing and post-curing protocol up to 300 °C ensures a high degree of crosslinking and conversion, which restricts segmental motion and dipolar orientation polarization at the measurement frequency. Dominant Factor: The architectural design featuring fluorinated groups and bulky fluorene units qualitatively dominates the dielectric behavior. These features are specifically intended to minimize polarizability and maximize free volume, overriding the inherent polarity of the aromatic ester backbone, while the extensive thermal history stabilizes these low-dielectric characteristics within a rigid, highly crosslinked network."
    }
  },
  {
    "doi": "10.1016/j.polymer.2025.129425",
    "title": "Design and preparation of epoxy resin system for high-frequency and high-speed circuit equipment: achieving intrinsic ultra-high modulus and low dielectric constant",
    "year": 2026,
    "chemical_composition": {
      "repeat_unit_psmiles": null,
      "monomers": [
        {
          "name": "Bisphenol fluorene sec butyl epoxy resin",
          "smiles": null,
          "ratio_value": null,
          "ratio_unit": null
        },
        {
          "name": "1,3,5-tris(trifluoromethyl)benzoic acid phenyl ester",
          "smiles": null,
          "ratio_value": null,
          "ratio_unit": null
        }
      ],
      "additives": [
        {
          "name": "2,4-dimethylimidazole",
          "type": "catalyst",
          "amount_value": null,
          "amount_unit": null
        }
      ],
      "is_homopolymer": false
    },
    "processing_history": "BFBEP heated to melt, mixed with PTTB and 2,4-dimethylimidazole catalyst, degassed in vacuum. Cured at 150 °C, 180 °C, 200 °C for 2 h each. Post-cured at 220 °C, 240 °C, 260 °C, 300 °C for 1 h each under Ar. Dielectric constant measured by Agilent E4980A analyzer with temperature control by DMS20005P (BALABO) at 1 MHz, 30-100 °C.",
    "hierarchical_structure": "Amorphous thermoset network. Rigid non-planar construction. Contains -CF3 groups increasing free volume.",
    "properties": {
      "eps": {
        "value": [
          2.96
        ],
        "unit": null
      }
    },
    "analysis_with_hierarchical_structure": {
      "descriptive_text": "The sample consists of an amorphous thermoset network synthesized from Bisphenol fluorene sec butyl epoxy resin and 1,3,5-tris(trifluoromethyl)benzoic acid phenyl ester using 2,4-dimethylimidazole as a catalyst. This copolymer system features a rigid non-planar construction incorporating trifluoromethyl groups that enhance free volume. Preparation involved heating the epoxy resin to melt, mixing with the ester and catalyst, and degassing under vacuum before undergoing a staged curing process at 150 °C, 180 °C, and 200 °C for two hours each, followed by post-curing at temperatures ranging from 220 °C to 300 °C under an argon atmosphere. Dielectric characterization was performed using an Agilent E4980A analyzer at 1 MHz with temperature control between 30 °C and 100 °C.",
      "reasoning_analysis": "Increasing Factors: The presence of polar functional groups within the epoxy backbone and the benzoic acid phenyl ester moieties, specifically carbonyl and ether linkages, provides sites for dipole orientation polarization which intrinsically contributes to a higher eps. Additionally, the measurement temperature range up to 100 °C allows for increased segmental mobility within the network, potentially facilitating greater dipole alignment with the applied electric field. Decreasing Factors: The incorporation of trifluoromethyl (-CF3) groups significantly reduces the eps due to the low polarizability of fluorine atoms and the substantial increase in free volume caused by their bulky nature, which decreases the density of polarizable units per unit volume. The rigid non-planar construction imparted by the fluorene units further inhibits chain packing, enhancing free volume and lowering eps. Furthermore, the rigorous multi-step curing and post-curing process up to 300 °C under argon ensures high crosslinking density and the elimination of residual volatile polar species, minimizing ionic conductivity and interfacial polarization. Dominant Factor: The strategic incorporation of fluorinated groups and the bulky fluorene structure designed to maximize free volume qualitatively dominates the dielectric behavior, driving the eps lower despite the presence of polar ester and epoxy linkages, as the reduction in material density and polarizability outweighs the contribution from dipole orientation."
    },
    "analysis_without_hierarchical_structure": {
      "descriptive_text": "The polymer system consists of a Bisphenol fluorene sec butyl epoxy resin reacted with 1,3,5-tris(trifluoromethyl)benzoic acid phenyl ester in the presence of a 2,4-dimethylimidazole catalyst. Preparation involved heating the epoxy resin to a melt state, mixing with the benzoic acid ester and catalyst, and degassing under vacuum. The mixture underwent a multi-stage thermal curing process at 150 °C, 180 °C, and 200 °C for two hours each, followed by post-curing at temperatures ranging from 220 °C to 300 °C for one hour each under an argon atmosphere. The dielectric constant was characterized using an Agilent E4980A analyzer with temperature control via DMS20005P at 1 MHz across a temperature range of 30 to 100 °C.",
      "reasoning_analysis": "Increasing Factors: The presence of polar ester linkages and the cured epoxy network containing ether and hydroxyl groups facilitates orientational polarization, inherently contributing to a higher dielectric constant. Furthermore, the high aromatic content from both the fluorene and benzoic acid structures enhances electronic polarization, while the measurement temperatures up to 100 °C may increase chain segment mobility, allowing for greater dipole alignment. Decreasing Factors: The introduction of trifluoromethyl groups from the 1,3,5-tris(trifluoromethyl)benzoic acid phenyl ester significantly lowers electronic polarizability due to the electronegative fluorine atoms and increases fractional free volume, which reduces the dielectric constant. The bulky fluorene moieties in the epoxy resin similarly inhibit dense chain packing, creating additional free volume. Additionally, the rigorous vacuum degassing and high-temperature stepwise curing under argon effectively remove residual moisture and volatiles that would otherwise act as high-permittivity contaminants. Dominant Factor: The structural modification via fluorination and the incorporation of bulky fluorene groups to maximize free volume and minimize electronic polarizability qualitatively dominates the dielectric response, driving the eps lower relative to standard aromatic epoxy systems, particularly as the extensive thermal history ensures the intrinsic low-k properties are not masked by extrinsic polar impurities."
    }
  },
  {
    "doi": null,
    "title": "Formulas for the Dielectric Constant and Dissipation Factor of Mixtures and Their Application to the Cellulose System*",
    "year": 1964,
    "chemical_composition": {
      "repeat_unit_psmiles": "[*]OC1C(O)C(O)C(O)C(O)C1[*]",
      "monomers": [
        {
          "name": "D-Glucose",
          "smiles": "C([C@@H]1[C@H]([C@@H]([C@H]([C@H](O1)O)O)O)O)O",
          "ratio_value": null,
          "ratio_unit": null
        }
      ],
      "additives": [],
      "is_homopolymer": true
    },
    "processing_history": "Bleached sulfite pulp, unbeaten. Disintegrated (300 rev British, 10 min Waring). Sheet molded, pressed at 50 psi, air dried. Measurement: Pressed at 83 psi, density 0.5060 g/cc. Schering Bridge, vacuum 0.1 mu, 10 kcycle/sec.",
    "hierarchical_structure": "Density 0.5060 g/cc. Semicrystalline cellulose.",
    "properties": {
      "eps": {
        "value": [
          1.946
        ],
        "unit": null
      }
    },
    "analysis_with_hierarchical_structure": {
      "descriptive_text": "The sample comprises a semicrystalline cellulose homopolymer derived from bleached sulfite pulp, consisting of D-glucose repeat units. The material processing involved disintegrating unbeaten pulp, followed by sheet molding and pressing at 50 psi, and subsequent air drying. Structural analysis reveals a bulk density of 0.5060 g/cc, indicating a porous morphology distinct from dense crystalline cellulose. Dielectric characterization was performed using a Schering Bridge under vacuum at a frequency of 10 kcycle/sec.",
