Repository: hhtrick/HHT-code

# HHT training framework

This directory contains model training, embedding precomputation, inference, article-level baselines and the curated datasets. All commands below assume that the working directory is `train_code/`.

## 3. Datasets and fixed partitions

Each main dataset is a JSON array at `dataset/{property}/{property}.json`. Entries contain source metadata, `chemical_composition`, `processing_history`, `hierarchical_structure`, `properties`, and two generated-analysis objects. Targets are stored as `properties[property]["value"]`; source metadata and target values are not predictive input fields.

| Property | Train | Validation | Test | Total |
|---|---:|---:|---:|---:|

File: train_code/dataset/eps/eps.json (part 124 of 190)
[
      "reasoning_analysis": "Increasing Factors: The chemical composition features a high density of hydroxyl groups on the glucose rings, which possess strong permanent dipole moments capable of orientational polarization, intrinsically driving the dielectric constant (eps) higher. Additionally, the air-drying processing step may leave residual moisture within the hygroscopic cellulose matrix, and since water has a very high dielectric constant, this would further contribute to an increase in eps. Decreasing Factors: The hierarchical structure exhibits a low bulk density of 0.5060 g/cc, which is significantly lower than the theoretical density of cellulose, indicating a high volume fraction of air voids (eps ≈ 1) that dilutes the effective permittivity of the bulk material. Furthermore, the semicrystalline nature restricts the segmental mobility of the polymer chains compared to an amorphous state, limiting the ability of dipoles to align with the electric field. Dominant Factor: While the intrinsic polarity of the hydroxyl groups suggests a high material permittivity, the exceptionally low bulk density resulting from the mild pressing pressure and air-drying history creates a dominant volume fraction of non-polar voids, which qualitatively dictates a significantly lower effective eps for the bulk sample compared to dense cellulose."
    },
    "analysis_without_hierarchical_structure": {
      "descriptive_text": "The sample comprises a cellulose homopolymer based on D-glucose repeat units, utilizing bleached sulfite pulp as the source material in an unbeaten state. Processing involved disintegration via 300 revolutions in a British disintegrator and 10 minutes in a Waring blender, followed by sheet molding and pressing at 50 psi with subsequent air drying. Characterization was performed on the material pressed at 83 psi with a resulting density of 0.5060 g/cc, employing a Schering Bridge under vacuum at a frequency of 10 kcycle/sec.",
      "reasoning_analysis": "Increasing Factors: The chemical composition consists of cellulose with a high density of hydroxyl groups on the glucose backbone, which possess strong permanent dipoles capable of orientation polarization, intrinsically driving the dielectric constant higher. Additionally, the air-drying step in the processing history may leave residual moisture within the hygroscopic cellulose matrix, and since water has a very high dielectric constant, this would further elevate the measured permittivity. Decreasing Factors: The processing history resulted in a low bulk density of 0.5060 g/cc, indicating significant porosity with air voids that have a dielectric constant near unity, thereby drastically reducing the effective permittivity of the bulk material. Furthermore, the use of unbeaten pulp and low-pressure pressing limits fiber-to-fiber contact and densification, maintaining a high void volume fraction that suppresses the overall dielectric response. Dominant Factor: While the intrinsic polarity of the hydroxyl groups establishes a high baseline permittivity for the cellulose substance itself, the low bulk density resulting from the specific molding and drying history is the dominant factor governing the final effective eps, as the large volume fraction of air voids dilutes the contribution of the polar polymer matrix more significantly than the potential enhancement from residual moisture."
    }
  },
  {
    "doi": null,
    "title": "Formulas for the Dielectric Constant and Dissipation Factor of Mixtures and Their Application to the Cellulose System*",
    "year": 1964,
    "chemical_composition": {
      "repeat_unit_psmiles": "[*]OC1C(O)C(O)C(O)C(O)C1[*]",
      "monomers": [
        {
          "name": "D-Glucose",
          "smiles": "C([C@@H]1[C@H]([C@@H]([C@H]([C@H](O1)O)O)O)O)O",
          "ratio_value": null,
          "ratio_unit": null
        }
      ],
      "additives": [],
      "is_homopolymer": true
    },
    "processing_history": "Bleached sulfite pulp, unbeaten. Disintegrated (300 rev British, 10 min Waring). Sheet molded, pressed at 50 psi, air dried. Measurement: Pressed at 123 psi, density 0.5170 g/cc. Schering Bridge, vacuum 0.1 mu, 2 kcycle/sec.",
    "hierarchical_structure": "Density 0.5170 g/cc. Semicrystalline cellulose.",
    "properties": {
      "eps": {
        "value": [
          1.98
        ],
        "unit": null
      }
    },
    "analysis_with_hierarchical_structure": {
      "descriptive_text": "The sample comprises a semicrystalline cellulose homopolymer derived from bleached sulfite pulp, consisting of D-glucose repeating units. The material was prepared by disintegrating the unbeaten pulp via a British disintegrator and Waring blender, followed by sheet molding and pressing at 50 psi with subsequent air drying. For dielectric characterization, the specimen was pressed at 123 psi to achieve a bulk density of 0.5170 g/cc, and measurements were conducted using a Schering Bridge under vacuum at 0.1 mu and a frequency of 2 kcycle/sec.",
      "reasoning_analysis": "Increasing Factors: The chemical composition features a high density of hydroxyl groups on the D-glucose units, which possess strong permanent dipole moments that contribute significantly to orientation polarization, inherently driving the dielectric constant higher. Additionally, the relatively low measurement frequency of 2 kcycle/sec allows sufficient time for these dipoles and any interfacial charges to align with the applied field, maximizing the polarizability. Decreasing Factors: The processing history and resulting hierarchical structure indicate a low bulk density of 0.5170 g/cc, which is substantially lower than the theoretical density of dense cellulose, implying a high volume fraction of air-filled voids that possess a negligible dielectric constant and thus lower the effective macroscopic permittivity. Furthermore, the semicrystalline nature restricts segmental motion compared to an amorphous state, and the vacuum environment during measurement mitigates the contribution of free atmospheric moisture that would otherwise drastically increase the value. Dominant Factor: While the intrinsic polarity of the hydroxyl groups establishes a high baseline potential for dielectric response, the processing-induced porosity evidenced by the low bulk density qualitatively dominates the final behavior by diluting the polar matrix, resulting in an effective dielectric constant that is suppressed relative to fully dense cellulose material."
    },
    "analysis_without_hierarchical_structure": {
      "descriptive_text": "The sample is a cellulose homopolymer derived from D-glucose repeat units, specifically prepared from bleached sulfite pulp. The material was processed by disintegrating the unbeaten pulp using a British disintegrator and Waring blender, followed by sheet molding and pressing at 50 psi. The resulting sheets were air-dried prior to characterization. For dielectric evaluation, the sample was further pressed at 123 psi to achieve a density of 0.5170 g/cc and measured using a Schering Bridge under vacuum at a frequency of 2 kcycle/sec.",
      "reasoning_analysis": "Increasing Factors: The chemical composition consists of D-glucose units forming a cellulose backbone rich in hydroxyl groups, which possess strong permanent dipole moments that facilitate significant orientation polarization under an electric field, intrinsically driving the dielectric constant higher. Additionally, the air-drying step in the processing history may leave residual bound moisture within the pulp fibers, and since water has a very high dielectric constant, this would further contribute to an increase in the measured eps. Decreasing Factors: The processing history indicates the sample was pressed to a density of 0.5170 g/cc, which is significantly lower than the theoretical density of crystalline cellulose, implying a high volume fraction of voids or porosity; since air or vacuum within these voids has a dielectric constant near unity, this morphological feature drastically reduces the effective bulk permittivity. Furthermore, the measurement under vacuum minimizes the contribution of atmospheric humidity that might otherwise adsorb onto the porous surface. Dominant Factor: While the intrinsic polarity of the hydroxyl-rich cellulose chemistry establishes a high baseline potential for permittivity, the processing-induced high porosity (low density) qualitatively dominates the final effective eps behavior by diluting the concentration of polarizable material per unit volume, resulting in a bulk permittivity significantly lower than that of a fully dense cellulose film."
    }
  },
  {
    "doi": "10.1016/j.polymer.2025.129425",
    "title": "Design and preparation of epoxy resin system for high-frequency and high-speed circuit equipment: achieving intrinsic ultra-high modulus and low dielectric constant",
    "year": 2026,
    "chemical_composition": {
      "repeat_unit_psmiles": null,
      "monomers": [
        {
          "name": "Bisphenol fluorene sec butyl epoxy resin",
          "smiles": null,
          "ratio_value": null,
          "ratio_unit": null
        },
        {
          "name": "1,3,5-tris(trifluoromethyl)benzoic acid phenyl ester",
          "smiles": null,
          "ratio_value": null,
          "ratio_unit": null
        }
      ],
      "additives": [
        {
          "name": "2,4-dimethylimidazole",
          "type": "catalyst",
          "amount_value": null,
          "amount_unit": null
        }
      ],
      "is_homopolymer": false
    },
    "processing_history": "BFBEP heated to melt, mixed with PTTB and 2,4-dimethylimidazole catalyst, degassed in vacuum. Cured at 150 °C, 180 °C, 200 °C for 2 h each. Post-cured at 220 °C, 240 °C, 260 °C, 300 °C for 1 h each under Ar. Dielectric constant measured by vector network analyzer in the X-band (8.2–12 GHz) frequency range (reported at 10 GHz).",
    "hierarchical_structure": "Amorphous thermoset network. Rigid non-planar construction. Contains -CF3 groups increasing free volume.",
    "properties": {
      "eps": {
        "value": [
          2.6
        ],
        "unit": null
      }
    },
    "analysis_with_hierarchical_structure": {
      "descriptive_text": "The sample consists of an amorphous thermoset network synthesized from Bisphenol fluorene sec butyl epoxy resin and 1,3,5-tris(trifluoromethyl)benzoic acid phenyl ester using 2,4-dimethylimidazole as a catalyst. Preparation involved melt mixing the components followed by vacuum degassing, after which the material underwent a staged curing process at 150 °C, 180 °C, and 200 °C for two hours each, followed by post-curing at temperatures up to 300 °C under an argon atmosphere. The resulting hierarchical structure is characterized as a rigid non-planar construction containing trifluoromethyl groups that increase free volume, and the dielectric constant was evaluated via vector network analyzer in the X-band frequency range at 10 GHz.",
      "reasoning_analysis": "Increasing Factors: The aromatic rings present in both the bisphenol fluorene and benzoic acid ester moieties contribute to electronic polarization due to their pi-electron systems, which tends to increase the dielectric constant. Additionally, the formation of a highly crosslinked thermoset network through the extensive thermal curing schedule reduces large-scale voids and ensures a cohesive material density that supports polarization mechanisms. Decreasing Factors: The presence of trifluoromethyl (-CF3) groups significantly lowers the dielectric constant due to the low polarizability of fluorine atoms and the strong C-F bonds. The hierarchical structure indicates these groups increase free volume, which reduces the number of polarizable units per unit volume according to the Clausius-Mossotti relation. Furthermore, the rigid non-planar construction inhibits efficient packing, further enhancing free volume and reducing the overall permittivity. Dominant Factor: The introduction of fluorine-containing groups and the resulting increase in free volume associated with the rigid non-planar architecture are the dominant factors. These structural features are specifically engineered to minimize polarizability and density, qualitatively driving the dielectric constant lower despite the presence of polarizable aromatic backbones."
    },
    "analysis_without_hierarchical_structure": {
      "descriptive_text": "The sample consists of a bisphenol fluorene sec butyl epoxy resin cured with 1,3,5-tris(trifluoromethyl)benzoic acid phenyl ester using a 2,4-dimethylimidazole catalyst. The components were heated to a melt, mixed, and degassed in vacuum before undergoing a stepped curing process at 150, 180, and 200 °C for 2 hours each, followed by post-curing at 220, 240, 260, and 300 °C for 1 hour each under argon. The dielectric constant was measured by vector network analyzer in the X-band frequency range, reported at 10 GHz.",
      "reasoning_analysis": "Increasing Factors: The presence of ester linkages within the 1,3,5-tris(trifluoromethyl)benzoic acid phenyl ester curing agent introduces polar carbonyl groups capable of dipolar polarization, while the extensive aromatic content in both the fluorene epoxy and the benzoic acid derivative contributes to electronic polarizability, both of which tend to increase eps. Decreasing Factors: The incorporation of trifluoromethyl groups is a critical structural feature known to significantly reduce eps due to the low polarizability of fluorine atoms and the increased free volume associated with their steric bulk. Furthermore, the rigorous multi-step curing and high-temperature post-curing up to 300 °C under inert atmosphere likely maximizes crosslinking density and eliminates residual moisture or volatile solvents, thereby restricting segmental motion and removing high-permittivity impurities that would otherwise elevate eps. Dominant Factor: The synergistic effect of the fluorinated moieties and the highly crosslinked, dense network achieved through the aggressive thermal post-curing protocol dominates the dielectric behavior, qualitatively driving the eps towards lower values relative to standard non-fluorinated epoxy systems."
    }
  },
  {
    "doi": null,
    "title": "Formulas for the Dielectric Constant and Dissipation Factor of Mixtures and Their Application to the Cellulose System*",
    "year": 1964,
    "chemical_composition": {
      "repeat_unit_psmiles": "[*]OC1C(O)C(O)C(O)C(O)C1[*]",
      "monomers": [
        {
          "name": "D-Glucose",
          "smiles": "C([C@@H]1[C@H]([C@@H]([C@H]([C@H](O1)O)O)O)O)O",
          "ratio_value": null,
          "ratio_unit": null
        }
      ],
      "additives": [],
      "is_homopolymer": true
    },
    "processing_history": "Bleached sulfite pulp, unbeaten. Disintegrated (300 rev British, 10 min Waring). Sheet molded, pressed at 50 psi, air dried. Measurement: Pressed at 123 psi, density 0.5170 g/cc. Schering Bridge, vacuum 0.1 mu, 1 kcycle/sec.",
    "hierarchical_structure": "Density 0.5170 g/cc. Semicrystalline cellulose.",
    "properties": {
      "eps": {
        "value": [
          1.983
        ],
        "unit": null
      }
    },
    "analysis_with_hierarchical_structure": {
      "descriptive_text": "The sample comprises semicrystalline cellulose, a homopolymer consisting of D-Glucose repeat units, with a measured bulk density of 0.5170 g/cc. Derived from bleached sulfite pulp in an unbeaten state, the material was disintegrated using 300 revolutions in a British standard disintegrator followed by 10 minutes of processing in a Waring blender. Sheets were formed via molding and pressing at 50 psi, then air-dried prior to characterization. Dielectric properties were evaluated using a Schering Bridge under vacuum conditions of 0.1 mu at a frequency of 1 kcycle/sec, with the sample pressed at 123 psi during measurement.",
      "reasoning_analysis": "Increasing Factors: The chemical structure features a high density of hydroxyl groups on each glucose repeat unit, which possess strong permanent dipole moments capable of orientation polarization under an electric field, intrinsically driving the dielectric constant upward. Additionally, the air-dried processing history may leave residual bound moisture within the hydrophilic cellulose matrix, and since water has a very high dielectric constant, this would further contribute to an increase in the measured permittivity. Decreasing Factors: The reported bulk density of 0.5170 g/cc is significantly lower than the theoretical density of crystalline cellulose, indicating a high volume fraction of voids or air pockets within the sheet structure; since air has a dielectric constant near unity, this porosity qualitatively reduces the effective permittivity of the bulk material. Furthermore, the semicrystalline hierarchical structure restricts the mobility of polymer chains and associated dipoles compared to a fully amorphous state, limiting the extent of dipole orientation contribution. Dominant Factor: While the high porosity associated with the low bulk density acts to suppress the effective dielectric constant relative to dense cellulose films, the intrinsic high polarity of the hydroxyl-rich glucose backbone remains the dominant factor defining the material's dielectric behavior, ensuring the permittivity remains significantly elevated compared to non-polar polymers despite the structural voids."
    },
    "analysis_without_hierarchical_structure": {
      "descriptive_text": "The sample comprises a cellulose homopolymer derived from D-glucose repeat units, obtained as bleached sulfite pulp. The material was processed in an unbeaten state, disintegrated via 300 revolutions in a British disintegrator and 10 minutes in a Waring blender, then sheet molded and pressed at 50 psi prior to air drying. For characterization, the specimen was compressed at 123 psi to a density of 0.5170 g/cc, and its dielectric properties were evaluated using a Schering Bridge under vacuum at a frequency of 1 kcycle/sec.",
      "reasoning_analysis": "Increasing Factors: The chemical composition consists of D-glucose units rich in hydroxyl groups, which possess strong permanent dipoles that facilitate orientation polarization under an electric field, intrinsically driving the dielectric constant higher compared to non-polar polymer backbones. Decreasing Factors: The processing history reveals a low bulk density of 0.5170 g/cc relative to theoretical cellulose density, indicating significant porosity where air voids with a near-unity dielectric constant dilute the effective bulk permittivity. Additionally, the measurement under vacuum conditions minimizes the contribution of absorbed moisture, which would otherwise act as a high-permittivity contaminant. Dominant Factor: While the high polarity of the hydroxyl groups establishes a fundamental baseline for dielectric response, the substantial void fraction resulting from the unbeaten pulp processing and air-drying method is the dominant morphological factor that qualitatively limits the effective dielectric constant to values lower than those expected for fully dense cellulosic films."
    }
  },
  {
    "doi": "10.1002/app.40828",
    "title": "High Dielectric Constant Polyimide Derived from 5,50 -Bis[(4-amino) phenoxy]-2,20 -Bipyrimidine",
    "year": 2014,
    "chemical_composition": {
      "repeat_unit_psmiles": null,
      "monomers": [
        {
          "name": "5,5'-Bis[(4-amino) phenoxy]-2,2'-bipyrimidine",
          "smiles": null,
          "ratio_value": 1,
          "ratio_unit": "molar ratio"
        },
        {
          "name": "3,3',4,4'-biphenyltetracarboxylic dianhydride",
          "smiles": null,
          "ratio_value": 1,
          "ratio_unit": "molar ratio"
        }
      ],
      "additives": [],
      "is_homopolymer": false
    },
    "processing_history": "Synthesized from BAPBP and BPDA in DMAc at room temperature for 12 h. Cast into films (5 wt%). Imidized at 160 °C (2 h), 250 °C (15 min), 350 °C (2 h). Dielectric constant measured by HP 4276A LCR electrometer at 100 Hz.",
    "hierarchical_structure": "Transparent, flexible, and tough films. Homogeneous without defects.",
    "properties": {
      "eps": {
        "value": [
          7.12
        ],
        "unit": null
      }
    },
    "analysis_with_hierarchical_structure": {
      "descriptive_text": "The sample comprises a polyimide derived from the stoichiometric reaction of 5,5'-Bis[(4-amino) phenoxy]-2,2'-bipyrimidine and 3,3',4,4'-biphenyltetracarboxylic dianhydride in dimethylacetamide. The precursor solution was cast into films and subjected to a sequential thermal imidization protocol at 160 °C, 250 °C, and 350 °C to ensure complete cyclization. The resulting material presents as transparent, flexible, and tough films that are homogeneous and devoid of defects, with dielectric properties evaluated using an HP 4276A LCR electrometer at 100 Hz.",
      "reasoning_analysis": "Increasing Factors: The chemical structure incorporates highly polarizable aromatic systems, including biphenyl units and heteroaromatic bipyrimidine rings, which enhance electronic polarizability. Additionally, the formation of polar imide linkages and the presence of ether groups contribute to orientation polarizability, while the rigid planar nature of the biphenyltetracarboxylic dianhydride promotes dense chain packing, reducing free volume and thereby increasing the dielectric constant. Decreasing Factors: The rigorous multi-step thermal imidization process up to 350 °C facilitates the complete removal of the polar dimethylacetamide solvent and converts polar polyamic acid precursor groups into imides, eliminating extrinsic dipolar contributions that would otherwise elevate the dielectric constant. Furthermore, the ether linkages within the diamine structure introduce slight conformational flexibility that may increase free volume compared to fully rigid rod-like polymers, potentially mitigating the density-driven increase in permittivity. Dominant Factor: The intrinsic electronic and orientation polarizability arising from the heteroaromatic bipyrimidine and polar imide groups combined with the dense packing efficiency of the rigid BPDA backbone qualitatively dominates the dielectric behavior. While the thermal processing minimizes extrinsic polar contributions from residuals, the fundamental chemical structure dictates a dielectric constant governed primarily by these polarizable aromatic and heterocyclic units rather than free volume effects."
    },
    "analysis_without_hierarchical_structure": {
      "descriptive_text": "The polymer sample is a polyimide copolymer synthesized from 5,5'-Bis[(4-amino) phenoxy]-2,2'-bipyrimidine and 3,3',4,4'-biphenyltetracarboxylic dianhydride in a 1:1 molar ratio. The polyamic acid precursor was prepared in dimethylacetamide at room temperature over 12 hours, cast into films from a 5 wt% solution, and subsequently thermally imidized through a staged heating protocol at 160 °C, 250 °C, and 350 °C. The dielectric constant was characterized using an HP 4276A LCR electrometer operating at a frequency of 100 Hz.",
      "reasoning_analysis": "Increasing Factors: The chemical composition features highly polar imide rings, ether linkages, and nitrogen-containing pyrimidine rings, which enhance electronic and orientational polarization, inherently driving the dielectric constant higher. Furthermore, the rigid 3,3',4,4'-biphenyltetracarboxylic dianhydride backbone promotes dense chain packing and reduced free volume, which typically correlates with increased permittivity. Decreasing Factors: The rigorous thermal imidization process up to 350 °C ensures the complete removal of the polar dimethylacetamide solvent and converts the highly polar polyamic acid intermediate into the less polar polyimide structure, thereby mitigating potential inflation of the dielectric constant. Additionally, the ether linkages within the diamine moiety introduce slight chain flexibility that may disrupt perfect crystalline packing compared to fully rigid rod systems, potentially introducing marginal free volume. Dominant Factor: The intrinsic polarity of the fully imidized heterocyclic backbone combined with the dense packing efficiency of the biphenyl structure qualitatively dominates the dielectric behavior, establishing a baseline permittivity characteristic of aromatic polyimides, while the high-temperature processing primarily serves to stabilize this value by eliminating transient polar species."
    }
  },
  {
    "doi": "10.1002/app.56025",
    "title": "High-performance cross-linked SiCOH/polyimide composite film with an ultralow dielectric constant at high frequency",
    "year": 2024,
    "chemical_composition": {
      "repeat_unit_psmiles": null,
      "monomers": [],
      "additives": [
        {
          "name": "SiCOH-P",
          "type": "filler",
          "amount_value": 5.0,
          "amount_unit": "wt%"
        }
      ],
      "is_homopolymer": false
    },
    "processing_history": "SiCOH-P synthesized via sol-gel method using MTES and BTEE (molar ratio 4:6) with polyether P123 template, cured 60–300 °C, milled to powder. SiCOH-P powder (5.0 wt%) added to polyamide acid solution, ultrasonic dispersion 1 h, magnetic stirring 2 h. Spin-coated at 25 °C. Imidization at 60–300 °C. Dielectric constant measured by vector network analyzer (E5071C, Agilent Technologies Inc), mean value over 9.5–12.4 GHz.",
    "hierarchical_structure": "Amorphous structure. SiCOH-P tends to accumulate. Surface RMS roughness 1.20 nm. Porous SiCOH filler with average pore size 2.0235 nm.",
    "properties": {
      "eps": {
        "value": [
          1.98
        ],
        "unit": null
      }
    },
    "analysis_with_hierarchical_structure": {
      "descriptive_text": "The sample comprises a polyimide matrix composite reinforced with 5.0 wt% porous SiCOH-P filler. The SiCOH-P filler was initially synthesized via a sol-gel method using MTES and BTEE precursors with a polyether P123 template, followed by curing between 60 and 300 °C and milling into powder. This filler was incorporated into a polyamide acid solution through ultrasonic dispersion and magnetic stirring, then spin-coated at 25 °C and subjected to thermal imidization ranging from 60 to 300 °C. The resulting material exhibits an amorphous hierarchical structure characterized by a surface RMS roughness of 1.20 nm, where the porous SiCOH filler possesses an average pore size of 2.0235 nm but demonstrates a tendency toward accumulation within the matrix.",
      "reasoning_analysis": "Increasing Factors: The polyimide matrix contains polar imide rings and carbonyl groups which contribute to dipolar polarization, inherently driving the eps higher. Additionally, the hierarchical structure notes that SiCOH-P tends to accumulate, which can enhance interfacial polarization (Maxwell-Wagner-Sillars effect) at the filler-matrix boundaries, potentially increasing the effective eps. Decreasing Factors: The incorporation of 5.0 wt% porous SiCOH-P filler introduces air voids (average pore size 2.0235 nm) with a permittivity near unity, which significantly lowers the overall composite eps according to mixing rules. The SiCOH material itself typically exhibits a lower eps than dense polyimide. Furthermore, the thermal imidization process up to 300 °C facilitates the removal of residual polar solvents and water, reducing extrinsic dipolar contributions. Dominant Factor: The porous architecture of the SiCOH-P filler qualitatively dominates the dielectric behavior by introducing low-permittivity air voids, driving the eps lower relative to a dense polyimide matrix, despite the counteracting influence of the polar matrix groups and filler aggregation."
    },
    "analysis_without_hierarchical_structure": {
      "descriptive_text": "The sample consists of a polyimide matrix composite incorporating 5.0 wt% SiCOH-P filler. The SiCOH-P filler was initially synthesized via a sol-gel method using methyltriethoxysilane (MTES) and bis(triethoxysilyl)ethane (BTEE) in a 4:6 molar ratio with a polyether P123 template, followed by curing between 60 and 300 °C and milling into a powder. This filler powder was subsequently dispersed into a polyamic acid solution through ultrasonic dispersion for one hour and magnetic stirring for two hours. The resulting mixture was spin-coated at 25 °C and subjected to thermal imidization ranging from 60 to 300 °C to form the final film, with the dielectric constant characterized using a vector network analyzer over the 9.5–12.4 GHz frequency range.",
      "reasoning_analysis": "Increasing Factors: The polyimide matrix inherently contains polar imide and carbonyl groups within its backbone structure, which contribute to dipolar polarization and tend to increase the dielectric constant. Additionally, the heterogeneous nature of the composite creates interfaces between the SiCOH-P filler and the polymer matrix, potentially leading to interfacial polarization (Maxwell-Wagner-Sillars effect) that elevates the permittivity, particularly if dispersion is not perfectly uniform. Decreasing Factors: The synthesis of the SiCOH-P filler using a polyether P123 template introduces porosity into the filler particles, and since air has a dielectric constant near unity, these voids significantly reduce the overall polarizability of the composite. Furthermore, the use of MTES introduces non-polar methyl groups into the silicate network, and the high-temperature imidization process up to 300 °C ensures the removal of polar solvent residues and completes the conversion from polyamic acid, minimizing extrinsic dipole contributions. Dominant Factor: The introduction of porosity within the SiCOH-P filler via the templating sol-gel process is the dominant factor, as the volume fraction of air voids effectively lowers the electronic and dipolar density per unit volume, qualitatively driving the dielectric constant down despite the polar nature of the polyimide matrix."
    }
  },
  {
    "doi": "10.1002/app.56025",
    "title": "High-performance cross-linked SiCOH/polyimide composite film with an ultralow dielectric constant at high frequency",
    "year": 2024,
    "chemical_composition": {
      "repeat_unit_psmiles": null,
      "monomers": [],
      "additives": [
        {
          "name": "SiCOH-F",
          "type": "filler",
          "amount_value": 2.5,
          "amount_unit": "wt%"
        }
      ],
      "is_homopolymer": false
    },
    "processing_history": "SiCOH-F synthesized via sol-gel method using MTES and BTEE (molar ratio 4:6) with polyether F127 template, cured 60–300 °C, milled to powder. SiCOH-F powder (2.5 wt%) added to polyamide acid solution, ultrasonic dispersion 1 h, magnetic stirring 2 h. Spin-coated at 25 °C. Imidization at 60–300 °C. Dielectric constant measured by vector network analyzer (E5071C, Agilent Technologies Inc) at 9.5 GHz.",
    "hierarchical_structure": "Amorphous structure, XRD peak rightward shift. Uniform dispersion of SiCOH-F. Surface RMS roughness 0.72 nm. Porous SiCOH filler with average pore size 2.3265 nm.",
    "properties": {
      "eps": {
        "value": [
          1.7
        ],
        "unit": null
      }
    },
    "analysis_with_hierarchical_structure": {
      "descriptive_text": "The sample comprises a polyimide-based composite film incorporating 2.5 wt% porous SiCOH-F filler synthesized via a sol-gel method using MTES and BTEE precursors with a polyether F127 template. The filler was cured between 60 and 300 °C, milled into powder, and uniformly dispersed into a polyamide acid solution through ultrasonic treatment and magnetic stirring before spin-coating at 25 °C. Subsequent thermal imidization from 60 to 300 °C yielded an amorphous structure with a surface RMS roughness of 0.72 nm and an XRD peak rightward shift, featuring uniformly dispersed SiCOH-F particles with an average pore size of 2.3265 nm. The dielectric constant was characterized using a vector network analyzer at 9.5 GHz.",
      "reasoning_analysis": "Increasing Factors: The polyimide matrix contains polar imide groups, specifically carbonyl and C-N bonds, which contribute to dipole polarization and establish a baseline dielectric constant higher than non-polar polymers. Additionally, the thermal imidization process densifies the polymer network, potentially reducing free volume and increasing the density of polarizable units per unit volume. Decreasing Factors: The incorporation of 2.5 wt% SiCOH-F filler introduces regions of lower polarizability due to the Si-O and Si-C bonds compared to the organic matrix. Critically, the nanoporous structure of the SiCOH-F filler, with an average pore size of 2.3265 nm, introduces air voids (dielectric constant ≈ 1) into the composite, which significantly lowers the effective permittivity according to effective medium theories. The uniform dispersion of the filler prevents agglomeration that could otherwise lead to localized high-dielectric regions. Dominant Factor: The presence of nanoporosity within the SiCOH-F filler is the dominant factor qualitatively reducing the eps. While the polyimide matrix contributes intrinsic polarizability, the introduction of air voids within the filler particles provides a substantial reduction in overall material polarizability that outweighs the densification effects of the thermal curing process."
    },
    "analysis_without_hierarchical_structure": {
      "descriptive_text": "The sample is a composite material comprising a polyimide matrix reinforced with 2.5 wt% SiCOH-F filler. The SiCOH-F filler was synthesized via a sol-gel method using MTES and BTEE precursors at a 4:6 molar ratio with a polyether F127 template, cured between 60 and 300 °C, and milled into powder. This filler was dispersed into a polyamic acid solution using ultrasonic dispersion for one hour followed by magnetic stirring for two hours. The mixture was spin-coated at 25 °C and underwent thermal imidization from 60 to 300 °C to form the final film, with the dielectric constant measured at 9.5 GHz using a vector network analyzer.",
      "reasoning_analysis": "Increasing Factors: The polyimide matrix formed via thermal imidization contains polar carbonyl and imide groups which contribute to electronic and dipolar polarization, inherently establishing a baseline eps higher than non-polar polymers. Additionally, the high-temperature curing up to 300 °C ensures dense packing of the polymer chains and removal of volatile solvents, which increases material density and can subsequently elevate the eps relative to a less densified state. Decreasing Factors: The incorporation of SiCOH-F filler acts as a primary reduction mechanism, as organosilicate materials synthesized with templating agents like F127 typically possess mesoporosity; the presence of air voids within the filler structure significantly lowers the overall polarizability per unit volume compared to the dense polymer matrix. Furthermore, the Si-C and Si-O bonds within the filler generally exhibit lower electronic polarizability than the conjugated aromatic systems in the polyimide backbone, and the ultrasonic dispersion aims to minimize agglomeration that could create high-permittivity interfacial regions. Dominant Factor: The intrinsic low-dielectric nature and porosity of the SiCOH-F filler dominate the modification of the eps, as the introduction of nanoscale voids and less polarizable silicate networks qualitatively drives the composite eps lower than that of the neat polyimide matrix, despite the polar nature of the imide groups."
    }
  },
  {
    "doi": null,
    "title": "Formulas for the Dielectric Constant and Dissipation Factor of Mixtures and Their Application to the Cellulose System*",
    "year": 1964,
    "chemical_composition": {
      "repeat_unit_psmiles": "[*]OC1C(O)C(O)C(O)C(O)C1[*]",
      "monomers": [
        {
          "name": "D-Glucose",
          "smiles": "C([C@@H]1[C@H]([C@@H]([C@H]([C@H](O1)O)O)O)O)O",
          "ratio_value": null,
          "ratio_unit": null
        }
      ],
      "additives": [],
      "is_homopolymer": true
    },
    "processing_history": "Bleached sulfite pulp, unbeaten. Disintegrated (300 rev British, 10 min Waring). Sheet molded, pressed at 50 psi, air dried. Measurement: Pressed at 123 psi, density 0.5170 g/cc. Schering Bridge, vacuum 0.1 mu, 5 kcycle/sec.",
    "hierarchical_structure": "Density 0.5170 g/cc. Semicrystalline cellulose.",
    "properties": {
      "eps": {
        "value": [
          1.976
        ],
        "unit": null
      }
    },
    "analysis_with_hierarchical_structure": {
      "descriptive_text": "The sample comprises semicrystalline cellulose, a homopolymer of D-glucose, with a measured density of 0.5170 g/cc. Prepared from unbeaten bleached sulfite pulp, the material was disintegrated via 300 revolutions in a British disintegrator and 10 minutes in a Waring blender, then sheet molded and pressed at 50 psi followed by air drying. For dielectric characterization, specimens were pressed at 123 psi and analyzed using a Schering Bridge under vacuum at 5 kcycle/sec.",
      "reasoning_analysis": "Increasing Factors: The chemical composition features a high density of hydroxyl groups on the glucose repeating units, which possess strong permanent dipole moments that contribute significantly to orientational polarizability, thereby driving the dielectric constant upward. Additionally, the measurement frequency of 5 kcycle/sec is sufficiently low to allow these dipoles to align with the applied field, and the air-drying processing history may leave residual moisture within the hygroscopic pulp, which would drastically increase permittivity due to water's high dielectric constant. Decreasing Factors: The hierarchical structure is semicrystalline, where ordered crystalline regions restrict the rotational mobility of the dipolar hydroxyl groups compared to amorphous regions, reducing the overall polarizability. Furthermore, the low density of 0.5170 g/cc indicates significant porosity or void volume within the sheet; since air and vacuum have dielectric constants near unity, this porous morphology effectively lowers the bulk permittivity according to mixing rules. The vacuum condition during measurement also acts to remove any residual volatile components that might otherwise elevate the value. Dominant Factor: While the intrinsic polarity of the hydroxyl groups establishes the fundamental dielectric nature of the material, the low density and high porosity inherent to the pulp sheet processing are the dominant factors governing the final effective permittivity, causing a significant reduction relative to dense cellulose films."
    },
    "analysis_without_hierarchical_structure": {
      "descriptive_text": "The sample comprises a cellulose homopolymer based on D-glucose repeat units, sourced from bleached sulfite pulp in an unbeaten state. Processing involved disintegration via 300 revolutions in a British disintegrator and 10 minutes in a Waring blender, followed by sheet molding and pressing at 50 psi with subsequent air drying. Characterization was performed on specimens pressed to 123 psi with a resulting density of 0.5170 g/cc, utilizing a Schering Bridge under vacuum at 5 kcycle/sec.",
