Repository: hhtrick/HHT-code

# HHT training framework

This directory contains model training, embedding precomputation, inference, article-level baselines and the curated datasets. All commands below assume that the working directory is `train_code/`.

## 3. Datasets and fixed partitions

Each main dataset is a JSON array at `dataset/{property}/{property}.json`. Entries contain source metadata, `chemical_composition`, `processing_history`, `hierarchical_structure`, `properties`, and two generated-analysis objects. Targets are stored as `properties[property]["value"]`; source metadata and target values are not predictive input fields.

| Property | Train | Validation | Test | Total |
|---|---:|---:|---:|---:|

File: train_code/dataset/eps/eps.json (part 125 of 190)
[
      "reasoning_analysis": "Increasing Factors: The chemical composition features a high density of hydroxyl groups on the glucose backbone, which possess strong permanent dipole moments that facilitate orientation polarization under an electric field, intrinsically driving the permittivity higher. Additionally, the air-drying step in the processing history may leave residual moisture within the hygroscopic matrix, and given water's high dielectric constant, this would further contribute to an increase in permittivity. Decreasing Factors: The processing history results in a low measured density of 0.5170 g/cc, which is significantly below the theoretical density of dense cellulose, indicating a high volume fraction of voids or air pockets; since air has a permittivity near unity, these voids dilute the polarizable material and significantly lower the effective bulk permittivity. Furthermore, the bleaching process removes lignin and other extractives that might otherwise contribute to interfacial polarization or conductivity. Dominant Factor: Although the intrinsic polarity of the hydroxyl groups establishes the baseline capacity for dielectric storage, the high void fraction evidenced by the low specific density qualitatively dominates the final permittivity behavior by physically reducing the concentration of polarizable matter per unit volume, thereby suppressing the effective bulk permittivity relative to a fully dense counterpart."
    }
  },
  {
    "doi": null,
    "title": "Formulas for the Dielectric Constant and Dissipation Factor of Mixtures and Their Application to the Cellulose System*",
    "year": 1964,
    "chemical_composition": {
      "repeat_unit_psmiles": "[*]OC1C(O)C(O)C(O)C(O)C1[*]",
      "monomers": [
        {
          "name": "D-Glucose",
          "smiles": "C([C@@H]1[C@H]([C@@H]([C@H]([C@H](O1)O)O)O)O)O",
          "ratio_value": null,
          "ratio_unit": null
        }
      ],
      "additives": [],
      "is_homopolymer": true
    },
    "processing_history": "Bleached sulfite pulp, unbeaten. Disintegrated (300 rev British, 10 min Waring). Sheet molded, pressed at 50 psi, air dried. Measurement: Pressed at 123 psi, density 0.5170 g/cc. Schering Bridge, vacuum 0.1 mu, 10 kcycle/sec.",
    "hierarchical_structure": "Density 0.5170 g/cc. Semicrystalline cellulose.",
    "properties": {
      "eps": {
        "value": [
          1.972
        ],
        "unit": null
      }
    },
    "analysis_with_hierarchical_structure": {
      "descriptive_text": "The sample consists of semicrystalline cellulose, a homopolymer composed of D-Glucose repeat units derived from bleached sulfite pulp. The material was prepared by disintegrating unbeaten pulp using a British disintegrator and Waring blender, followed by sheet molding and pressing at 50 psi before air drying. Characterization was conducted on specimens pressed at 123 psi to achieve a density of 0.5170 g/cc, with dielectric properties measured using a Schering Bridge under vacuum at a frequency of 10 kcycle/sec.",
      "reasoning_analysis": "Increasing Factors: The chemical structure features a high density of polar hydroxyl groups attached to the glucose rings, which facilitates strong orientational polarization under an electric field, intrinsically driving the dielectric constant higher. Additionally, the measurement frequency of 10 kcycle/sec is sufficiently low to allow these dipoles to align with the field, maximizing their contribution to permittivity. Decreasing Factors: The measured bulk density of 0.5170 g/cc is significantly lower than the theoretical density of crystalline cellulose, indicating substantial porosity; since air voids have a dielectric constant near unity, this high void volume fraction drastically reduces the effective macroscopic permittivity. Furthermore, the semicrystalline nature of the hierarchy restricts the segmental mobility of the polymer chains compared to an amorphous state, limiting the extent of dipolar alignment. Dominant Factor: While the intrinsic polarity of the cellulose backbone establishes a capacity for high permittivity, the low density resulting from the pulp sheet molding process introduces a dominant void fraction that qualitatively suppresses the effective dielectric constant relative to dense cellulose films."
    },
    "analysis_without_hierarchical_structure": {
      "descriptive_text": "The sample comprises a cellulose homopolymer derived from D-glucose repeat units, sourced from bleached sulfite pulp. The material was processed in an unbeaten state, disintegrated using 300 revolutions in a British disintegrator followed by 10 minutes in a Waring blender, and subsequently sheet molded. The formed sheet was pressed at 50 psi and air dried before being subjected to further pressing at 123 psi to achieve a density of 0.5170 g/cc for characterization. Dielectric properties were measured using a Schering Bridge under vacuum at a frequency of 10 kcycle/sec.",
      "reasoning_analysis": "Increasing Factors: The chemical composition features a high density of polar hydroxyl groups on the glucose rings, which facilitates strong orientational polarization under an electric field, intrinsically driving the permittivity higher. Additionally, the air drying process in the processing history may leave residual bound moisture within the hydrophilic cellulose matrix, which possesses a high dielectric constant and would further increase the effective permittivity. Decreasing Factors: The processing history resulted in a relatively low density of 0.5170 g/cc, indicating significant porosity and air void content within the sheet; since air has a much lower permittivity than cellulose, this void volume fraction qualitatively reduces the effective permittivity of the bulk sample. Furthermore, the use of unbeaten pulp may preserve higher crystalline regions where chain mobility is restricted, potentially limiting the contribution of dipolar relaxation to the overall permittivity. Dominant Factor: While the intrinsic polarity of the hydroxyl-rich backbone establishes a baseline capacity for polarization, the significant void volume fraction resulting from the low-pressure molding and air drying history is the dominant structural factor that qualitatively suppresses the effective permittivity relative to a fully dense cellulose film."
    }
  },
  {
    "doi": "10.1002/app.56025",
    "title": "High-performance cross-linked SiCOH/polyimide composite film with an ultralow dielectric constant at high frequency",
    "year": 2024,
    "chemical_composition": {
      "repeat_unit_psmiles": null,
      "monomers": [],
      "additives": [
        {
          "name": "SiCOH-F",
          "type": "filler",
          "amount_value": 5.0,
          "amount_unit": "wt%"
        }
      ],
      "is_homopolymer": false
    },
    "processing_history": "SiCOH-F synthesized via sol-gel method using MTES and BTEE (molar ratio 4:6) with polyether F127 template, cured 60–300 °C, milled to powder. SiCOH-F powder (5.0 wt%) added to polyamide acid solution, ultrasonic dispersion 1 h, magnetic stirring 2 h. Spin-coated at 25 °C. Imidization at 60–300 °C. Dielectric constant measured by vector network analyzer (E5071C, Agilent Technologies Inc), mean value over 9.5–12.4 GHz.",
    "hierarchical_structure": "Amorphous structure. SiCOH-F tends to accumulate. Surface RMS roughness 1.36 nm. Porous SiCOH filler with average pore size 2.3265 nm.",
    "properties": {
      "eps": {
        "value": [
          1.96
        ],
        "unit": null
      }
    },
    "analysis_with_hierarchical_structure": {
      "descriptive_text": "The sample comprises a composite material featuring a polyimide matrix derived from a polyamide acid precursor incorporated with 5.0 wt% porous SiCOH-F filler. The SiCOH-F filler was synthesized via a sol-gel method using MTES and BTEE precursors with a polyether F127 template, cured between 60 and 300 °C, and milled to powder before being dispersed into the polymer solution via ultrasonic and magnetic stirring. The film was formed by spin-coating at 25 °C followed by thermal imidization from 60 to 300 °C, resulting in an amorphous structure with a surface RMS roughness of 1.36 nm. Hierarchical characterization indicates the SiCOH-F filler is porous with an average pore size of 2.3265 nm, though it exhibits a tendency to accumulate within the matrix.",
      "reasoning_analysis": "Increasing Factors: The polyimide matrix contains polar imide rings and carbonyl groups that contribute to electronic and atomic polarization, establishing a baseline permittivity. Additionally, the hierarchical structure notes that SiCOH-F tends to accumulate, which may create heterogeneous interfaces and defects that promote interfacial polarization (Maxwell-Wagner-Sillars effect), potentially increasing the effective permittivity. Decreasing Factors: The inclusion of porous SiCOH-F filler is the primary mechanism for reduction, as the air voids within the filler (average pore size 2.3265 nm) possess a permittivity near unity, significantly lowering the overall volumetric polarizability of the composite. Furthermore, the Si-O-C/H chemical network of the filler is inherently less polarizable than dense organic polymers, and the thermal imidization process removes polar solvent and water residues from the polyamide acid precursor. Dominant Factor: The introduction of nanoporous low-permittivity filler qualitatively dominates the dielectric behavior; despite the accumulation tendency and the polar nature of the polyimide matrix, the volume fraction of air pockets and the low-polarity inorganic-organic hybrid network of the SiCOH-F filler drive the overall permittivity lower relative to the pristine polymer matrix."
    },
    "analysis_without_hierarchical_structure": {
      "descriptive_text": "The sample is a composite material consisting of a polyimide matrix reinforced with 5.0 wt% SiCOH-F filler. The SiCOH-F filler was synthesized via a sol-gel method using methyltriethoxysilane (MTES) and bis(triethoxysilyl)ethane (BTEE) in a 4:6 molar ratio with a polyether F127 template, followed by curing between 60 and 300 °C and milling into a powder. This filler was dispersed into a polyamide acid solution through ultrasonic dispersion for one hour and magnetic stirring for two hours. The mixture was spin-coated at 25 °C and subjected to thermal imidization ranging from 60 to 300 °C to form the final film, with the dielectric constant (eps) characterized using a vector network analyzer over the 9.5–12.4 GHz frequency range.",
      "reasoning_analysis": "Increasing Factors: The polyimide matrix inherently contains polar imide groups within its backbone, which contribute to dipolar polarization and drive the dielectric constant (eps) upward. Additionally, the interface between the inorganic SiCOH-F filler and the organic matrix may induce interfacial polarization (Maxwell-Wagner-Sillars effect), potentially increasing eps, particularly if dispersion is not perfectly homogeneous. Decreasing Factors: The SiCOH-F filler was synthesized using a polyether F127 template, which typically generates nanoporosity within the filler structure; these air voids possess a very low permittivity and significantly reduce the overall eps. Furthermore, the thermal imidization process converts polar polyamide acid groups into imide rings and removes volatile species, reducing the overall dipolar density compared to the precursor state. Dominant Factor: The nanoporosity introduced by the F127 templating method within the SiCOH-F filler is the dominant factor qualitatively influencing the eps. While the polyimide matrix provides a polar baseline, the inclusion of low-permittivity porous regions disrupts the effective polarizability of the bulk material, driving the final eps lower relative to a neat or non-porous filled polyimide system."
    }
  },
  {
    "doi": "10.1002/app.56025",
    "title": "High-performance cross-linked SiCOH/polyimide composite film with an ultralow dielectric constant at high frequency",
    "year": 2024,
    "chemical_composition": {
      "repeat_unit_psmiles": null,
      "monomers": [],
      "additives": [
        {
          "name": "SiCOH-F",
          "type": "filler",
          "amount_value": 2.5,
          "amount_unit": "wt%"
        }
      ],
      "is_homopolymer": false
    },
    "processing_history": "SiCOH-F synthesized via sol-gel method using MTES and BTEE (molar ratio 4:6) with polyether F127 template, cured 60–300 °C, milled to powder. SiCOH-F powder (2.5 wt%) added to polyamide acid solution, ultrasonic dispersion 1 h, magnetic stirring 2 h. Spin-coated at 25 °C. Imidization at 60–300 °C. Dielectric constant measured by vector network analyzer (E5071C, Agilent Technologies Inc), mean value over 9.5–12.4 GHz.",
    "hierarchical_structure": "Amorphous structure, XRD peak rightward shift. Uniform dispersion of SiCOH-F. Surface RMS roughness 0.72 nm. Porous SiCOH filler with average pore size 2.3265 nm.",
    "properties": {
      "eps": {
        "value": [
          1.91
        ],
        "unit": null
      }
    },
    "analysis_with_hierarchical_structure": {
      "descriptive_text": "The sample comprises a composite material featuring a polyimide matrix incorporated with 2.5 wt% porous SiCOH-F filler. The filler was synthesized via a sol-gel method using MTES and BTEE precursors with a polyether F127 template, cured between 60–300 °C, and milled to powder before being added to a polyamic acid solution. Following ultrasonic dispersion and magnetic stirring, the mixture was spin-coated at 25 °C and subjected to thermal imidization at 60–300 °C. The resulting film exhibits an amorphous hierarchical structure with uniform dispersion of the SiCOH-F filler, which contains an average pore size of 2.3265 nm, and displays a surface RMS roughness of 0.72 nm along with an XRD peak rightward shift. The dielectric constant was characterized by vector network analyzer over a frequency range of 9.5–12.4 GHz.",
      "reasoning_analysis": "Increasing Factors: The polyimide matrix inherently contains polar imide groups that contribute to electronic and atomic polarizability, establishing a baseline eps. Additionally, the observed XRD peak rightward shift indicates a decrease in d-spacing and tighter chain packing within the matrix, which reduces free volume and can qualitatively increase the volumetric polarizability compared to a looser amorphous arrangement. Interfacial polarization between the organic matrix and the inorganic-organic filler may also contribute slightly to the overall eps. Decreasing Factors: The incorporation of porous SiCOH-F filler introduces air-filled nanopores (average size 2.3265 nm) with a dielectric constant near unity, which significantly lowers the effective eps of the composite phase relative to the dense matrix. The low filler loading (2.5 wt%) and uniform dispersion achieved through ultrasonic processing minimize interfacial polarization effects and prevent aggregator-induced eps spikes. Furthermore, the thermal imidization process removes volatile polar solvents and water, reducing dipole orientation contributions. Dominant Factor: The introduction of nanoporosity within the filler phase qualitatively dominates the final behavior. Despite the tighter chain packing indicated by the structural data, the presence of low-density air voids within the uniformly dispersed SiCOH-F filler drives the overall eps lower than that of the pristine polyimide matrix."
    },
    "analysis_without_hierarchical_structure": {
      "descriptive_text": "The sample consists of a polyimide matrix composite incorporated with 2.5 wt% SiCOH-F filler. The SiCOH-F filler was initially synthesized via a sol-gel method using methyltriethoxysilane (MTES) and bis(triethoxysilyl)ethane (BTEE) at a 4:6 molar ratio with a polyether F127 template, followed by curing between 60 and 300 °C and milling into a powder. This filler powder was dispersed into a polyamic acid solution through ultrasonic treatment for 1 hour and magnetic stirring for 2 hours. The resulting mixture was spin-coated at 25 °C and subsequently subjected to thermal imidization ranging from 60 to 300 °C to form the final film, with the dielectric constant characterized using a vector network analyzer over the 9.5–12.4 GHz frequency range.",
      "reasoning_analysis": "Increasing Factors: The formation of the polyimide matrix through thermal imidization introduces polar imide rings and carbonyl groups, which contribute to dipole orientation polarization under an electric field, inherently sustaining a moderate dielectric constant. Additionally, the heterogeneous interface between the inorganic SiCOH-F filler and the organic polyimide matrix may induce interfacial polarization (Maxwell-Wagner-Sillars effect), potentially increasing the effective permittivity at the measured GHz frequencies if charge accumulation occurs at the phase boundaries. Decreasing Factors: The SiCOH-F filler was synthesized using a polyether F127 template, which typically generates a mesoporous structure upon removal; the inclusion of air voids (dielectric constant approx 1) within the filler and the composite significantly reduces the overall polarizability. Furthermore, the presence of methyl groups from the MTES precursor in the SiCOH network lowers electronic polarization compared to pure silica, and the low filler loading (2.5 wt%) ensures that the low-k characteristics of the porous filler dilute the higher-k polyimide matrix without forming conductive pathways. Dominant Factor: The structural porosity induced by the F127 template within the SiCOH-F filler is the dominant factor. The replacement of polarizable matrix volume with low-polarizability air voids and low-k organosilicate networks qualitatively drives the composite dielectric constant lower than that of the neat polyimide matrix, overriding the contributions from matrix polarity and interfacial effects."
    }
  },
  {
    "doi": null,
    "title": "Formulas for the Dielectric Constant and Dissipation Factor of Mixtures and Their Application to the Cellulose System*",
    "year": 1964,
    "chemical_composition": {
      "repeat_unit_psmiles": "[*]OC1C(O)C(O)C(O)C(O)C1[*]",
      "monomers": [
        {
          "name": "D-Glucose",
          "smiles": "C([C@@H]1[C@H]([C@@H]([C@H]([C@H](O1)O)O)O)O)O",
          "ratio_value": null,
          "ratio_unit": null
        }
      ],
      "additives": [],
      "is_homopolymer": true
    },
    "processing_history": "Bleached sulfite pulp, unbeaten. Disintegrated (300 rev British, 10 min Waring). Sheet molded, pressed at 50 psi, air dried. Measurement: Pressed at 123 psi, density 0.5170 g/cc. Schering Bridge, vacuum 0.1 mu, 3 kcycle/sec.",
    "hierarchical_structure": "Density 0.5170 g/cc. Semicrystalline cellulose.",
    "properties": {
      "eps": {
        "value": [
          1.977
        ],
        "unit": null
      }
    },
    "analysis_with_hierarchical_structure": {
      "descriptive_text": "The sample comprises semicrystalline cellulose derived from bleached sulfite pulp, consisting of D-glucose repeat units. Preparation involved disintegrating the unbeaten pulp followed by sheet molding and pressing at 50 psi with subsequent air drying. For dielectric characterization, the specimen was compressed at 123 psi to attain a bulk density of 0.5170 g/cc, and measurements were conducted using a Schering Bridge under vacuum at a frequency of 3 kcycle/sec.",
      "reasoning_analysis": "Increasing Factors: The chemical composition features abundant hydroxyl groups on the D-glucose backbone, creating strong permanent dipoles that facilitate orientation polarization and inherently increase the dielectric constant. Additionally, the measurement frequency of 3 kcycle/sec is low enough to allow these dipoles to align with the applied electric field, maximizing the polarization response, while residual bound moisture from the air-drying process could further elevate the permittivity. Decreasing Factors: The semicrystalline hierarchical structure restricts chain mobility and dipole orientation compared to an amorphous phase, limiting the magnitude of polarization. Crucially, the bulk density of 0.5170 g/cc is significantly lower than the theoretical density of cellulose, indicating substantial porosity; since air voids possess a dielectric constant near unity, this void volume drastically reduces the effective macroscopic permittivity. Dominant Factor: Although the intrinsic polarity of the cellulose backbone drives the dielectric constant upward, the low bulk density resulting from the specific molding and pressing history introduces a high volume fraction of air voids. Consequently, the porosity effect qualitatively dominates the final behavior, suppressing the effective dielectric constant relative to dense cellulose materials despite the favorable dipolar chemistry."
    },
    "analysis_without_hierarchical_structure": {
      "descriptive_text": "The sample comprises a cellulose homopolymer derived from D-glucose repeat units, sourced from bleached sulfite pulp. The unbeaten pulp was disintegrated mechanically using 300 revolutions in a British disintegrator followed by 10 minutes in a Waring blender. Sheets were molded and pressed at 50 psi, then air-dried. For characterization, the material was pressed at 123 psi to achieve a density of 0.5170 g/cc, and dielectric properties were measured using a Schering Bridge under vacuum at a frequency of 3 kcycle/sec.",
      "reasoning_analysis": "Increasing Factors: The chemical composition consists of D-glucose units featuring multiple hydroxyl groups, which possess strong permanent dipole moments that facilitate orientation polarization under an electric field, intrinsically driving the dielectric constant higher. Additionally, the air-drying process in the processing history may leave residual bound moisture within the hygroscopic cellulose matrix, and since water has a very high dielectric constant, this would further contribute to an increase in eps. Decreasing Factors: The processing history indicates the sample was molded and pressed to a low bulk density of 0.5170 g/cc, which is significantly lower than the theoretical density of dense cellulose. This high porosity implies a large volume fraction of voids, and since the dielectric constant of voids is near unity, this morphological feature significantly reduces the effective macroscopic permittivity of the bulk sample. Dominant Factor: While the intrinsic polarity of the hydroxyl groups establishes a baseline permittivity higher than non-polar polymers, the extremely low bulk density resulting from the sheet molding and pressing process is the dominant factor; the high volume fraction of non-polarizable voids qualitatively dominates the final effective eps by diluting the concentration of polarizable dipoles per unit volume relative to a fully dense film."
    }
  },
  {
    "doi": "10.1002/app.40828",
    "title": "High Dielectric Constant Polyimide Derived from 5,50 -Bis[(4-amino) phenoxy]-2,20 -Bipyrimidine",
    "year": 2014,
    "chemical_composition": {
      "repeat_unit_psmiles": null,
      "monomers": [
        {
          "name": "5,5'-Bis[(4-amino) phenoxy]-2,2'-bipyrimidine",
          "smiles": null,
          "ratio_value": 1,
          "ratio_unit": "molar ratio"
        },
        {
          "name": "3,3',4,4'-biphenyltetracarboxylic dianhydride",
          "smiles": null,
          "ratio_value": 1,
          "ratio_unit": "molar ratio"
        }
      ],
      "additives": [],
      "is_homopolymer": false
    },
    "processing_history": "Synthesized from BAPBP and BPDA in DMAc at room temperature for 12 h. Cast into films (5 wt%). Imidized at 160 °C (2 h), 250 °C (15 min), 350 °C (2 h). Dielectric constant measured by HP 4276A LCR electrometer at 100,000 Hz.",
    "hierarchical_structure": "Transparent, flexible, and tough films. Homogeneous without defects.",
    "properties": {
      "eps": {
        "value": [
          6.71
        ],
        "unit": null
      }
    },
    "analysis_with_hierarchical_structure": {
      "descriptive_text": "The sample comprises a polyimide copolymer synthesized from 5,5'-Bis[(4-amino) phenoxy]-2,2'-bipyrimidine and 3,3',4,4'-biphenyltetracarboxylic dianhydride (BPDA) in a 1:1 molar ratio using dimethylacetamide (DMAc) as the solvent. The polyamic acid precursor solution was cast into films at 5 wt% concentration and subjected to a sequential thermal imidization protocol involving heating at 160 °C for 2 hours, 250 °C for 15 minutes, and 350 °C for 2 hours. The resulting material exhibits a homogeneous morphology without defects, forming transparent, flexible, and tough films, with dielectric properties evaluated using an LCR electrometer at a frequency of 100,000 Hz.",
      "reasoning_analysis": "Increasing Factors: The chemical structure incorporates highly polar imide rings containing carbonyl groups, along with ether linkages and nitrogen-containing pyrimidine rings, which significantly enhance electronic and atomic polarizability. Furthermore, the rigid biphenyl structure of the BPDA moiety promotes efficient chain packing and high material density, increasing the concentration of polarizable units per unit volume. Decreasing Factors: The rigorous multi-step thermal imidization process up to 350 °C ensures the complete removal of the polar DMAc solvent and converts polar polyamic acid intermediates into imides, thereby eliminating extrinsic dipolar contributions from residuals. Additionally, the rigid backbone restricts segmental mobility, limiting orientational polarization of dipoles at the measurement frequency of 100,000 Hz, while the defect-free homogeneous structure minimizes interfacial polarization effects. Dominant Factor: The intrinsic high polarizability arising from the dense concentration of polar functional groups within the tightly packed rigid backbone qualitatively dominates the dielectric behavior, establishing the baseline eps, while the thorough thermal processing primarily serves to stabilize this value by preventing elevation from solvent retention or incomplete reaction."
    },
    "analysis_without_hierarchical_structure": {
      "descriptive_text": "The polymer sample is a polyimide synthesized via a two-step polymerization route using 5,5'-Bis[(4-amino) phenoxy]-2,2'-bipyrimidine and 3,3',4,4'-biphenyltetracarboxylic dianhydride in a 1:1 molar ratio. The synthesis was conducted in dimethylacetamide (DMAc) at room temperature for 12 hours to form the polyamic acid precursor, which was subsequently cast into films at a 5 wt% concentration. Thermal imidization was achieved through a staged curing process at 160 °C for 2 hours, 250 °C for 15 minutes, and finally 350 °C for 2 hours. The dielectric constant was characterized using an HP 4276A LCR electrometer at a frequency of 100,000 Hz.",
      "reasoning_analysis": "Increasing Factors: The chemical composition features highly polar functional groups, including carbonyl groups within the imide rings, nitrogen atoms in the bipyrimidine units, and ether linkages, all of which enhance electronic and atomic polarizability driving the eps higher. Furthermore, the rigid biphenyl structure of the dianhydride promotes tight chain packing during the high-temperature thermal imidization, increasing material density and thereby elevating the dielectric constant. Decreasing Factors: The structural rigidity imparted by the BPDA monomer restricts segmental mobility, which limits the contribution of orientational polarization at the measurement frequency of 100,000 Hz, potentially suppressing the eps. Additionally, the staged thermal curing process up to 350 °C effectively removes the polar DMAc solvent and converts polyamic acid precursors to imides, eliminating highly polar residual species that would otherwise inflate the dielectric constant. Dominant Factor: The intrinsic electronic and atomic polarizability arising from the high concentration of polar heteroatoms (oxygen and nitrogen) and conjugated aromatic systems in the polymer backbone qualitatively dominates the dielectric behavior, establishing a baseline permittivity that is primarily modulated rather than defined by the processing-induced packing density or mobility restrictions."
    }
  },
  {
    "doi": "10.1002/app.55050",
    "title": "Development of a novel PPTA/cellulose composite insulation paper with low dielectric constant and improved mechanical properties by BTCA crosslinking",
    "year": 2024,
    "chemical_composition": {
      "repeat_unit_psmiles": "[*]OC1C(C(C(O1)CO)O)O[*]",
      "monomers": [
        {
          "name": "Cellulose",
          "smiles": "[*]OC1C(C(C(O1)CO)O)O[*]",
          "ratio_value": null,
          "ratio_unit": null
        }
      ],
      "additives": [],
      "is_homopolymer": true
    },
    "processing_history": "Lignocellulose pulp impregnated in deionized water for 24 h, dissociated, filtered on 800 mesh strainer, pressed under 12 MPa for 3 min, dried in vacuum dryer at 108 °C for 12.5 min. Dielectric constant measured by Novocontrol broadband dielectric spectrometer at 50 Hz, 3 V, samples dried and immersed in dried and degassed insulating oil.",
    "hierarchical_structure": "Randomly stacked crude (15-30 μm) and fine cellulose fibers interwoven into sheets. Uniform and dense structure.",
    "properties": {
      "eps": {
        "value": [
          4.2
        ],
        "unit": null
      }
    },
    "analysis_with_hierarchical_structure": {
      "descriptive_text": "The sample consists of a cellulose homopolymer derived from lignocellulose pulp, featuring a hierarchical structure of randomly stacked crude (15-30 μm) and fine cellulose fibers interwoven into uniform, dense sheets. Preparation involved impregnating the pulp in deionized water for 24 hours followed by dissociation and filtration through an 800 mesh strainer. The material was subsequently consolidated by pressing under 12 MPa for 3 minutes and dried in a vacuum dryer at 108 °C for 12.5 minutes. Dielectric characterization was performed using a broadband dielectric spectrometer at 50 Hz and 3 V, with samples dried and immersed in dried, degassed insulating oil to ensure measurement accuracy.",
      "reasoning_analysis": "Increasing Factors: The cellulose backbone contains abundant hydroxyl groups which possess strong permanent dipole moments, inherently driving the eps higher through orientation polarization. Additionally, the processing history involving high-pressure pressing creates a uniform and dense structure, minimizing air voids which have low permittivity, thereby increasing the effective bulk eps. The low measurement frequency of 50 Hz also allows sufficient time for dipolar and interfacial polarization mechanisms to contribute fully to the dielectric response. Decreasing Factors: The rigorous vacuum drying protocol at 108 °C aims to remove free water, which is highly polar; removing this moisture significantly decreases eps compared to wet pulp. Furthermore, immersing the samples in dried, degassed insulating oil during measurement prevents re-absorption of atmospheric moisture, maintaining a lower eps state. The fibrous morphology may also introduce structural constraints that limit dipole mobility compared to a fully solvated or amorphous state. Dominant Factor: While the dense packing increases eps relative to a porous mat, the control of moisture content is the critical variable for cellulose dielectrics. The dominant factor is the intrinsic polarity of the hydroxyl-rich cellulose backbone, which ensures a moderate baseline eps, but the extensive drying and oil immersion prevent the extreme eps elevation associated with water plasticization, stabilizing the value around the intrinsic polymer contribution."
    },
    "analysis_without_hierarchical_structure": {
      "descriptive_text": "The sample consists of a cellulose homopolymer derived from lignocellulose pulp. The material preparation involved impregnating the pulp in deionized water for 24 hours followed by dissociation and filtration through an 800 mesh strainer. The resulting material was compacted by pressing under 12 MPa for 3 minutes and subsequently dried in a vacuum dryer at 108 °C for 12.5 minutes. Dielectric characterization was performed using a broadband dielectric spectrometer at 50 Hz and 3 V, with the dried samples immersed in dried and degassed insulating oil to ensure measurement accuracy.",
      "reasoning_analysis": "Increasing Factors: The chemical composition consists of cellulose, which possesses a high density of hydroxyl groups along the backbone; these permanent dipoles inherently contribute to a higher eps through orientational polarization. Additionally, the processing history includes pressing under 12 MPa, which increases the material density and the number of polar groups per unit volume, further driving the eps upward. Decreasing Factors: The vacuum drying step at 108 °C serves to remove absorbed water, which has a significantly higher dielectric constant than the polymer matrix; eliminating this moisture substantially reduces the overall eps compared to the hydrated state. Furthermore, the extensive hydrogen bonding network within the cellulose structure restricts segmental mobility and dipole orientation, potentially limiting the dielectric response magnitude. Dominant Factor: The intrinsic chemical polarity of the cellulose hydroxyl groups qualitatively dominates the final eps behavior by establishing the fundamental baseline permittivity of the material. While the drying process is critical for removing extrinsic moisture contributions, the final dielectric constant is primarily determined by the inherent dipolar nature of the polymer architecture rather than the compaction or thermal history."
    }
  },
  {
    "doi": "10.1002/pc.25299",
    "title": "Low-frequency dielectric performance of polyimide composites containing amorphous polymer-derived SiCN ceramics",
    "year": 2019,
    "chemical_composition": {
      "repeat_unit_psmiles": "[*]N1C(=O)c2ccccc2C(=O)N1c3ccc(Oc4ccc(*)cc4)cc3",
      "monomers": [
        {
          "name": "4,4'-diaminodiphenyl ether",
          "smiles": "Nc1ccc(Oc2ccc(N)cc2)cc1",
          "ratio_value": null,
          "ratio_unit": null
        },
        {
          "name": "pyromellitic dianhydride",
          "smiles": "O=C1C(=O)c2ccccc2C1=O",
          "ratio_value": null,
          "ratio_unit": null
        }
      ],
      "additives": [
        {
          "name": "SiCN ceramic",
          "type": "filler",
          "amount_value": 25,
          "amount_unit": "vol%"
        }
      ],
      "is_homopolymer": false
    },
    "processing_history": "In situ polymerization. ODA dissolved in DMAc. SiCN (25 vol%) added. PMDA added. Tape cast. Dried 48 °C 12 h. Imidization: 80 °C 1 h, 140 °C 2 h, 200 °C 1 h, 300 °C 1 h. Dielectric constant measured by broadband dielectric/impedance spectrometer (Novocontrol) at 0.1 Hz, 150 °C.",
    "hierarchical_structure": "SiCN particles (1-3 μm) uniformly dispersed in amorphous PI matrix.",
    "properties": {
      "eps": {
        "value": [
          617
        ],
        "unit": null
      }
    },
    "analysis_with_hierarchical_structure": {
      "descriptive_text": "The sample comprises a polyimide matrix synthesized via in situ polymerization from 4,4'-diaminodiphenyl ether (ODA) and pyromellitic dianhydride (PMDA) precursors dissolved in DMAc, incorporating 25 vol% SiCN ceramic filler. The composite was fabricated by tape casting the mixture followed by a multi-step thermal imidization process reaching 300 °C, resulting in a hierarchical structure where SiCN particles ranging from 1 to 3 μm are uniformly dispersed within an amorphous polyimide matrix. Dielectric characterization was performed using a broadband dielectric spectrometer at 0.1 Hz and 150 °C.",
      "reasoning_analysis": "Increasing Factors: The incorporation of 25 vol% SiCN ceramic filler, which typically possesses a higher dielectric constant than the polyimide matrix, inherently elevates the composite permittivity according to effective medium theories. Additionally, the micro-sized filler particles (1-3 μm) create extensive polymer-filler interfaces that promote Maxwell-Wagner-Sillars interfacial polarization, an effect significantly amplified by the low measurement frequency (0.1 Hz) and elevated temperature (150 °C) which enhance charge carrier mobility and accumulation. Decreasing Factors: The intrinsic chemical structure of the PMDA-ODA polyimide matrix features rigid aromatic backbones and imide rings that restrict segmental motion and dipole orientation, maintaining a relatively low baseline permittivity for the continuous phase. Furthermore, the rigorous thermal imidization history up to 300 °C ensures complete conversion of polyamic acid precursors and removal of residual polar solvent, preventing artificial increases in permittivity due to impurities or incomplete reaction. Dominant Factor: The high volume fraction of the ceramic filler combined with the strong interfacial polarization effects active under the specific measurement conditions qualitatively dominates the dielectric response, driving the overall eps significantly higher than that of the neat polyimide matrix despite the intrinsic low-permittivity nature of the polymer backbone."
    },
    "analysis_without_hierarchical_structure": {
      "descriptive_text": "The sample comprises a polyimide composite synthesized via in situ polymerization of 4,4'-diaminodiphenyl ether and pyromellitic dianhydride, incorporated with 25 vol% SiCN ceramic filler. The precursor solution was prepared by dissolving the diamine in DMAc, followed by the addition of the filler and dianhydride, then tape cast and dried at 48 °C for 12 hours. Complete imidization was achieved through a multi-step thermal treatment progressing from 80 °C to 300 °C. Dielectric properties were evaluated using a broadband dielectric impedance spectrometer at 0.1 Hz and 150 °C.",
      "reasoning_analysis": "Increasing Factors: The incorporation of 25 vol% SiCN ceramic filler introduces a phase with inherently higher dielectric permittivity than the polyimide matrix, directly elevating the composite eps according to mixing rules. Additionally, the measurement condition of 0.1 Hz allows for significant Maxwell-Wagner-Sillars interfacial polarization at the polymer-ceramic boundaries, while the elevated measurement temperature of 150 °C enhances dipole orientation mobility, both contributing to a higher observed eps. Decreasing Factors: The rigid aromatic backbone formed by the PMDA and ODA monomers restricts segmental motion, limiting dipole alignment compared to flexible aliphatic chains. Furthermore, the rigorous thermal imidization history up to 300 °C ensures the removal of polar polyamic acid precursors, residual DMAc solvent, and moisture, thereby reducing ionic conductivity and parasitic polarization effects that would otherwise inflate the eps. Dominant Factor: The presence of the high-volume fraction ceramic filler combined with the low-frequency measurement condition dominates the dielectric behavior; the interfacial polarization effects and the intrinsic permittivity of the SiCN phase qualitatively outweigh the reducing effects of the rigid polymer backbone and thermal curing, leading to a net increase in eps relative to the neat polymer matrix."
    }
  },
  {
    "doi": "10.1002/app.55050",
    "title": "Development of a novel PPTA/cellulose composite insulation paper with low dielectric constant and improved mechanical properties by BTCA crosslinking",
    "year": 2024,
    "chemical_composition": {
      "repeat_unit_psmiles": null,
