Repository: hhtrick/HHT-code

# HHT training framework

This directory contains model training, embedding precomputation, inference, article-level baselines and the curated datasets. All commands below assume that the working directory is `train_code/`.

## 3. Datasets and fixed partitions

Each main dataset is a JSON array at `dataset/{property}/{property}.json`. Entries contain source metadata, `chemical_composition`, `processing_history`, `hierarchical_structure`, `properties`, and two generated-analysis objects. Targets are stored as `properties[property]["value"]`; source metadata and target values are not predictive input fields.

| Property | Train | Validation | Test | Total |
|---|---:|---:|---:|---:|

File: train_code/dataset/eps/eps.json (part 126 of 190)
[
      "monomers": [
        {
          "name": "Cellulose",
          "smiles": "[*]OC1C(C(C(O1)CO)O)O[*]",
          "ratio_value": 80,
          "ratio_unit": "wt%"
        },
        {
          "name": "Poly-p-phenylene terephthalate (PPTA)",
          "smiles": "[*]NC1=CC=C(C=C1)C(=O)C2=CC=C(C=C2)C(=O)N[*]",
          "ratio_value": 20,
          "ratio_unit": "wt%"
        }
      ],
      "additives": [
        {
          "name": "1,2,3,4-butanetetracarboxylic acid (BTCA)",
          "type": "crosslinker",
          "amount_value": 0.2,
          "amount_unit": "mol/L"
        },
        {
          "name": "Sodium phosphate monohydrate",
          "type": "catalyst",
          "amount_value": null,
          "amount_unit": null
        }
      ],
      "is_homopolymer": false
    },
    "processing_history": "Three-layer composite paper immersed in 0.2 mol/L BTCA/NaH2PO4 solution (mass ratio 2:1) for 30 min. Dried at 80 °C for 15 min, cured at 180 °C for esterification. Washed to neutral pH, dried at 108 °C for 12.5 min. Dielectric constant measured by Novocontrol broadband dielectric spectrometer at 50 Hz, 3 V, samples dried and immersed in dried and degassed insulating oil.",
    "hierarchical_structure": "Three-layer structure with esterification crosslinking network between fiber molecules. Blurred fiber interfaces, higher fusion degree, reduced pores, higher density than uncrosslinked sample.",
    "properties": {
      "eps": {
        "value": [
          3.21
        ],
        "unit": null
      }
    },
    "analysis_with_hierarchical_structure": {
      "descriptive_text": "The sample consists of a three-layer composite paper comprising an 80/20 wt% blend of cellulose and poly-p-phenylene terephthalate (PPTA). This matrix was chemically modified using 1,2,3,4-butanetetracarboxylic acid (BTCA) as a crosslinker at a concentration of 0.2 mol/L and sodium phosphate monohydrate as a catalyst, applied via immersion followed by drying at 80 °C and curing at 180 °C to induce esterification. Post-treatment involved washing to neutral pH and final drying at 108 °C. The resulting hierarchical structure exhibits an esterification crosslinking network between fiber molecules, characterized by blurred fiber interfaces, a higher degree of fusion, reduced porosity, and increased density compared to uncrosslinked counterparts. The dielectric constant was characterized using a broadband dielectric spectrometer at 50 Hz and 3 V, with samples immersed in dried and degassed insulating oil to ensure measurement accuracy.",
      "reasoning_analysis": "Increasing Factors: The intrinsic polarity of the cellulose hydroxyl groups, PPTA amide linkages, and the newly formed ester bonds from BTCA crosslinking provides numerous dipoles capable of orientation polarization, driving the permittivity higher. Furthermore, the hierarchical structure indicates reduced porosity and higher density compared to uncrosslinked samples; replacing low-permittivity air voids with higher-permittivity polymer material significantly increases the effective dielectric constant according to mixing rules. Decreasing Factors: The formation of a dense esterification crosslinking network restricts the segmental mobility of the polymer chains, which hinders the ability of dipoles to align with the external electric field, thereby reducing the orientation polarization contribution. Additionally, the rigorous processing history involving washing to neutral pH and high-temperature drying removes ionic catalyst residues and absorbed moisture, eliminating high-permittivity water clusters and ionic conductivity contributions that would otherwise inflate the measured eps. Dominant Factor: The structural densification and elimination of air voids, combined with the high density of polar functional groups within the cellulose-PPTA-BTCA network, qualitatively dominate the dielectric behavior by maximizing the volume fraction of polarizable material, outweighing the reduction in dipole mobility caused by crosslinking constraints and the removal of moisture."
    },
    "analysis_without_hierarchical_structure": {
      "descriptive_text": "The sample is a three-layer composite paper comprising a blend of 80 wt% Cellulose and 20 wt% Poly-p-phenylene terephthalate (PPTA). This matrix was chemically modified by immersion in a solution containing 0.2 mol/L 1,2,3,4-butanetetracarboxylic acid (BTCA) as a crosslinker and sodium phosphate monohydrate as a catalyst in a 2:1 mass ratio for 30 minutes. Subsequent processing involved drying at 80 °C for 15 minutes followed by curing at 180 °C to induce esterification. The composite was then washed to neutral pH and dried at 108 °C for 12.5 minutes. The dielectric constant was measured using a Novocontrol broadband dielectric spectrometer at 50 Hz and 3 V, with samples dried and immersed in dried and degassed insulating oil.",
      "reasoning_analysis": "Increasing Factors: The base chemical composition includes Cellulose and PPTA, both of which possess inherent polarity; Cellulose contains abundant hydroxyl groups and PPTA features polar amide linkages, contributing to dipole orientation polarization. Additionally, the low measurement frequency of 50 Hz allows sufficient time for these dipoles to align with the applied electric field, supporting a higher dielectric response. Decreasing Factors: The esterification crosslinking reaction using BTCA consumes highly polar hydroxyl groups on the cellulose backbone, replacing them with less polar ester linkages, thereby reducing the overall dipole density. Furthermore, the formation of a crosslinked network restricts segmental chain mobility, hindering dipole alignment. The processing history includes washing to neutral pH and high-temperature drying, which removes ionic catalyst residues and absorbed moisture, both of which would otherwise significantly inflate the dielectric constant through ionic conductivity and interfacial polarization. Dominant Factor: The reduction in polar group density and chain mobility resulting from the BTCA crosslinking reaction, combined with the rigorous removal of ionic and moisture impurities during the washing and drying stages, qualitatively dominates the dielectric behavior. This leads to a stabilized dielectric constant that is lower than what would be expected from the untreated polar base polymers alone."
    }
  },
  {
    "doi": null,
    "title": "Formulas for the Dielectric Constant and Dissipation Factor of Mixtures and Their Application to the Cellulose System*",
    "year": 1964,
    "chemical_composition": {
      "repeat_unit_psmiles": "[*]OC1C(O)C(O)C(O)C(O)C1[*]",
      "monomers": [
        {
          "name": "D-Glucose",
          "smiles": "C([C@@H]1[C@H]([C@@H]([C@H]([C@H](O1)O)O)O)O)O",
          "ratio_value": null,
          "ratio_unit": null
        }
      ],
      "additives": [],
      "is_homopolymer": true
    },
    "processing_history": "Bleached sulfite pulp, beaten 35 min (Jokro mill). Sheet molded, pressed at 50 psi, air dried. Measurement: Pressed at 41 psi, density 0.8476 g/cc. Schering Bridge, vacuum 0.1 mu, 1 kcycle/sec.",
    "hierarchical_structure": "Density 0.8476 g/cc. Semicrystalline cellulose.",
    "properties": {
      "eps": {
        "value": [
          2.709
        ],
        "unit": null
      }
    },
    "analysis_with_hierarchical_structure": {
      "descriptive_text": "The sample comprises a semicrystalline cellulose homopolymer derived from D-glucose repeat units, exhibiting a bulk density of 0.8476 g/cc. Prepared from bleached sulfite pulp, the material was mechanically beaten for 35 minutes using a Jokro mill, then sheet molded and pressed at 50 psi prior to air drying. Dielectric characterization was conducted using a Schering Bridge at a frequency of 1 kcycle/sec under vacuum conditions on specimens compressed at 41 psi.",
      "reasoning_analysis": "Increasing Factors: The high concentration of polar hydroxyl groups on the glucose backbone creates significant dipole moments that can orient under an electric field, intrinsically driving the dielectric constant (eps) higher. Additionally, the low measurement frequency of 1 kcycle/sec allows sufficient time for these dipoles to align with the field, maximizing the polarization contribution. Decreasing Factors: The semicrystalline nature of the cellulose restricts segmental chain mobility compared to an amorphous state, limiting the extent of dipole orientation. Furthermore, the relatively low bulk density (0.8476 g/cc) suggests the presence of voids or porosity from the air-drying and molding process, and since air has a very low dielectric constant, this reduces the effective bulk eps. Strong intermolecular hydrogen bonding also locks dipoles in place, further resisting orientation. Dominant Factor: While the intrinsic polarity of the hydroxyl groups establishes a baseline eps significantly higher than non-polar polymers, the semicrystalline morphology and the low bulk density indicative of porosity are the dominant factors that moderate the final value, preventing the dielectric constant from reaching the theoretical maximum of the pure polar material."
    },
    "analysis_without_hierarchical_structure": {
      "descriptive_text": "The sample comprises a cellulose homopolymer derived from D-glucose repeat units, sourced from bleached sulfite pulp. The material underwent mechanical beating for 35 minutes in a Jokro mill to fibrillate the fibers, followed by sheet molding and pressing at 50 psi. The resulting sheet was air-dried, yielding a bulk density of 0.8476 g/cc. Dielectric properties were characterized using a Schering Bridge under vacuum conditions at a frequency of 1 kcycle/sec.",
      "reasoning_analysis": "Increasing Factors: The chemical composition consists of cellulose, which features a high density of polar hydroxyl groups on the glucose rings, facilitating strong dipole orientation polarization that intrinsically drives the dielectric constant higher. Additionally, the air-drying processing history may leave residual moisture within the hygroscopic cellulose matrix, and since water possesses a very high dielectric constant, even trace amounts would significantly contribute to increasing the overall permittivity. Decreasing Factors: The measured density of 0.8476 g/cc is substantially lower than the theoretical density of crystalline cellulose, indicating significant porosity or void volume within the sheet; since air has a dielectric constant near unity, these voids dilute the effective polarizability of the material and drive the dielectric constant down. Furthermore, the extensive hydrogen bonding network inherent to cellulose may restrict the rotational freedom of the dipoles, potentially limiting the magnitude of orientation polarization at the measurement frequency. Dominant Factor: The intrinsic high polarity of the hydroxyl-rich cellulose backbone serves as the fundamental driver establishing a dielectric constant significantly above non-polar polymers. While the processing-induced porosity acts to reduce the effective permittivity, the hygroscopic nature of the composition combined with the air-drying history suggests that residual moisture content is the dominant dynamic factor, likely enhancing the dielectric constant more significantly than the void volume suppresses it."
    }
  },
  {
    "doi": null,
    "title": "Formulas for the Dielectric Constant and Dissipation Factor of Mixtures and Their Application to the Cellulose System*",
    "year": 1964,
    "chemical_composition": {
      "repeat_unit_psmiles": "[*]OC1C(O)C(O)C(O)C(O)C1[*]",
      "monomers": [
        {
          "name": "D-Glucose",
          "smiles": "C([C@@H]1[C@H]([C@@H]([C@H]([C@H](O1)O)O)O)O)O",
          "ratio_value": null,
          "ratio_unit": null
        }
      ],
      "additives": [],
      "is_homopolymer": true
    },
    "processing_history": "Bleached sulfite pulp, beaten 35 min (Jokro mill). Sheet molded, pressed at 50 psi, air dried. Measurement: Pressed at 41 psi, density 0.8476 g/cc. Schering Bridge, vacuum 0.1 mu, 3 kcycle/sec.",
    "hierarchical_structure": "Density 0.8476 g/cc. Semicrystalline cellulose.",
    "properties": {
      "eps": {
        "value": [
          2.692
        ],
        "unit": null
      }
    },
    "analysis_with_hierarchical_structure": {
      "descriptive_text": "The sample comprises semicrystalline cellulose, a homopolymer composed of D-Glucose repeat units, exhibiting a bulk density of 0.8476 g/cc. Derived from bleached sulfite pulp, the material was mechanically beaten for 35 minutes in a Jokro mill, then sheet molded and pressed at 50 psi before undergoing air drying. Dielectric properties were evaluated using a Schering Bridge under vacuum at a frequency of 3 kcycle/sec on specimens subjected to a pressing pressure of 41 psi.",
      "reasoning_analysis": "Increasing Factors: The repeating glucose units contain multiple hydroxyl groups that introduce strong permanent dipoles, facilitating orientational polarization which significantly increases the permittivity, especially at the low measurement frequency of 3 kcycle/sec where dipolar relaxation is active. Additionally, the air drying step in the processing history may result in residual moisture retention within the hygroscopic cellulose matrix, which would substantially elevate the eps due to the high dielectric constant of water. Decreasing Factors: The semicrystalline hierarchical structure restricts segmental mobility and dipole orientation through rigid hydrogen bonding networks, limiting the polarizability compared to a fully amorphous state. Moreover, the measured density of 0.8476 g/cc is considerably lower than the theoretical density of crystalline cellulose, indicating significant porosity or air voids that lower the effective macroscopic permittivity. Dominant Factor: The intrinsic high polarity of the hydroxyl-functionalized backbone establishes the fundamental dielectric character of the material; however, the low bulk density indicative of substantial porosity and the constraints imposed by semicrystallinity are the dominant factors that qualitatively reduce the eps relative to a theoretical dense, dry cellulose solid."
    },
    "analysis_without_hierarchical_structure": {
      "descriptive_text": "The sample comprises a cellulose homopolymer derived from D-glucose repeat units, processed from bleached sulfite pulp. The pulp was mechanically beaten for 35 minutes using a Jokro mill prior to being sheet molded and pressed at 50 psi, followed by air drying. For characterization, the resulting sheet was pressed at 41 psi to achieve a density of 0.8476 g/cc, and the dielectric properties were measured using a Schering Bridge under vacuum at a frequency of 3 kcycle/sec.",
      "reasoning_analysis": "Increasing Factors: The chemical composition consists of D-glucose units forming a cellulose backbone rich in hydroxyl groups, which possess strong permanent dipole moments that enhance orientation polarization under an electric field. Additionally, the air drying processing history may leave residual moisture within the pulp matrix, and since water has a very high dielectric constant, this would significantly drive the eps upward. Decreasing Factors: The processing history resulted in a sheet with a density of 0.8476 g/cc, which is substantially lower than the theoretical density of crystalline cellulose, indicating significant porosity or void volume; since air has a dielectric constant near unity, these voids dilute the effective permittivity of the bulk material. Furthermore, the semi-crystalline nature of cellulose and the mechanical beating may restrict the mobility of polar groups, limiting their ability to align with the field. Dominant Factor: The intrinsic chemical architecture rich in hydroxyl dipoles is the dominant factor defining the material as a polar dielectric, establishing a high baseline potential for permittivity, although the effective magnitude is qualitatively attenuated by the processing-induced porosity and low density."
    }
  },
  {
    "doi": null,
    "title": "Dielectric Properties of Solid Polymers",
    "year": null,
    "chemical_composition": {
      "repeat_unit_psmiles": "[*]CC(c1ccc(Cl)cc1)[*]",
      "monomers": [
        {
          "name": "p-chlorostyrene",
          "smiles": "Clc1ccc(C=C)cc1",
          "ratio_value": null,
          "ratio_unit": null
        }
      ],
      "additives": [],
      "is_homopolymer": true
    },
    "processing_history": "Thermal polymerization in benzene, purified monomers, fractional precipitation, vacuum dried. Disk-shaped samples. Dielectric constant measured at -178.5°C and 100 c/s.",
    "hierarchical_structure": "Amorphous.",
    "properties": {
      "eps": {
        "value": [
          2.724
        ],
        "unit": null
      }
    },
    "analysis_with_hierarchical_structure": {
      "descriptive_text": "The sample consists of an amorphous poly(p-chlorostyrene) homopolymer synthesized via thermal polymerization in benzene using purified monomers. Following synthesis, the material underwent fractional precipitation and vacuum drying to ensure purity before being formed into disk-shaped samples. The dielectric constant was subsequently characterized at a cryogenic temperature of -178.5°C and a frequency of 100 c/s.",
      "reasoning_analysis": "Increasing Factors: The presence of electronegative chlorine substituents on the phenyl rings introduces permanent dipoles within the polymer backbone, enhancing electronic and atomic polarizability relative to non-polar styrenic derivatives, which drives the eps higher. Additionally, the low measurement frequency of 100 c/s allows sufficient time for any active dipolar relaxation mechanisms to contribute to the total permittivity, further supporting an increase in eps. Decreasing Factors: The cryogenic measurement temperature of -178.5°C is significantly below the glass transition temperature, which freezes segmental chain motion and severely restricts orientational polarization of the C-Cl dipoles, driving the eps down. Furthermore, the absence of high-permittivity additives or fillers means the dielectric response relies solely on the intrinsic polymer matrix, lacking external sources to elevate the eps. Dominant Factor: The cryogenic measurement temperature qualitatively dominates the dielectric behavior by suppressing dipolar orientation; although the chlorine groups intrinsically increase polarizability, the thermal freezing of chain segments limits the eps primarily to electronic and atomic contributions, preventing the full expression of the material's potential dielectric constant."
    },
    "analysis_without_hierarchical_structure": {
      "descriptive_text": "The sample consists of a poly(p-chlorostyrene) homopolymer synthesized through thermal polymerization in benzene using purified monomers. Following synthesis, the polymer underwent fractional precipitation for purification and was subsequently vacuum dried to remove residual solvent. The material was formed into disk-shaped samples for characterization, where the dielectric constant was measured at a cryogenic temperature of -178.5°C and a frequency of 100 c/s.",
      "reasoning_analysis": "Increasing Factors: The incorporation of the chlorine substituent on the para position of the styrene phenyl ring introduces a permanent dipole moment due to the electronegativity difference between carbon and chlorine, inherently increasing the material's polarizability relative to unsubstituted polystyrene. Additionally, the fractional precipitation process removes low molecular weight oligomers and impurities, ensuring a homogeneous distribution of these dipoles throughout the bulk matrix. Decreasing Factors: The measurement condition specifies a cryogenic temperature of -178.5°C, which is significantly below the glass transition temperature of the polymer. At this temperature, segmental chain mobility is frozen, preventing the orientation of the C-Cl dipoles in response to the applied electric field, thereby suppressing the orientational contribution to the dielectric constant. Furthermore, the vacuum drying step minimizes the presence of residual polar solvents or moisture that could otherwise artificially elevate the permittivity. Dominant Factor: The cryogenic measurement temperature acts as the dominant factor governing the dielectric behavior. Although the chlorinated structure provides intrinsic dipolar potential, the thermal energy at -178.5°C is insufficient to overcome the rotational energy barriers for dipole alignment. Consequently, the dielectric constant is primarily determined by electronic and atomic polarizability rather than orientational polarizability, resulting in a suppressed permittivity value relative to the material's potential at ambient temperatures."
    }
  },
  {
    "doi": null,
    "title": "Formulas for the Dielectric Constant and Dissipation Factor of Mixtures and Their Application to the Cellulose System*",
    "year": 1964,
    "chemical_composition": {
      "repeat_unit_psmiles": "[*]OC1C(O)C(O)C(O)C(O)C1[*]",
      "monomers": [
        {
          "name": "D-Glucose",
          "smiles": "C([C@@H]1[C@H]([C@@H]([C@H]([C@H](O1)O)O)O)O)O",
          "ratio_value": null,
          "ratio_unit": null
        }
      ],
      "additives": [],
      "is_homopolymer": true
    },
    "processing_history": "Bleached sulfite pulp, beaten 35 min (Jokro mill). Sheet molded, pressed at 50 psi, air dried. Measurement: Pressed at 41 psi, density 0.8476 g/cc. Schering Bridge, vacuum 0.1 mu, 2 kcycle/sec.",
    "hierarchical_structure": "Density 0.8476 g/cc. Semicrystalline cellulose.",
    "properties": {
      "eps": {
        "value": [
          2.699
        ],
        "unit": null
      }
    },
    "analysis_with_hierarchical_structure": {
      "descriptive_text": "The sample comprises a semicrystalline cellulose homopolymer derived from bleached sulfite pulp, consisting of D-glucose repeating units. The material underwent mechanical beating for 35 minutes in a Jokro mill, followed by sheet molding and pressing at 50 psi before being air dried to achieve a bulk density of 0.8476 g/cc. Dielectric properties were characterized using a Schering Bridge under vacuum at a frequency of 2 kHz on specimens pressed at 41 psi.",
      "reasoning_analysis": "Increasing Factors: The chemical composition features a high density of hydroxyl groups on the glucose rings, which possess strong permanent dipole moments capable of orientation polarization, intrinsically driving the dielectric constant higher. Additionally, the low measurement frequency of 2 kHz allows sufficient time for these dipoles to align with the electric field, maximizing the polarizability contribution. Decreasing Factors: The semicrystalline hierarchical structure restricts segmental motion and dipole orientation within the crystalline domains, limiting the overall dielectric response compared to a fully amorphous state. Furthermore, the relatively low bulk density of 0.8476 g/cc indicates significant porosity or void volume within the sheet; since air has a negligible dielectric constant, these voids effectively dilute the macroscopic permittivity of the material. Dominant Factor: While the intrinsic polarity of the hydroxyl groups establishes the fundamental dielectric activity, the low bulk density resulting from the sheet molding and air-drying process introduces significant void volume that qualitatively dominates the effective macroscopic dielectric constant by reducing it relative to dense cellulose."
    },
    "analysis_without_hierarchical_structure": {
      "descriptive_text": "The sample is a D-glucose homopolymer derived from bleached sulfite pulp. The material was prepared by beating the pulp for 35 minutes in a Jokro mill, followed by sheet molding and pressing at 50 psi, and subsequently air dried. For characterization, the specimen was pressed at 41 psi to achieve a density of 0.8476 g/cc, and dielectric measurements were performed using a Schering Bridge under vacuum at 0.1 mu and a frequency of 2 kcycle/sec.",
      "reasoning_analysis": "Increasing Factors: The chemical composition consists of a D-glucose backbone densely functionalized with hydroxyl (-OH) groups, which possess strong permanent dipole moments that significantly enhance orientational polarization and drive the dielectric constant upward. Additionally, the processing history involves pressing the sheet to a specific density, which increases the number of polarizable dipoles per unit volume, and the air-drying method may leave residual moisture within the hygroscopic pulp, further elevating permittivity due to water's high dielectric constant. Decreasing Factors: The mechanical beating and high-pressure pressing during processing likely induce higher crystallinity and denser packing, which restricts the segmental mobility of the polymer chains and limits the ability of dipoles to align with the external electric field, thereby dampening the relaxation contribution to the dielectric constant. Dominant Factor: While densification and restricted mobility compete, the intrinsic high polarity of the hydroxyl-laden glucose units combined with the high probability of residual moisture retention from the air-drying process qualitatively dominates the dielectric behavior, leading to a significantly elevated permittivity compared to non-polar polymers."
    }
  },
  {
    "doi": "10.1002/app.55050",
    "title": "Development of a novel PPTA/cellulose composite insulation paper with low dielectric constant and improved mechanical properties by BTCA crosslinking",
    "year": 2024,
    "chemical_composition": {
      "repeat_unit_psmiles": null,
      "monomers": [
        {
          "name": "Cellulose",
          "smiles": "[*]OC1C(C(C(O1)CO)O)O[*]",
          "ratio_value": 80,
          "ratio_unit": "wt%"
        },
        {
          "name": "Poly-p-phenylene terephthalate (PPTA)",
          "smiles": "[*]NC1=CC=C(C=C1)C(=O)C2=CC=C(C=C2)C(=O)N[*]",
          "ratio_value": 20,
          "ratio_unit": "wt%"
        }
      ],
      "additives": [],
      "is_homopolymer": false
    },
    "processing_history": "Three-layer composite paper: Up/Bottom layers (10 wt% PPTA + 23.3 wt% Cellulose), Middle layer (33.3 wt% Cellulose). Layers filtered, laminated, pressed under 12 MPa for 3 min, dried at 108 °C for 12.5 min. Dielectric constant measured by Novocontrol broadband dielectric spectrometer at 50 Hz, 3 V, samples dried and immersed in dried and degassed insulating oil.",
    "hierarchical_structure": "Three-layer structure (Cellulose/PPTA - Cellulose - Cellulose/PPTA). Loose upper and lower layers, compact middle layer. PPTA and cellulose fibers interpenetrated with obvious boundaries.",
    "properties": {
      "eps": {
        "value": [
          3.52
        ],
        "unit": null
      }
    },
    "analysis_with_hierarchical_structure": {
      "descriptive_text": "The sample comprises a three-layer composite paper formed from a blend of Cellulose (80 wt%) and Poly-p-phenylene terephthalate (PPTA) (20 wt%). The hierarchical structure consists of loose upper and lower layers containing interpenetrated PPTA and cellulose fibers with obvious boundaries, sandwiching a compact middle layer composed primarily of cellulose. Processing involved filtering, laminating, and pressing the assembly under 12 MPa for 3 minutes, followed by drying at 108 °C for 12.5 minutes. The dielectric constant was characterized using a Novocontrol broadband dielectric spectrometer at 50 Hz and 3 V, with specimens dried and immersed in dried and degassed insulating oil to maintain environmental stability during measurement.",
      "reasoning_analysis": "Increasing Factors: The high concentration of Cellulose introduces abundant hydroxyl groups, and the PPTA component contributes polar amide linkages, both providing strong dipole polarization sources that intrinsically elevate the eps. Additionally, the pressing process under 12 MPa compacts the structure, reducing air voids which have low permittivity, thereby increasing the effective volume fraction of the polar matrix. Furthermore, the three-layer heterogeneous architecture and the interpenetrated fiber boundaries create numerous interfaces that induce Maxwell-Wagner-Sillars interfacial polarization, which is particularly pronounced at the low measurement frequency of 50 Hz. Decreasing Factors: The thermal drying process at 108 °C removes absorbed moisture, which possesses a significantly higher permittivity than the polymer matrix, thereby reducing the overall eps. Additionally, immersion in insulating oil during measurement prevents environmental moisture uptake, and the rigid aromatic backbone of PPTA restricts segmental motion, limiting the orientational contribution of dipoles compared to more flexible chains. Dominant Factor: The structural heterogeneity inducing strong interfacial polarization at low frequency qualitatively dominates the dielectric behavior, as the charge accumulation at the multiple layer interfaces and fiber boundaries drives the effective eps higher despite the moisture-reducing effects of the thermal processing and oil immersion."
    },
    "analysis_without_hierarchical_structure": {
      "descriptive_text": "The sample is a heterogeneous composite consisting of 80 wt% Cellulose and 20 wt% Poly-p-phenylene terephthalate (PPTA). It was fabricated as a three-layer composite paper wherein the upper and bottom layers comprised 10 wt% PPTA and 23.3 wt% Cellulose, while the middle layer contained 33.3 wt% Cellulose. The assembly was filtered, laminated, and pressed under 12 MPa for 3 minutes, followed by drying at 108 °C for 12.5 minutes. The dielectric constant was measured using a Novocontrol broadband dielectric spectrometer at 50 Hz and 3 V, with the dried samples immersed in dried and degassed insulating oil.",
      "reasoning_analysis": "Increasing Factors: The chemical composition is dominated by Cellulose, which possesses abundant hydroxyl groups that facilitate strong dipolar polarization, thereby driving the dielectric constant upward. Additionally, the processing history involves pressing under 12 MPa, which compacts the material, reduces air voids which have a low dielectric constant, and increases the effective density of polarizable material per unit volume. The low measurement frequency of 50 Hz also allows for maximum contribution from interfacial polarization and slow dipole relaxations. Decreasing Factors: The inclusion of 20 wt% PPTA introduces rigid aromatic segments that may pack densely with lower free volume compared to amorphous cellulose regions, potentially diluting the overall polarizability. Furthermore, the processing history specifies rigorous drying at 108 °C and immersion in insulating oil, which removes absorbed moisture; since water has a very high dielectric constant, its elimination significantly decreases the measured value relative to a humid sample. Dominant Factor: The intrinsic high polarity of the 80 wt% Cellulose component qualitatively dominates the dielectric behavior by establishing a baseline of significant dipolar activity; however, the drying and oil immersion processing steps are critical in stabilizing this value by preventing the artificial inflation of the dielectric constant that would otherwise result from environmental moisture uptake in such a hygroscopic system."
    }
  },
  {
    "doi": null,
    "title": "Dielectric Properties of Solid Polymers",
    "year": null,
    "chemical_composition": {
      "repeat_unit_psmiles": "[*]CC(c1ccc(Cl)cc1)[*]",
      "monomers": [
        {
          "name": "p-chlorostyrene",
          "smiles": "Clc1ccc(C=C)cc1",
          "ratio_value": null,
          "ratio_unit": null
        }
      ],
      "additives": [],
      "is_homopolymer": true
    },
    "processing_history": "Thermal polymerization in benzene, purified monomers, fractional precipitation, vacuum dried. Disk-shaped samples. Dielectric constant measured at -178.5°C and 10 kc/s.",
    "hierarchical_structure": "Amorphous.",
    "properties": {
      "eps": {
        "value": [
          2.723
        ],
        "unit": null
      }
    },
    "analysis_with_hierarchical_structure": {
      "descriptive_text": "The sample comprises an amorphous poly(p-chlorostyrene) homopolymer synthesized through thermal polymerization in benzene using purified monomers. Post-synthesis processing involved fractional precipitation and vacuum drying to remove residual solvents and impurities, after which the material was molded into disk-shaped specimens. Dielectric characterization was performed at a temperature of -178.5°C and a frequency of 10 kc/s.",
      "reasoning_analysis": "Increasing Factors: The incorporation of chlorine atoms onto the phenyl rings of the styrene backbone significantly increases the electronic and atomic polarizability relative to unsubstituted polystyrene, inherently driving the dielectric constant upward. The rigorous purification via fractional precipitation and vacuum drying minimizes the presence of voids or polar impurities, ensuring a homogeneous density that supports consistent dielectric response. Decreasing Factors: The measurement temperature of -178.5°C specified in the processing history is cryogenic and well below the polymer's glass transition temperature, effectively freezing out orientational dipolar relaxation processes that would otherwise contribute significantly to the permittivity. Additionally, the amorphous hierarchical structure typically exhibits lower packing density compared to crystalline phases, reducing the number of polarizable units per unit volume. Dominant Factor: Although the chlorinated chemical composition provides a high intrinsic polarizability, the cryogenic measurement temperature is the dominant factor qualitatively suppressing the final dielectric constant, as it restricts the polarization mechanism to electronic and atomic modes while eliminating the larger dipolar contributions associated with the polar C-Cl bonds."
    },
    "analysis_without_hierarchical_structure": {
      "descriptive_text": "The sample comprises a poly(p-chlorostyrene) homopolymer synthesized via thermal polymerization in benzene using purified monomers. Following synthesis, the polymer was purified through fractional precipitation and subsequently vacuum dried to eliminate residual solvent. The material was fabricated into disk-shaped samples for characterization, with the dielectric constant measured at a cryogenic temperature of -178.5°C and a frequency of 10 kc/s.",
      "reasoning_analysis": "Increasing Factors: The chemical composition features a chlorine substituent on the para position of the phenyl ring, which introduces a permanent dipole moment compared to unsubstituted polystyrene, thereby enhancing the atomic and orientational polarizability of the repeat unit. Additionally, the use of purified monomers and fractional precipitation minimizes impurities that could disrupt the uniformity of the dielectric response, ensuring the intrinsic polarizability of the polymer chain is accurately represented. Decreasing Factors: The processing history specifies vacuum drying, which removes residual benzene solvent that could otherwise act as a mobile species or introduce impurities affecting polarization. More critically, the measurement condition specified in the processing history involves a cryogenic temperature of -178.5°C, which is well below the glass transition temperature, effectively freezing segmental chain motions and restricting the orientation of the chlorine dipoles in response to the electric field. Dominant Factor: The cryogenic measurement temperature is the dominant factor governing the dielectric behavior. Although the chlorine substituent intrinsically offers higher polarizability than a hydrogen atom, the extreme low temperature prevents the dipolar relaxation mechanisms associated with the C-Cl bond from contributing fully to the permittivity. Consequently, the dielectric constant is primarily determined by electronic and atomic polarization rather than the potentially larger orientational polarization allowed at higher temperatures."
    }
  },
  {
    "doi": "10.1016/j.eurpolymj.2026.114662",
    "title": "A low dielectric constant photosensitive polyimide structure design for high-resolution water-based development",
    "year": 2026,
    "chemical_composition": {
      "repeat_unit_psmiles": null,
      "monomers": [
        {
          "name": "BPAF",
          "smiles": null,
          "ratio_value": null,
          "ratio_unit": null
        },
        {
          "name": "4,4′-diaminodiphenyl ether",
          "smiles": "Nc1ccc(Oc2ccc(N)cc2)cc1",
          "ratio_value": null,
          "ratio_unit": null
        }
      ],
      "additives": [
        {
          "name": "Diazonaphthoquinone",
          "type": "photoactive compound",
          "amount_value": null,
          "amount_unit": null
        }
      ],
      "is_homopolymer": false
    },
    "processing_history": "PAE synthesized from monomers in DMAc, precipitated in isopropanol, dried at 50 °C. PSPI varnish prepared with DNQ in DMF, coated on silicon wafer, prebaked at 100 °C, exposed, developed with 2.38% TMAH, cured at 350 °C (1 °C/min). Films dried at 120 °C for 6 h before testing. Dielectric constant measured by precision impedance analyser (Agilent 4294A) at 1 MHz.",
    "hierarchical_structure": "Broader diffraction peaks indicating disordered molecular packing due to introduction of side chains. Bulky side groups disrupt planarity and linearity.",
    "properties": {
      "eps": {
        "value": [
          2.47
        ],
        "unit": null
      }
    },
    "analysis_with_hierarchical_structure": {
      "descriptive_text": "The sample is a photosensitive polyimide copolymer derived from BPAF and 4,4′-diaminodiphenyl ether monomers, incorporating Diazonaphthoquinone as a photoactive compound. The material was synthesized in DMAc, precipitated in isopropanol, and dried at 50 °C before being formulated into a varnish in DMF. This varnish was coated on a silicon wafer, prebaked at 100 °C, photolithographically exposed, and developed with 2.38% TMAH, followed by thermal curing at 350 °C with a ramp rate of 1 °C/min. Prior to dielectric characterization at 1 MHz using a precision impedance analyzer, the films were dried at 120 °C for 6 hours. Structural characterization reveals broader diffraction peaks indicative of disordered molecular packing, resulting from bulky side groups that disrupt the planarity and linearity of the polymer chains.",
