Repository: hhtrick/HHT-code

# HHT training framework

This directory contains model training, embedding precomputation, inference, article-level baselines and the curated datasets. All commands below assume that the working directory is `train_code/`.

## 3. Datasets and fixed partitions

Each main dataset is a JSON array at `dataset/{property}/{property}.json`. Entries contain source metadata, `chemical_composition`, `processing_history`, `hierarchical_structure`, `properties`, and two generated-analysis objects. Targets are stored as `properties[property]["value"]`; source metadata and target values are not predictive input fields.

| Property | Train | Validation | Test | Total |
|---|---:|---:|---:|---:|

File: train_code/dataset/eps/eps.json (part 129 of 190)
[
      "descriptive_text": "The sample comprises semicrystalline cellulose, a homopolymer derived from D-Glucose monomers obtained from bleached sulfite pulp. The processing history includes mechanical beating for 35 minutes in a Jokro mill, followed by sheet molding, pressing at 50 psi, and air drying. For characterization, the specimen was compressed at 83 psi to achieve a density of 0.8700 g/cc, and dielectric properties were measured using a Schering Bridge under vacuum at a frequency of 5 kcycle/sec.",
      "reasoning_analysis": "Increasing Factors: The chemical structure features a high density of hydroxyl (-OH) substituents on the glucose rings, which provide strong permanent dipoles capable of orientation polarization, thereby increasing the dielectric constant, especially at the relatively low measurement frequency of 5 kcycle/sec. Furthermore, the hygroscopic nature of cellulose combined with the air drying process suggests potential residual moisture content, which would drastically elevate the permittivity due to the high dielectric constant of water. Decreasing Factors: The semicrystalline morphology restricts the segmental mobility required for dipole alignment compared to a fully amorphous structure. More significantly, the measured bulk density of 0.8700 g/cc is markedly lower than the theoretical density of solid cellulose, indicating substantial porosity or air voids introduced during molding and drying; since air has a dielectric constant near unity, these voids effectively dilute the bulk permittivity. Dominant Factor: While the processing-induced porosity acts to reduce the effective permittivity, the intrinsic high polarity of the hydroxyl-rich cellulose backbone is the dominant factor establishing a dielectric response significantly higher than non-polar polymers, though the final magnitude is critically dependent on the void fraction and moisture content resulting from the specific preparation history."
    },
    "analysis_without_hierarchical_structure": {
      "descriptive_text": "The sample comprises a cellulose homopolymer based on D-glucose repeat units, originating from bleached sulfite pulp. Preparation involved mechanical beating for 35 minutes using a Jokro mill, followed by sheet molding and pressing at 50 psi, and subsequent air drying. During characterization, the material was further pressed at 83 psi to attain a density of 0.8700 g/cc, with dielectric measurements conducted via a Schering Bridge under vacuum at a frequency of 5 kcycle/sec.",
      "reasoning_analysis": "Increasing Factors: The chemical structure features a high concentration of polar hydroxyl groups on the glucose backbone, enabling significant dipolar polarization which intrinsically increases the dielectric constant. Additionally, the air drying processing history applied to this hygroscopic polymer likely leaves residual bound water within the matrix, and since water has a high permittivity, this moisture content would further drive the dielectric constant upward. Decreasing Factors: The measured density of 0.8700 g/cc suggests the presence of voids or porosity within the pressed sheet, as this value is below the theoretical density of dense cellulose; these air-filled voids possess a low dielectric constant and thus act to decrease the effective bulk permittivity. Dominant Factor: The strong dipolar contribution from the abundant hydroxyl groups combined with the high probability of residual moisture retention due to the hydrophilic chemistry and air drying process qualitatively dominates the dielectric behavior, overriding the dilution effect caused by the material's porosity."
    }
  },
  {
    "doi": null,
    "title": "A Novel Phosphorus Containing Flame-Retardant Benzocyclobutene Composite Materials With Low Dielectric Constant",
    "year": 2025,
    "chemical_composition": {
      "repeat_unit_psmiles": null,
      "monomers": [
        {
          "name": "POB3",
          "smiles": null,
          "ratio_value": null,
          "ratio_unit": null
        }
      ],
      "additives": [
        {
          "name": "BCBNPs",
          "type": "filler",
          "amount_value": 10,
          "amount_unit": "wt%"
        },
        {
          "name": "(vinyl)8-POSS",
          "type": "filler",
          "amount_value": 10,
          "amount_unit": "wt%"
        },
        {
          "name": "pDVSBCB",
          "type": "crosslinker",
          "amount_value": 10,
          "amount_unit": "wt%"
        }
      ],
      "is_homopolymer": false
    },
    "processing_history": "Monomers and additives heated to molten state at 100 °C, ultrasonic treatment for 30 min, followed by temperature programmed thermal curing. Dielectric constant measured by Agilent 4294A Impedance Analyzer at ambient temperatures with varying frequencies; cylindrical samples (6.5 mm diameter) polished to 3.0 mm thickness, vacuum dried, and coated with gold electrodes.",
    "hierarchical_structure": "Highly cross-linked network with increased free volume; uniform distribution of spherical silicon nanoparticles.",
    "properties": {
      "eps": {
        "value": [
          2.53
        ],
        "unit": null
      }
    },
    "analysis_with_hierarchical_structure": {
      "descriptive_text": "The sample comprises a POB3-based matrix composite incorporating 10 wt% BCBNPs and 10 wt% (vinyl)8-POSS as fillers, along with 10 wt% pDVSBCB serving as a crosslinker. The material was prepared by heating the monomers and additives to a molten state at 100 °C, subjecting the mixture to ultrasonic treatment for 30 minutes, and subsequently undergoing temperature-programmed thermal curing to form a highly cross-linked network. Structural characterization indicates a uniform distribution of spherical silicon nanoparticles within the matrix, accompanied by increased free volume. For dielectric characterization, cylindrical samples with a diameter of 6.5 mm were polished to a thickness of 3.0 mm, vacuum dried, coated with gold electrodes, and measured using an Agilent 4294A Impedance Analyzer at ambient temperatures across varying frequencies.",
      "reasoning_analysis": "Increasing Factors: The incorporation of 10 wt% BCBNPs and 10 wt% (vinyl)8-POSS fillers introduces numerous polymer-filler interfaces, which can lead to interfacial polarization (Maxwell-Wagner-Sillars effect), potentially increasing the dielectric constant, particularly at lower frequencies. Additionally, the specific electronic polarizability of the silicon-containing nanoparticles may contribute positively to the overall permittivity relative to a pure organic matrix. Decreasing Factors: The hierarchical structure is characterized by increased free volume, which reduces the density of polarizable dipoles per unit volume, inherently lowering the dielectric constant. The formation of a highly cross-linked network via pDVSBCB restricts segmental chain mobility, thereby reducing orientational polarizability. Furthermore, the vacuum drying step in the processing history removes absorbed moisture, a high-permittivity contaminant that would otherwise elevate the measured value. Dominant Factor: The structural engineering aimed at increasing free volume combined with the intrinsic low-polarizability nature of the POSS cages and the restriction of dipole orientation by crosslinking qualitatively dominates the behavior, driving the dielectric constant lower despite the potential for interfacial polarization effects."
    },
    "analysis_without_hierarchical_structure": {
      "descriptive_text": "The sample comprises a composite system based on POB3 monomers compounded with 10 wt% BCBNPs and 10 wt% (vinyl)8-POSS as fillers, along with 10 wt% pDVSBCB serving as a crosslinker. The mixture was heated to a molten state at 100 °C and subjected to ultrasonic treatment for 30 minutes to ensure homogeneous dispersion, followed by temperature-programmed thermal curing to establish the network structure. For electrical characterization, cylindrical samples with a 6.5 mm diameter were polished to a 3.0 mm thickness, vacuum dried to remove volatiles, and coated with gold electrodes prior to measuring the dielectric constant using an impedance analyzer at ambient temperatures across varying frequencies.",
      "reasoning_analysis": "Increasing Factors: The incorporation of 10 wt% BCBNPs and 10 wt% (vinyl)8-POSS creates numerous heterogeneous interfaces within the matrix, which can induce Maxwell-Wagner-Sillars interfacial polarization, particularly at lower frequencies, thereby qualitatively increasing the effective permittivity. Additionally, if the thermal curing is incomplete, residual polar groups from the monomers or crosslinker could contribute to orientational polarization. Decreasing Factors: The intrinsic chemical structure of the POB3 monomers and BCB-based components exhibits low electronic polarizability due to the absence of highly polar functional groups. The rigid cage structure of the (vinyl)8-POSS filler introduces nano-scale free volume, reducing the overall material density and polarizability per unit volume. Furthermore, the use of pDVSBCB as a crosslinker combined with temperature-programmed thermal curing restricts polymer chain segmental motion, limiting dipole orientation, while the vacuum drying step eliminates absorbed moisture, which possesses a high dielectric constant. Dominant Factor: The dominant influence on the eps is the low-polarity nature of the benzocyclobutene-based chemistry combined with the restricted chain mobility imparted by the crosslinking network; these factors qualitatively suppress dipolar contributions more significantly than the interfacial polarization introduced by the nanofillers, resulting in a tendency toward lower permittivity values compared to uncrosslinked or polar matrices."
    }
  },
  {
    "doi": null,
    "title": "Dielectric Properties of Solid Polymers",
    "year": null,
    "chemical_composition": {
      "repeat_unit_psmiles": "[*]CC(c1ccc(Cl)cc1)[*]",
      "monomers": [
        {
          "name": "p-chlorostyrene",
          "smiles": "Clc1ccc(C=C)cc1",
          "ratio_value": null,
          "ratio_unit": null
        }
      ],
      "additives": [],
      "is_homopolymer": true
    },
    "processing_history": "Thermal polymerization in benzene, purified monomers, fractional precipitation, vacuum dried. Disk-shaped samples. Dielectric constant measured at -74.7°C and 100 kc/s.",
    "hierarchical_structure": "Amorphous.",
    "properties": {
      "eps": {
        "value": [
          2.685
        ],
        "unit": null
      }
    },
    "analysis_with_hierarchical_structure": {
      "descriptive_text": "The sample consists of an amorphous poly(p-chlorostyrene) homopolymer synthesized via thermal polymerization in benzene using purified monomers. Following synthesis, the material underwent fractional precipitation and vacuum drying to ensure purity before being molded into disk-shaped samples. The dielectric constant was subsequently characterized at a temperature of -74.7°C and a frequency of 100 kc/s.",
      "reasoning_analysis": "Increasing Factors: The incorporation of the chlorine atom in the p-chlorostyrene monomer creates a significant permanent dipole moment, which enhances the overall polarizability and drives the dielectric constant higher compared to non-polar analogs like polystyrene. The amorphous hierarchical structure also contributes positively by avoiding the dense packing of crystalline regions, which can otherwise restrict dipolar orientation. Decreasing Factors: The processing history specifies a measurement temperature of -74.7°C, which is substantially below the expected glass transition temperature, causing the freezing of segmental motions and drastically reducing the orientational polarization component of the dielectric constant. Additionally, the vacuum drying step removes residual benzene solvent, preventing any potential plasticization or solvent-induced permittivity increases that might have occurred if the sample were not thoroughly dried. Dominant Factor: While the low-temperature measurement condition suppresses the dynamic dipolar response, the intrinsic chemical polarity of the chloro-substituted repeat unit is the dominant factor that qualitatively defines the material's dielectric behavior, ensuring a higher permittivity baseline than non-polar polymers despite the thermal restrictions on chain mobility."
    },
    "analysis_without_hierarchical_structure": {
      "descriptive_text": "The sample consists of a poly(p-chlorostyrene) homopolymer synthesized through thermal polymerization in benzene using purified monomers. Following synthesis, the polymer underwent fractional precipitation and was subsequently vacuum dried to remove residual solvents. The material was fabricated into disk-shaped samples for characterization, where the dielectric constant was measured at a temperature of -74.7°C and a frequency of 100 kc/s.",
      "reasoning_analysis": "Increasing Factors: The chemical composition features a chlorine substituent on the phenyl ring, which introduces a permanent dipole moment to the repeat unit and enhances orientational polarization relative to non-polar styrenic analogs. Decreasing Factors: The measurement temperature of -74.7°C is well below the glass transition temperature of the polymer, restricting segmental chain mobility and limiting the ability of dipoles to align with the applied electric field. Additionally, the vacuum drying process removes residual solvent, reducing free volume that might otherwise facilitate dipolar motion. Dominant Factor: The intrinsic polarity imparted by the chlorine atom is the dominant factor defining the dielectric character, as it fundamentally shifts the dielectric baseline higher than non-polar polymers, outweighing the suppressive effects of the low-temperature measurement conditions on dipolar mobility."
    }
  },
  {
    "doi": null,
    "title": "Formulas for the Dielectric Constant and Dissipation Factor of Mixtures and Their Application to the Cellulose System*",
    "year": 1964,
    "chemical_composition": {
      "repeat_unit_psmiles": "[*]OC1C(O)C(O)C(O)C(O)C1[*]",
      "monomers": [
        {
          "name": "D-Glucose",
          "smiles": "C([C@@H]1[C@H]([C@@H]([C@H]([C@H](O1)O)O)O)O)O",
          "ratio_value": null,
          "ratio_unit": null
        }
      ],
      "additives": [],
      "is_homopolymer": true
    },
    "processing_history": "Bleached sulfite pulp, beaten 35 min (Jokro mill). Sheet molded, pressed at 50 psi, air dried. Measurement: Pressed at 83 psi, density 0.8700 g/cc. Schering Bridge, vacuum 0.1 mu, 10 kcycle/sec.",
    "hierarchical_structure": "Density 0.8700 g/cc. Semicrystalline cellulose.",
    "properties": {
      "eps": {
        "value": [
          2.716
        ],
        "unit": null
      }
    },
    "analysis_with_hierarchical_structure": {
      "descriptive_text": "The sample comprises semicrystalline cellulose, a homopolymer consisting of D-glucose repeat units, with a measured density of 0.8700 g/cc. Derived from bleached sulfite pulp, the material underwent mechanical beating for 35 minutes in a Jokro mill, followed by sheet molding and pressing at 50 psi prior to air drying. For dielectric characterization, specimens were pressed at 83 psi and measured using a Schering Bridge under vacuum at a frequency of 10 kcycle/sec.",
      "reasoning_analysis": "Increasing Factors: The chemical composition features a high density of hydroxyl functional groups on the glucose repeat units, which act as strong permanent dipoles capable of orientation polarization under an electric field, intrinsically driving the eps higher. Additionally, the processing history involving mechanical beating and high-pressure pressing reduces internal voids and increases the bulk density, minimizing low-permittivity air pockets and increasing the number of polarizable units per unit volume. Residual moisture retained from the air-drying process due to the hydrophilic nature of cellulose would also significantly elevate the eps. Decreasing Factors: The semicrystalline hierarchical structure imposes constraints on polymer chain segmental mobility within the crystalline domains, limiting the extent of dipole orientation compared to a fully amorphous structure, which lowers the eps. Furthermore, the measurement frequency of 10 kcycle/sec may exclude contributions from slower interfacial polarization mechanisms that occur at lower frequencies. Dominant Factor: The intrinsic polarity of the hydroxyl-rich cellulose backbone establishes a high baseline permittivity; however, the processing-induced density increase and the likely presence of bound water molecules within the hydrophilic matrix are the dominant factors determining the final eps behavior, as these elements maximize dipole density and mobility relative to the restrictive effects of semicrystallinity."
    },
    "analysis_without_hierarchical_structure": {
      "descriptive_text": "The sample comprises a cellulose homopolymer derived from D-glucose repeat units, sourced from bleached sulfite pulp. The material was mechanically beaten for 35 minutes in a Jokro mill, then sheet molded and pressed at 50 psi followed by air drying. For characterization, the specimen was further compressed at 83 psi to achieve a density of 0.8700 g/cc, and the dielectric properties were measured using a Schering Bridge under vacuum at a frequency of 10 kcycle/sec.",
      "reasoning_analysis": "Increasing Factors: The chemical composition features a high density of hydroxyl groups on the glucose backbone, which facilitates strong dipolar orientation polarization under an electric field, intrinsically driving the dielectric constant higher. Furthermore, the processing history specifies air drying rather than oven drying, likely leaving residual moisture within the hydrophilic cellulose matrix; since water possesses a very high dielectric constant, even trace amounts significantly increase the overall permittivity. Decreasing Factors: The processing history indicates a final density of 0.8700 g/cc, which is substantially lower than the theoretical density of crystalline cellulose, implying significant void volume or porosity within the sheet. These air-filled voids have a dielectric constant near unity, which dilutes the effective permittivity of the bulk material and drives the value down. Dominant Factor: While the porosity introduced during molding and pressing acts to reduce the effective dielectric constant, the hygroscopic nature of the cellulose backbone combined with the air drying process suggests that residual moisture uptake is the dominant dynamic factor; the immense polarizability of absorbed water molecules qualitatively outweighs the dilution effect of the voids, leading to an elevated dielectric constant relative to a fully dry, porous sample."
    }
  },
  {
    "doi": null,
    "title": "Dielectric Properties of Solid Polymers",
    "year": null,
    "chemical_composition": {
      "repeat_unit_psmiles": "[*]CC(c1ccc(Cl)cc1)[*]",
      "monomers": [
        {
          "name": "p-chlorostyrene",
          "smiles": "Clc1ccc(C=C)cc1",
          "ratio_value": null,
          "ratio_unit": null
        }
      ],
      "additives": [],
      "is_homopolymer": true
    },
    "processing_history": "Thermal polymerization in benzene, purified monomers, fractional precipitation, vacuum dried. Disk-shaped samples. Dielectric constant measured at 23°C and 100 c/s.",
    "hierarchical_structure": "Amorphous.",
    "properties": {
      "eps": {
        "value": [
          2.652
        ],
        "unit": null
      }
    },
    "analysis_with_hierarchical_structure": {
      "descriptive_text": "The sample comprises an amorphous poly(p-chlorostyrene) homopolymer synthesized through thermal polymerization in benzene using purified monomers. Post-synthesis processing involved fractional precipitation and vacuum drying to isolate the polymer, which was then formed into disk-shaped samples for characterization. The dielectric constant was measured at 23°C and a frequency of 100 c/s.",
      "reasoning_analysis": "Increasing Factors: The substitution of a chlorine atom at the para-position of the phenyl ring introduces a permanent dipole moment to the repeat unit, enhancing orientational polarizability relative to non-polar polystyrene. Additionally, the low measurement frequency of 100 c/s allows slower dipolar relaxation processes to contribute to the total permittivity. Decreasing Factors: The measurement temperature of 23°C is likely below the glass transition temperature of the polymer, meaning segmental chain motions are frozen in the glassy state, which restricts the full alignment of dipoles with the electric field. Furthermore, the vacuum drying process eliminates residual solvents or volatiles that could otherwise contribute to interfacial polarization or ionic conductivity. Dominant Factor: The electronic and atomic polarizability augmented by the permanent dipole of the chloro substituent serves as the primary driver for the dielectric constant; however, the restricted mobility inherent to the glassy state at room temperature qualitatively limits the magnitude of the orientational polarization contribution."
    },
    "analysis_without_hierarchical_structure": {
      "descriptive_text": "The sample comprises a poly(p-chlorostyrene) homopolymer synthesized via thermal polymerization in benzene using purified monomers. Post-synthesis processing involved fractional precipitation followed by vacuum drying to ensure solvent removal. The material was fabricated into disk-shaped samples, and the dielectric constant was characterized at 23°C and a frequency of 100 c/s.",
      "reasoning_analysis": "Increasing Factors: The incorporation of chlorine atoms at the para-position of the phenyl rings introduces permanent dipole moments to the polymer backbone, significantly enhancing orientational polarization compared to non-polar analogues. Additionally, the low measurement frequency of 100 c/s permits sufficient relaxation time for local dipolar motions, such as phenyl ring flips, to contribute fully to the permittivity. Decreasing Factors: The measurement temperature of 23°C is likely below the glass transition temperature, restricting large-scale segmental mobility and limiting contributions from slower relaxation modes. Furthermore, the absence of high-permittivity fillers or plasticizers prevents extrinsic enhancement mechanisms such as interfacial polarization or increased free volume-mediated dipole mobility. Dominant Factor: The intrinsic electronic and orientational polarizability arising from the chloro-substitution qualitatively dominates the dielectric behavior, establishing a higher baseline permittivity than non-halogenated styrenic polymers despite the restricted chain mobility inherent to the glassy state."
    }
  },
  {
    "doi": null,
    "title": "Formulas for the Dielectric Constant and Dissipation Factor of Mixtures and Their Application to the Cellulose System*",
    "year": 1964,
    "chemical_composition": {
      "repeat_unit_psmiles": "[*]OC1C(O)C(O)C(O)C(O)C1[*]",
      "monomers": [
        {
          "name": "D-Glucose",
          "smiles": "C([C@@H]1[C@H]([C@@H]([C@H]([C@H](O1)O)O)O)O)O",
          "ratio_value": null,
          "ratio_unit": null
        }
      ],
      "additives": [],
      "is_homopolymer": true
    },
    "processing_history": "Bleached sulfite pulp, beaten 35 min (Jokro mill). Sheet molded, pressed at 50 psi, air dried. Measurement: Pressed at 123 psi, density 0.8790 g/cc. Schering Bridge, vacuum 0.1 mu, 2 kcycle/sec.",
    "hierarchical_structure": "Density 0.8790 g/cc. Semicrystalline cellulose.",
    "properties": {
      "eps": {
        "value": [
          2.776
        ],
        "unit": null
      }
    },
    "analysis_with_hierarchical_structure": {
      "descriptive_text": "The sample comprises semicrystalline cellulose, a homopolymer composed of D-Glucose repeat units. Derived from bleached sulfite pulp, the material was beaten for 35 minutes in a Jokro mill, sheet molded, pressed at 50 psi, and air dried. During characterization, the sample was pressed at 123 psi to attain a density of 0.8790 g/cc, with dielectric properties measured via a Schering Bridge under vacuum at 2 kcycle/sec.",
      "reasoning_analysis": "Increasing Factors: The high concentration of polar hydroxyl (-OH) substituents on the glucopyranose rings facilitates strong dipole orientation polarization, intrinsically driving the dielectric constant higher. Additionally, the low measurement frequency of 2 kcycle/sec allows sufficient relaxation time for these dipoles to align with the applied electric field. Decreasing Factors: The semicrystalline hierarchical structure restricts chain segment mobility and dipole reorientation compared to a fully amorphous state, thereby limiting polarization. Furthermore, the measured density of 0.8790 g/cc indicates the presence of void volume relative to theoretical cellulose density, and these air voids possess a lower dielectric constant which reduces the bulk effective permittivity. Dominant Factor: The intrinsic chemical polarity of the glucose repeat units dominates the dielectric response, establishing a baseline permittivity significantly higher than non-polar polymers, although the semicrystalline morphology and porosity qualitatively limit the magnitude of this effect."
    },
    "analysis_without_hierarchical_structure": {
      "descriptive_text": "The sample consists of a cellulose homopolymer derived from D-glucose repeat units, specifically sourced from bleached sulfite pulp. The material was mechanically beaten for 35 minutes using a Jokro mill, then sheet molded and pressed at 50 psi followed by air drying. For characterization, the specimen was further compressed at 123 psi to achieve a density of 0.8790 g/cc, and the dielectric constant was evaluated using a Schering Bridge under vacuum conditions at a frequency of 2 kcycle/sec.",
      "reasoning_analysis": "Increasing Factors: The chemical composition features a high density of hydroxyl groups on the glucose backbone, which possess strong permanent dipole moments capable of orientational polarization, inherently driving the dielectric constant upward. Additionally, the processing history involves pressing the sheet at high pressure during measurement preparation, which increases bulk density and minimizes air voids; since air has a significantly lower dielectric constant than the polymer, reducing the void volume fraction increases the effective bulk permittivity. Decreasing Factors: The semi-crystalline nature of cellulose derived from sulfite pulp restricts the rotational freedom of the polar hydroxyl groups within crystalline domains, limiting the orientational polarization contribution. Furthermore, the measurement under vacuum conditions may facilitate the desorption of residual moisture retained from the air-drying process; given water's extremely high dielectric constant, any moisture removal would qualitatively decrease the measured value. Dominant Factor: The intrinsic high polarity of the hydroxyl-rich cellulose backbone combined with the densification effect from mechanical pressing qualitatively dominates the dielectric behavior, establishing a permittivity significantly higher than non-polar polymers, although the final value is modulated by the degree of crystallinity and residual moisture content under vacuum."
    }
  },
  {
    "doi": null,
    "title": "Formulas for the Dielectric Constant and Dissipation Factor of Mixtures and Their Application to the Cellulose System*",
    "year": 1964,
    "chemical_composition": {
      "repeat_unit_psmiles": "[*]OC1C(O)C(O)C(O)C(O)C1[*]",
      "monomers": [
        {
          "name": "D-Glucose",
          "smiles": "C([C@@H]1[C@H]([C@@H]([C@H]([C@H](O1)O)O)O)O)O",
          "ratio_value": null,
          "ratio_unit": null
        }
      ],
      "additives": [],
      "is_homopolymer": true
    },
    "processing_history": "Bleached sulfite pulp, beaten 35 min (Jokro mill). Sheet molded, pressed at 50 psi, air dried. Measurement: Pressed at 123 psi, density 0.8790 g/cc. Schering Bridge, vacuum 0.1 mu, 1 kcycle/sec.",
    "hierarchical_structure": "Density 0.8790 g/cc. Semicrystalline cellulose.",
    "properties": {
      "eps": {
        "value": [
          2.78
        ],
        "unit": null
      }
    },
    "analysis_with_hierarchical_structure": {
      "descriptive_text": "The sample comprises semicrystalline cellulose, a homopolymer consisting of D-glucose repeat units derived from bleached sulfite pulp. The material was mechanically beaten for 35 minutes in a Jokro mill, then sheet molded and pressed at 50 psi followed by air drying to achieve a bulk density of 0.8790 g/cc. Dielectric properties were characterized using a Schering Bridge under vacuum conditions at a frequency of 1 kcycle/sec, with the sample subjected to a pressure of 123 psi during the measurement phase.",
      "reasoning_analysis": "Increasing Factors: The chemical composition features a high density of polar hydroxyl groups on the glucose backbone, which enables strong dipolar orientation polarization, intrinsically driving the dielectric constant upward. Additionally, the air-drying step in the processing history may result in residual moisture retention within the fiber network, and given water's high permittivity, this would significantly elevate the eps. The low measurement frequency of 1 kcycle/sec further permits full contribution of dipolar relaxation mechanisms to the total permittivity. Decreasing Factors: The semicrystalline hierarchical structure imposes constraints on segmental motion, restricting the ability of the polar groups to align with the electric field compared to an amorphous counterpart. Moreover, the relatively low bulk density of 0.8790 g/cc suggests substantial porosity or void volume within the pressed sheet; since air has a permittivity near unity, this void fraction effectively dilutes the polarization density, lowering the macroscopic eps. Dominant Factor: While the intrinsic polarity of the cellulose backbone establishes a high potential for dielectric response, the low bulk density indicating significant porosity is the dominant factor limiting the final eps. This structural voidage reduces the effective concentration of polarizable matter per unit volume, likely resulting in a lower dielectric constant compared to fully dense cellulose, unless the effect is counterbalanced by significant moisture absorption from the air-drying process."
    },
    "analysis_without_hierarchical_structure": {
      "descriptive_text": "The sample is a homopolymer derived from D-Glucose monomers, structurally consistent with cellulose obtained from bleached sulfite pulp. The material was processed by beating the pulp for 35 minutes in a Jokro mill, followed by sheet molding and pressing at 50 psi with subsequent air drying. For dielectric characterization, the specimen was further compressed at 123 psi to achieve a density of 0.8790 g/cc, and measurements were conducted using a Schering Bridge under vacuum conditions at a frequency of 1 kcycle/sec.",
      "reasoning_analysis": "Increasing Factors: The chemical composition features a repeating glucose unit rich in hydroxyl (-OH) functional groups, which possess strong permanent dipole moments that align with the applied electric field, intrinsically driving the dielectric constant upward. Additionally, the processing history involves pressing the sheet to a specific density of 0.8790 g/cc, which increases the number of polarizable dipoles per unit volume, and the air-drying step may retain residual moisture, both of which contribute to an increase in permittivity. Decreasing Factors: The extensive intermolecular hydrogen bonding network inherent to the polyhydroxy architecture restricts polymer chain segmental mobility and dipole rotation, which can limit the magnitude of the polarization response. Furthermore, the mechanical beating and high-pressure molding may induce higher crystallinity or oriented packing, reducing the free volume available for dipole orientation compared to an amorphous, loosely packed state. Dominant Factor: The intrinsic structural polarity provided by the abundant hydroxyl groups establishes an elevated baseline permittivity for the polymer backbone; however, the potential presence of residual moisture due to the air-drying processing history is the dominant dynamic factor that could cause a qualitative increase in permittivity relative to a fully vacuum-dried sample."
    }
  },
  {
    "doi": "10.1002/marc.202300601",
    "title": "The Recent Advances of Polymer–POSS Nanocomposites With Low Dielectric Constant",
    "year": 2024,
    "chemical_composition": {
      "repeat_unit_psmiles": null,
      "monomers": [
        {
          "name": "Polyimide",
          "smiles": null,
          "ratio_value": null,
          "ratio_unit": null
        }
      ],
      "additives": [
        {
          "name": "POSS",
          "type": "filler",
          "amount_value": null,
          "amount_unit": null
        }
      ],
      "is_homopolymer": false
    },
    "processing_history": "Synthesized via in situ polymerization as described in Ref [79]. Dielectric constant measured at 1 MHz.",
    "hierarchical_structure": "PI-POSS nanocomposite.",
    "properties": {
      "eps": {
        "value": [
          2.83
        ],
        "unit": null
      }
    },
    "analysis_with_hierarchical_structure": {
      "descriptive_text": "This sample consists of a polyimide matrix incorporated with polyhedral oligomeric silsesquioxane (POSS) filler, forming a PI-POSS nanocomposite. The material was synthesized via an in situ polymerization method to ensure integration of the filler within the polymer hierarchy. Dielectric characterization was performed by measuring the dielectric constant at a frequency of 1 MHz.",
      "reasoning_analysis": "Increasing Factors: The polar imide linkages within the polymer backbone introduce significant dipolar polarization, which inherently drives the dielectric constant upward. Additionally, the heterophase nature of the nanocomposite may induce Maxwell-Wagner-Sillars interfacial polarization at the boundary between the polyimide matrix and the POSS filler, potentially increasing permittivity if charge accumulation occurs. Decreasing Factors: The incorporation of bulky POSS cages typically disrupts chain packing, introducing nanoscale free volume that reduces the overall density and polarizability per unit volume, thereby lowering the dielectric constant. Furthermore, the silsesquioxane cages possess lower intrinsic polarizability compared to the organic matrix, and the high measurement frequency of 1 MHz restricts the contribution of slower interfacial and dipolar relaxation mechanisms, further reducing the observed value. Dominant Factor: While the polar imide groups establish a baseline permittivity, the intrinsic low polarizability of the siloxane cages combined with the processing-induced nanoscale free volume from the POSS incorporation qualitatively dominates the system, leading to a net reduction in the dielectric constant relative to the neat polyimide matrix."
    },
    "analysis_without_hierarchical_structure": {
      "descriptive_text": "The sample comprises a polyimide matrix composite incorporated with Polyhedral Oligomeric Silsesquioxane (POSS) filler. The material was synthesized via in situ polymerization to facilitate nanofiller integration within the polymer network. Dielectric properties were evaluated with the permittivity measured at a frequency of 1 MHz.",
      "reasoning_analysis": "Increasing Factors: The polyimide backbone contains highly polar imide functional groups, specifically carbonyl and amine moieties, which contribute to significant dipolar polarization under an electric field, inherently establishing a baseline permittivity higher than non-polar hydrocarbon polymers. Additionally, any interfacial regions between the filler and matrix could potentially contribute to interfacial polarization if adhesion is imperfect. Decreasing Factors: The incorporation of POSS nanoparticles is the primary mechanism for reducing permittivity, as the rigid silsesquioxane cages introduce nanoscale free volume into the matrix, thereby reducing the density of polarizable groups per unit volume. Furthermore, the in situ polymerization history suggests a homogeneous dispersion of the filler, which minimizes macroscopic voids or aggregates that could otherwise lead to higher effective permittivity through defect-driven mechanisms. Dominant Factor: The introduction of the POSS filler qualitatively dominates the dielectric behavior; the increase in free volume and the lower polarizability of the silsesquioxane cages typically override the intrinsic polarity of the polyimide backbone, resulting in a net reduction of the dielectric constant relative to the neat polymer matrix."
    }
  },
  {
    "doi": null,
    "title": "Formulas for the Dielectric Constant and Dissipation Factor of Mixtures and Their Application to the Cellulose System*",
    "year": 1964,
    "chemical_composition": {
      "repeat_unit_psmiles": "[*]OC1C(O)C(O)C(O)C(O)C1[*]",
      "monomers": [
        {
          "name": "D-Glucose",
          "smiles": "C([C@@H]1[C@H]([C@@H]([C@H]([C@H](O1)O)O)O)O)O",
          "ratio_value": null,
          "ratio_unit": null
        }
      ],
      "additives": [],
      "is_homopolymer": true
    },
    "processing_history": "Bleached sulfite pulp, beaten 35 min (Jokro mill). Sheet molded, pressed at 50 psi, air dried. Measurement: Pressed at 123 psi, density 0.8790 g/cc. Schering Bridge, vacuum 0.1 mu, 5 kcycle/sec.",
    "hierarchical_structure": "Density 0.8790 g/cc. Semicrystalline cellulose.",
    "properties": {
      "eps": {
        "value": [
          2.768
        ],
        "unit": null
      }
    },
    "analysis_with_hierarchical_structure": {
      "descriptive_text": "The sample consists of a semicrystalline cellulose homopolymer derived from bleached sulfite pulp, composed exclusively of D-glucose repeating units. The material was processed by beating the pulp for 35 minutes in a Jokro mill, followed by sheet molding and pressing at 50 psi before air drying. For characterization, the specimen was further pressed at 123 psi to achieve a density of 0.8790 g/cc, and its dielectric properties were evaluated using a Schering Bridge under vacuum at a frequency of 5 kcycle/sec.",
