Repository: hhtrick/HHT-code

# HHT training framework

This directory contains model training, embedding precomputation, inference, article-level baselines and the curated datasets. All commands below assume that the working directory is `train_code/`.

## 3. Datasets and fixed partitions

Each main dataset is a JSON array at `dataset/{property}/{property}.json`. Entries contain source metadata, `chemical_composition`, `processing_history`, `hierarchical_structure`, `properties`, and two generated-analysis objects. Targets are stored as `properties[property]["value"]`; source metadata and target values are not predictive input fields.

| Property | Train | Validation | Test | Total |
|---|---:|---:|---:|---:|

File: train_code/dataset/eps/eps.json (part 130 of 190)
[
      "reasoning_analysis": "Increasing Factors: The chemical composition features D-glucose monomers rich in hydroxyl (-OH) groups, which possess strong permanent dipole moments that contribute to orientational polarization, thereby increasing the dielectric constant (eps). The processing history involves pressing the sample to a specific density (0.8790 g/cc), which increases the number density of polarizable groups per unit volume. Additionally, the air drying step may leave residual moisture within the hydrophilic matrix; since water has a very high dielectric constant, even trace amounts would significantly elevate the eps. Decreasing Factors: The hierarchical structure is identified as semicrystalline, meaning a portion of the polymer chains are packed in ordered lattices. This crystallinity restricts the rotational freedom of the dipolar hydroxyl groups compared to amorphous regions, reducing the overall orientational polarization contribution. Furthermore, the extensive hydrogen bonding network inherent to cellulose rigidifies the chain segments, limiting dipole mobility. Dominant Factor: While semicrystallinity and hydrogen bonding restrict dipole motion, the intrinsic high concentration of polar hydroxyl groups along the cellulose backbone establishes a fundamentally high polarizability baseline. Coupled with the likelihood of residual moisture absorption due to the hydrophilic nature and air drying process, the polar contributions qualitatively dominate over the restrictive structural factors, leading to a relatively higher eps compared to non-polar semicrystalline polymers."
    },
    "analysis_without_hierarchical_structure": {
      "descriptive_text": "The sample comprises a cellulose homopolymer based on D-glucose repeat units, originating from bleached sulfite pulp. The material was subjected to mechanical beating for 35 minutes in a Jokro mill, then sheet molded and pressed at 50 psi before being air dried. For characterization, the specimen was further compressed at 123 psi to reach a density of 0.8790 g/cc, and dielectric properties were measured using a Schering Bridge under vacuum conditions at a frequency of 5 kcycle/sec.",
      "reasoning_analysis": "Increasing Factors: The chemical composition is rich in hydroxyl groups attached to the glucose rings, which possess strong permanent dipole moments that significantly enhance orientation polarization under an electric field. Furthermore, the processing history involving pressing at 50 psi and subsequently 123 psi increases the bulk density to 0.8790 g/cc, thereby reducing the volume fraction of air voids which have a low dielectric constant, effectively increasing the overall permittivity of the bulk material. Decreasing Factors: The semi-crystalline nature of the cellulose derived from sulfite pulp restricts the segmental mobility required for dipole alignment, potentially limiting the magnitude of polarization compared to an amorphous state. Additionally, despite mechanical compression, the achieved density remains below that of fully dense cellulose, indicating residual porosity that lowers the effective dielectric constant relative to a non-porous solid. Dominant Factor: The high intrinsic polarity of the hydroxyl-functionalized backbone serves as the primary driver for the dielectric constant, though the final magnitude is critically modulated by the processing-induced density which determines the concentration of active dipoles per unit volume versus low-permittivity voids."
    }
  },
  {
    "doi": null,
    "title": "Dielectric Properties of Solid Polymers",
    "year": null,
    "chemical_composition": {
      "repeat_unit_psmiles": "[*]CC(c1ccc(Cl)cc1)[*]",
      "monomers": [
        {
          "name": "p-chlorostyrene",
          "smiles": "Clc1ccc(C=C)cc1",
          "ratio_value": null,
          "ratio_unit": null
        }
      ],
      "additives": [],
      "is_homopolymer": true
    },
    "processing_history": "Thermal polymerization in benzene, purified monomers, fractional precipitation, vacuum dried. Disk-shaped samples. Dielectric constant measured at 23°C and 10 kc/s.",
    "hierarchical_structure": "Amorphous.",
    "properties": {
      "eps": {
        "value": [
          2.649
        ],
        "unit": null
      }
    },
    "analysis_with_hierarchical_structure": {
      "descriptive_text": "The sample consists of an amorphous poly(p-chlorostyrene) homopolymer synthesized via thermal polymerization in benzene using purified monomers. Following synthesis, the material underwent fractional precipitation and was vacuum dried to remove residual solvents before being formed into disk-shaped samples. The dielectric constant was subsequently characterized at 23°C and a frequency of 10 kc/s.",
      "reasoning_analysis": "Increasing Factors: The substitution of a chlorine atom on the para-position of the styrene phenyl ring introduces a significant permanent dipole moment due to the electronegativity difference between carbon and chlorine, enhancing the orientational polarization component and driving the eps higher relative to non-polar polystyrene. Additionally, the measurement frequency of 10 kc/s is sufficiently low to permit dipolar relaxation processes to contribute fully to the total permittivity. Decreasing Factors: The measurement temperature of 23°C is likely well below the glass transition temperature of poly(p-chlorostyrene), restricting large-scale segmental chain mobility and limiting the ability of dipoles to align with the electric field, which lowers the eps. Furthermore, the rigorous processing history involving fractional precipitation and vacuum drying eliminates residual solvents or ionic impurities that could otherwise contribute to interfacial polarization, thereby keeping the measured eps lower. Dominant Factor: The intrinsic electronic and atomic polarizability combined with the permanent dipole moment introduced by the chloro-substituent is the dominant factor. While the glassy state restricts full dipolar alignment, the chemical presence of the halogen atom fundamentally elevates the dielectric constant above that of non-polar hydrocarbon polymers, making the chemical composition the primary determinant of the material's dielectric behavior."
    },
    "analysis_without_hierarchical_structure": {
      "descriptive_text": "The sample comprises a poly(p-chlorostyrene) homopolymer synthesized via thermal polymerization in benzene using purified monomers. Following synthesis, the polymer was purified through fractional precipitation and vacuum dried to eliminate residual solvent before being formed into disk-shaped samples. The dielectric constant was subsequently characterized at 23°C and a frequency of 10 kc/s.",
      "reasoning_analysis": "Increasing Factors: The presence of the electronegative chlorine substituent on the phenyl ring introduces a permanent dipole moment within the repeat unit, significantly enhancing atomic and orientational polarizability compared to non-polar hydrocarbon analogs. Additionally, the processing history involving fractional precipitation and vacuum drying ensures high material purity and density, minimizing voids that would otherwise lower the effective permittivity. Decreasing Factors: The measurement temperature of 23°C is likely below the glass transition temperature of the polymer, restricting large-scale segmental chain mobility and thereby limiting the contribution of orientational polarization to the total dielectric constant. Furthermore, the absence of high-permittivity additives or plasticizers prevents extrinsic enhancement of the dielectric response. Dominant Factor: The intrinsic chemical polarity arising from the C-Cl bond is the dominant factor governing the dielectric behavior, establishing a permittivity baseline fundamentally higher than non-polar polystyrene, although the glassy state at the measurement temperature constrains the maximum achievable dipolar alignment."
    }
  },
  {
    "doi": null,
    "title": "Dielectric Properties of Solid Polymers",
    "year": null,
    "chemical_composition": {
      "repeat_unit_psmiles": "[*]CC(c1ccc(Cl)cc1)[*]",
      "monomers": [
        {
          "name": "p-chlorostyrene",
          "smiles": "Clc1ccc(C=C)cc1",
          "ratio_value": null,
          "ratio_unit": null
        }
      ],
      "additives": [],
      "is_homopolymer": true
    },
    "processing_history": "Thermal polymerization in benzene, purified monomers, fractional precipitation, vacuum dried. Disk-shaped samples. Dielectric constant measured at 23°C and 1 kc/s.",
    "hierarchical_structure": "Amorphous.",
    "properties": {
      "eps": {
        "value": [
          2.651
        ],
        "unit": null
      }
    },
    "analysis_with_hierarchical_structure": {
      "descriptive_text": "The sample consists of an amorphous poly(p-chlorostyrene) homopolymer synthesized via thermal polymerization in benzene using purified monomers. Following synthesis, the material underwent fractional precipitation and vacuum drying to ensure purity before being molded into disk-shaped samples. The dielectric constant was subsequently characterized at 23°C and a frequency of 1 kc/s.",
      "reasoning_analysis": "Increasing Factors: The substitution of a chlorine atom on the para-position of the styrene phenyl ring introduces a significant permanent dipole moment to the repeat unit, enhancing the overall electronic and atomic polarizability which drives the dielectric constant higher relative to non-polar analogues. Additionally, the amorphous hierarchical structure lacks the strict packing constraints of a crystalline lattice, potentially allowing for greater local dipole density fluctuations compared to a highly ordered crystalline phase. Decreasing Factors: The measurement temperature of 23°C is likely below the glass transition temperature of poly(p-chlorostyrene), restricting segmental motion and limiting the contribution of orientational polarization to the dielectric constant. Furthermore, the processing history involving vacuum drying removes residual solvent and volatiles that could otherwise act as plasticizers to enhance chain mobility and dipole alignment, thereby maintaining a lower intrinsic dielectric response. Dominant Factor: The intrinsic polarity introduced by the chloro-substituent is the dominant factor, as the presence of the halogen atom fundamentally shifts the material from non-polar to polar, overriding the moderating effects of chain mobility restrictions or amorphous packing density on the final dielectric constant."
    },
    "analysis_without_hierarchical_structure": {
      "descriptive_text": "The sample comprises a poly(p-chlorostyrene) homopolymer synthesized via thermal polymerization in benzene using purified monomers. Following synthesis, the material underwent fractional precipitation and was subsequently vacuum dried to ensure purity. The resulting polymer was formed into disk-shaped samples, and the dielectric constant was characterized at 23°C and a frequency of 1 kc/s.",
      "reasoning_analysis": "Increasing Factors: The substitution of a chlorine atom on the phenyl ring introduces a permanent dipole moment due to the electronegativity difference between carbon and chlorine, significantly enhancing orientational polarizability. Additionally, the measurement frequency of 1 kc/s is sufficiently low to allow these dipoles to align with the electric field, maximizing the dielectric response. Decreasing Factors: The steric bulk of the chloro-phenyl group restricts segmental mobility, potentially limiting the extent of dipole orientation within the polymer matrix. Furthermore, the rigorous purification via fractional precipitation and vacuum drying removes residual solvents or polar impurities that might otherwise artificially inflate the dielectric constant. Dominant Factor: The intrinsic electronic and orientational polarizability contributed by the electronegative chlorine substituent is the dominant factor, fundamentally establishing a polar dielectric behavior that drives the dielectric constant higher relative to non-halogenated analogs despite steric constraints."
    }
  },
  {
    "doi": null,
    "title": "Formulas for the Dielectric Constant and Dissipation Factor of Mixtures and Their Application to the Cellulose System*",
    "year": 1964,
    "chemical_composition": {
      "repeat_unit_psmiles": "[*]OC1C(O)C(O)C(O)C(O)C1[*]",
      "monomers": [
        {
          "name": "D-Glucose",
          "smiles": "C([C@@H]1[C@H]([C@@H]([C@H]([C@H](O1)O)O)O)O)O",
          "ratio_value": null,
          "ratio_unit": null
        }
      ],
      "additives": [],
      "is_homopolymer": true
    },
    "processing_history": "Bleached sulfite pulp, beaten 35 min (Jokro mill). Sheet molded, pressed at 50 psi, air dried. Measurement: Pressed at 123 psi, density 0.8790 g/cc. Schering Bridge, vacuum 0.1 mu, 3 kcycle/sec.",
    "hierarchical_structure": "Density 0.8790 g/cc. Semicrystalline cellulose.",
    "properties": {
      "eps": {
        "value": [
          2.775
        ],
        "unit": null
      }
    },
    "analysis_with_hierarchical_structure": {
      "descriptive_text": "The sample comprises semicrystalline cellulose, a homopolymer constructed from D-glucose repeat units, sourced from bleached sulfite pulp. Preparation involved mechanical beating for 35 minutes in a Jokro mill, followed by sheet molding and pressing at 50 psi prior to air drying. For dielectric characterization, the specimen was compressed at 123 psi to attain a density of 0.8790 g/cc, and measurements were conducted using a Schering Bridge under vacuum at a frequency of 3 kcycle/sec.",
      "reasoning_analysis": "Increasing Factors: The chemical composition features D-glucose units rich in hydroxyl groups, providing strong permanent dipoles that enhance orientational polarization and drive the dielectric constant (eps) higher. The processing history includes high-pressure pressing (123 psi) which increases density to 0.8790 g/cc, reducing air voids that have low permittivity, thereby increasing the effective eps. Additionally, air drying may leave residual moisture in the hygroscopic matrix, and water has a very high dielectric constant, further elevating eps. Decreasing Factors: The hierarchical structure is semicrystalline, indicating ordered regions where chain mobility is restricted. This limitation hinders the alignment of dipoles with the electric field compared to amorphous regions, reducing the orientational polarization contribution. Dominant Factor: The high density of polar hydroxyl groups combined with the densification effect from pressing and potential residual moisture likely dominates the dielectric behavior. While semicrystallinity restricts some dipole motion, the sheer concentration of polarizable groups and the elimination of low-permittivity air voids ensure a relatively high dielectric constant."
    },
    "analysis_without_hierarchical_structure": {
      "descriptive_text": "The sample comprises a cellulose homopolymer derived from D-glucose repeat units, originating as bleached sulfite pulp. The material was mechanically beaten for 35 minutes in a Jokro mill to fibrillate the fibers, then sheet molded and pressed at 50 psi before being air dried. Characterization was performed on the sample pressed at 123 psi to a density of 0.8790 g/cc, utilizing a Schering Bridge under vacuum conditions at a frequency of 3 kcycle/sec to determine dielectric properties.",
      "reasoning_analysis": "Increasing Factors: The chemical composition features a high density of hydroxyl groups on the glucose backbone, which possess strong permanent dipole moments capable of orienting under an electric field. Furthermore, the processing history involves pressing the sheet to a relatively high density of 0.8790 g/cc, which minimizes air voids that typically lower effective permittivity, and the air drying method may leave residual hygroscopic moisture, a substance with a significantly high dielectric constant. Decreasing Factors: The extensive network of intra- and inter-molecular hydrogen bonds inherent to cellulose restricts the rotational mobility of the polar hydroxyl groups, thereby limiting dipole orientation polarization. Additionally, the bleaching process removes ionic impurities and lignin that could otherwise contribute to interfacial or ionic polarization mechanisms. Dominant Factor: The intrinsic high concentration of polar hydroxyl functionalities within the cellulose structure, likely augmented by residual moisture retention from the air drying process and the densification of the sheet, qualitatively dominates the restrictive effects of hydrogen bonding, driving the dielectric permittivity behavior toward higher values relative to non-polar polymer systems."
    }
  },
  {
    "doi": null,
    "title": "Dielectric Properties of Solid Polymers",
    "year": null,
    "chemical_composition": {
      "repeat_unit_psmiles": "[*]CC(c1ccc(Cl)cc1)[*]",
      "monomers": [
        {
          "name": "p-chlorostyrene",
          "smiles": "Clc1ccc(C=C)cc1",
          "ratio_value": null,
          "ratio_unit": null
        }
      ],
      "additives": [],
      "is_homopolymer": true
    },
    "processing_history": "Thermal polymerization in benzene, purified monomers, fractional precipitation, vacuum dried. Disk-shaped samples. Dielectric constant measured at 23°C and 100 kc/s.",
    "hierarchical_structure": "Amorphous.",
    "properties": {
      "eps": {
        "value": [
          2.647
        ],
        "unit": null
      }
    },
    "analysis_with_hierarchical_structure": {
      "descriptive_text": "The sample comprises an amorphous poly(p-chlorostyrene) homopolymer synthesized through thermal polymerization in benzene utilizing purified monomers. Post-synthesis processing involved fractional precipitation and vacuum drying to remove residual solvent and impurities, after which the material was molded into disk-shaped specimens. Dielectric characterization was performed at 23°C and a frequency of 100 kc/s.",
      "reasoning_analysis": "Increasing Factors: The incorporation of chlorine substituents on the phenyl rings introduces significant permanent dipole moments and enhances electronic polarizability due to the high electronegativity and large electron cloud of the halogen, intrinsically elevating the dielectric constant relative to non-polar polystyrene. Furthermore, the rigorous purification via fractional precipitation and vacuum drying minimizes conductive impurities that could otherwise distort polarization measurements. Decreasing Factors: The measurement temperature of 23°C is substantially below the glass transition temperature of poly(p-chlorostyrene), restricting segmental chain mobility and preventing the full orientation of dipoles in response to the applied electric field, thus limiting the orientational polarization contribution. Additionally, the amorphous morphology results in a lower packing density compared to a hypothetical crystalline analog, reducing the number density of polarizable units per unit volume. Dominant Factor: The intrinsic electronic and atomic polarizability conferred by the chloro-substituent qualitatively dominates the dielectric behavior, establishing a permittivity significantly higher than non-halogenated styrenics, despite the suppression of orientational polarization caused by the glassy state at the measurement temperature."
    },
    "analysis_without_hierarchical_structure": {
      "descriptive_text": "The sample consists of a poly(p-chlorostyrene) homopolymer synthesized through thermal polymerization in benzene using purified monomers. Following synthesis, the polymer underwent fractional precipitation and was subsequently vacuum dried to remove residual solvents and monomers. The material was formed into disk-shaped samples for characterization, where the dielectric constant was measured at 23°C and a frequency of 100 kc/s.",
      "reasoning_analysis": "Increasing Factors: The chemical composition features a chlorine substituent at the para-position of the phenyl ring, which introduces a strong permanent dipole moment due to the electronegativity difference between carbon and chlorine, thereby enhancing the orientational and electronic polarizability of the repeat unit relative to non-halogenated styrenics. Decreasing Factors: The processing history includes vacuum drying and fractional precipitation, which eliminate residual solvents and monomers that could otherwise contribute to interfacial polarization or act as plasticizers increasing chain mobility; additionally, the measurement temperature of 23°C is likely below the glass transition temperature, restricting segmental motion and limiting the full alignment of dipoles with the applied electric field. Dominant Factor: The intrinsic chemical composition, specifically the presence of the chloro-substituent, is the dominant factor determining the dielectric constant, as it fundamentally establishes the density and magnitude of dipoles within the material, whereas the processing conditions primarily serve to ensure the measured value reflects the intrinsic properties of the pure polymer rather than extrinsic contaminants."
    }
  },
  {
    "doi": "10.1002/marc.202300601",
    "title": "The Recent Advances of Polymer–POSS Nanocomposites With Low Dielectric Constant",
    "year": 2024,
    "chemical_composition": {
      "repeat_unit_psmiles": null,
      "monomers": [
        {
          "name": "Fluorinated Polyimide",
          "smiles": null,
          "ratio_value": null,
          "ratio_unit": null
        }
      ],
      "additives": [
        {
          "name": "POSS",
          "type": "filler",
          "amount_value": null,
          "amount_unit": null
        }
      ],
      "is_homopolymer": false
    },
    "processing_history": "Prepared as described in Ref [81] (Sample FPI-16). Dielectric constant measured at 1 MHz.",
    "hierarchical_structure": "FPI-POSS hybrid polymer.",
    "properties": {
      "eps": {
        "value": [
          2.58
        ],
        "unit": null
      }
    },
    "analysis_with_hierarchical_structure": {
      "descriptive_text": "The material is an FPI-POSS hybrid polymer comprising a Fluorinated Polyimide matrix reinforced with Polyhedral Oligomeric Silsesquioxane (POSS) filler. Prepared following the methodology detailed in Reference [81] and designated as Sample FPI-16, this composite system was subjected to dielectric characterization where the permittivity (eps) was measured at a frequency of 1 MHz.",
      "reasoning_analysis": "Increasing Factors: The presence of polar imide linkages within the polymer backbone introduces strong dipolar moments that contribute to orientational polarization, inherently driving the dielectric constant upward. Additionally, the inorganic Si-O bonds within the POSS filler possess intrinsic polarity that could potentially increase the overall permittivity if interfacial polarization occurs at the hybrid boundaries. Decreasing Factors: The incorporation of fluorine atoms into the polyimide structure significantly reduces electronic polarizability due to the tight binding of electrons in C-F bonds, while simultaneously increasing free volume, both of which act to lower the dielectric constant. Furthermore, the nanocage structure of the POSS filler introduces additional free volume and disrupts chain packing, reducing the material density and consequently decreasing the eps. Dominant Factor: While the polar imide groups provide a baseline permittivity, the strategic fluorination of the backbone and the introduction of POSS-induced free volume are the dominant factors, qualitatively driving the dielectric constant lower than that of conventional non-fluorinated polyimides to achieve reduced permittivity performance."
    },
    "analysis_without_hierarchical_structure": {
      "descriptive_text": "The sample comprises a fluorinated polyimide matrix composite incorporating polyhedral oligomeric silsesquioxane (POSS) as a filler component, identified as a non-homopolymer system. Designated as sample FPI-16, the material was prepared according to the methodology detailed in Reference [81]. The dielectric properties were subsequently characterized by measuring the permittivity at a frequency of 1 MHz.",
      "reasoning_analysis": "Increasing Factors: The presence of polar imide linkages within the polymer backbone contributes to electronic and orientational polarization, which inherently elevates the dielectric constant relative to non-polar hydrocarbon polymers. Additionally, heterogeneity introduced by the POSS filler could lead to interfacial polarization effects at the filler-matrix boundary if dispersion is imperfect, potentially increasing the permittivity. Decreasing Factors: The incorporation of fluorine atoms into the polyimide structure significantly reduces electronic polarizability due to the high electronegativity and tight electron binding of fluorine, while simultaneously increasing fractional free volume. Furthermore, the addition of POSS nanoparticles introduces silsesquioxane cages with low intrinsic polarity and creates additional free volume at the organic-inorganic interface, both of which act to lower the dielectric constant. Dominant Factor: The synergistic reduction in polarizability driven by the fluorinated backbone and the free volume expansion induced by the POSS filler qualitatively dominates the behavior, overriding the intrinsic polarity of the imide linkages to yield a net reduction in the dielectric constant compared to non-modified polyimide systems."
    }
  },
  {
    "doi": "10.1002/marc.202300601",
    "title": "The Recent Advances of Polymer–POSS Nanocomposites With Low Dielectric Constant",
    "year": 2024,
    "chemical_composition": {
      "repeat_unit_psmiles": null,
      "monomers": [
        {
          "name": "Polyimide",
          "smiles": null,
          "ratio_value": null,
          "ratio_unit": null
        }
      ],
      "additives": [
        {
          "name": "POSS",
          "type": "filler",
          "amount_value": 14.6,
          "amount_unit": "wt%"
        }
      ],
      "is_homopolymer": false
    },
    "processing_history": "Crosslinked blend prepared as described in Ref [85] (Sample CPIH-2-24H). Dielectric constant measured at 1 MHz.",
    "hierarchical_structure": "Crosslinked PI-POSS hybrid.",
    "properties": {
      "eps": {
        "value": [
          2.68
        ],
        "unit": null
      }
    },
    "analysis_with_hierarchical_structure": {
      "descriptive_text": "The sample consists of a crosslinked polyimide-POSS hybrid structure incorporating polyimide as the matrix material and polyhedral oligomeric silsesquioxane (POSS) as a nanofiller at a loading of 14.6 wt%. This material was prepared as a crosslinked blend following the protocol designated as Sample CPIH-2-24H in Reference [85]. The hierarchical structure is defined as a crosslinked PI-POSS hybrid, and the dielectric properties were characterized at a frequency of 1 MHz.",
      "reasoning_analysis": "Increasing Factors: The polyimide backbone contains polar carbonyl groups within the imide rings that contribute to dipolar polarization, inherently raising the dielectric constant. Additionally, the POSS filler introduces inorganic Si-O-Si bonds, which possess higher electronic polarizability compared to the purely organic matrix, potentially driving the eps higher. Decreasing Factors: The bulky, cage-like structure of the POSS nanoparticles disrupts the packing efficiency of the polyimide chains, generating interfacial free volume (nanoporosity) which significantly lowers the overall dielectric constant. Furthermore, the crosslinked network structure restricts segmental chain motion and dipolar orientation at the measurement frequency of 1 MHz, reducing the polarization contribution. Dominant Factor: The introduction of POSS nanocages is the dominant factor. Despite the intrinsic polarizability of the inorganic component, the substantial increase in fractional free volume caused by the steric bulk of the POSS cages within the hybrid network qualitatively drives the dielectric constant lower compared to a dense, unfilled polyimide matrix."
    },
    "analysis_without_hierarchical_structure": {
      "descriptive_text": "The sample comprises a crosslinked polyimide blend reinforced with polyhedral oligomeric silsesquioxane (POSS) filler at a concentration of 14.6 wt%. Designated as Sample CPIH-2-24H based on the preparation protocol in Reference [85], this composite integrates the organic polymer matrix with inorganic-organic hybrid cages. The dielectric constant of the resulting crosslinked network was evaluated at a frequency of 1 MHz.",
      "reasoning_analysis": "Increasing Factors: The incorporation of POSS introduces inorganic Si-O-Si linkages into the organic matrix, which possess higher intrinsic electronic polarizability than the surrounding hydrocarbon segments of the polyimide. Additionally, the crosslinked architecture restricts segmental mobility, preventing dipole relaxation mechanisms that might otherwise lower the permittivity at the measurement frequency. Decreasing Factors: The bulky, cage-like geometry of the POSS nanoparticles disrupts the efficient packing of the polyimide chains, generating significant nanoscale free volume within the composite. This increase in free volume reduces the overall material density and the number of polarizable dipoles per unit volume, which is a primary mechanism for lowering the dielectric constant. Dominant Factor: The free volume expansion effect induced by the steric hindrance of the POSS cages at 14.6 wt% loading qualitatively dominates the final dielectric behavior. In such nanocomposites, the reduction in density and polarizable group concentration typically outweighs the intrinsic polarizability of the silsesquioxane core, leading to a net decrease in the dielectric constant relative to the neat polyimide matrix."
    }
  },
  {
    "doi": "10.1002/marc.202300601",
    "title": "The Recent Advances of Polymer–POSS Nanocomposites With Low Dielectric Constant",
    "year": 2024,
    "chemical_composition": {
      "repeat_unit_psmiles": null,
      "monomers": [
        {
          "name": "Polyimide (PMDA-ODA)",
          "smiles": null,
          "ratio_value": null,
          "ratio_unit": null
        }
      ],
      "additives": [
        {
          "name": "POSS",
          "type": "filler",
          "amount_value": null,
          "amount_unit": null
        }
      ],
      "is_homopolymer": false
    },
    "processing_history": "Prepared as described in Ref [86] (Sample POSS/PMDA-ODA-16). Dielectric constant measured at 1 MHz.",
    "hierarchical_structure": "POSS/PI nanocomposite.",
    "properties": {
      "eps": {
        "value": [
          2.32
        ],
        "unit": null
      }
    },
    "analysis_with_hierarchical_structure": {
      "descriptive_text": "The investigated material is a POSS/PI nanocomposite comprising a Polyimide (PMDA-ODA) matrix reinforced with Polyhedral Oligomeric Silsesquioxane (POSS) filler. Prepared according to the methodology detailed in Reference [86] under the designation POSS/PMDA-ODA-16, the sample underwent dielectric characterization at a frequency of 1 MHz.",
      "reasoning_analysis": "Increasing Factors: The polyimide matrix contains polar carbonyl and imide groups within the PMDA-ODA structure, which contribute to orientational polarization and inherently establish a baseline dielectric constant. Additionally, the formation of a nanocomposite introduces numerous polymer-filler interfaces, which can lead to interfacial polarization (Maxwell-Wagner-Sillars effect), potentially increasing eps depending on the heterogeneity of the phase distribution. Decreasing Factors: The incorporation of POSS filler is the primary mechanism for reduction, as the silsesquioxane cages possess a low intrinsic dielectric constant due to the low polarizability of the siloxane backbone. Furthermore, the bulky, rigid structure of POSS nanoparticles often disrupts polymer chain packing, increasing the fractional free volume within the hierarchical structure, which reduces the overall material density and electronic polarizability. Dominant Factor: The dilution effect of the low-k POSS filler and the associated increase in free volume qualitatively dominate the dielectric behavior. While interfacial effects exist, the replacement of the higher-dielectric polyimide matrix with the lower-dielectric inorganic-organic hybrid cages drives the net eps downward relative to the neat polymer."
    },
    "analysis_without_hierarchical_structure": {
      "descriptive_text": "The material system comprises a polyimide matrix derived from pyromellitic dianhydride (PMDA) and oxydianiline (ODA) monomers, reinforced with polyhedral oligomeric silsesquioxane (POSS) nanoparticles as a filler. Designated as sample POSS/PMDA-ODA-16, the composite was fabricated following protocols described in Ref [86] and subjected to dielectric characterization, where the permittivity was measured at a frequency of 1 MHz.",
      "reasoning_analysis": "Increasing Factors: The chemical composition includes a polyimide backbone containing polar imide rings and ether linkages, which contribute to electronic and orientational polarization, inherently establishing a baseline permittivity. Additionally, the inorganic silica-like core of the POSS filler possesses a higher intrinsic dielectric constant compared to purely organic phases, which could theoretically increase the composite permittivity depending on loading. Decreasing Factors: The incorporation of bulky POSS nanoparticles typically disrupts polymer chain packing, leading to increased fractional free volume within the matrix; since voids have a significantly lower dielectric constant than the polymer, this microstructural change tends to reduce the overall permittivity. Furthermore, the rigid POSS cages may restrict the segmental mobility of the polyimide chains near the interface, potentially reducing orientational polarization contributions at the measurement frequency of 1 MHz. Dominant Factor: While the polar nature of the polyimide matrix sets a moderate baseline, the introduction of POSS nanoparticles is typically engineered to lower the dielectric constant through free volume expansion. Therefore, the dominant factor influencing the eps for this specific composite is likely the increase in free volume induced by the bulky POSS cages, which qualitatively drives the dielectric constant lower compared to the neat polyimide, assuming optimal dispersion without significant agglomeration-induced interfacial polarization."
    }
  },
  {
    "doi": null,
    "title": "High Dielectric Constant Composites Based on Metallophthalocyanine Oligomer and Poly(vinylidene fluoride-trifluoroethylene) Copolymer",
    "year": 2001,
    "chemical_composition": {
      "repeat_unit_psmiles": null,
      "monomers": [],
      "additives": [],
      "is_homopolymer": false
    },
    "processing_history": "Synthesized by solution method using copper sulfate pentahydrate, pyromellitic dianhydride urea, ammonium chloride, ammonium molybdate in nitrobenzene at 185°C for 12 h. Washed with methanol, boiled with HCl/NaCl, neutralized with KOH/NaCl. Dried under vacuum. Dielectric constant measured at room temperature (25 °C) and 100 Hz.",
    "hierarchical_structure": "Copper-phthalocyanine (CuPc) oligomer, particle size ~1 μm.",
    "properties": {
      "eps": {
        "value": [
          1000
        ],
        "unit": null
      }
    },
    "analysis_with_hierarchical_structure": {
      "descriptive_text": "The sample comprises a copper-phthalocyanine (CuPc) oligomer characterized by a particle size of approximately 1 μm. It was synthesized via a solution method employing copper sulfate pentahydrate, pyromellitic dianhydride urea, ammonium chloride, and ammonium molybdate in nitrobenzene at 185°C for 12 hours. Following the reaction, the material underwent rigorous purification including washing with methanol, boiling with HCl/NaCl, neutralization with KOH/NaCl, and final vacuum drying. The dielectric constant was subsequently measured at room temperature (25 °C) and a frequency of 100 Hz.",
      "reasoning_analysis": "Increasing Factors: The conjugated macrocyclic structure of the copper-phthalocyanine oligomer facilitates significant electronic polarization, while the central copper ion contributes to orientational polarization, both intrinsically driving the dielectric constant higher. Additionally, the low measurement frequency of 100 Hz allows sufficient time for interfacial polarization and dipolar relaxation to fully contribute to the permittivity. Decreasing Factors: The extensive purification history, including acid boiling and neutralization, removes ionic impurities and residual polar solvents like nitrobenzene that would otherwise artificially inflate the dielectric constant through ionic conductivity. Furthermore, the particulate nature of the sample with a size of ~1 μm suggests the potential presence of air voids between particles during measurement, which lowers the effective permittivity compared to a dense solid film. Dominant Factor: The intrinsic high polarizability of the conjugated CuPc backbone measured at low frequency qualitatively dominates the dielectric behavior, establishing a higher baseline permittivity than non-conjugated organic oligomers, despite the reduction caused by purification and morphological voids."
    },
    "analysis_without_hierarchical_structure": {
      "descriptive_text": "The sample is a copolymer synthesized via a solution method utilizing copper sulfate pentahydrate, pyromellitic dianhydride urea, ammonium chloride, and ammonium molybdate in nitrobenzene at 185°C for 12 hours. Post-synthesis, the material underwent washing with methanol, boiling with HCl/NaCl, neutralization with KOH/NaCl, and vacuum drying. The dielectric constant was characterized at room temperature (25 °C) and a frequency of 100 Hz.",
      "reasoning_analysis": "Increasing Factors: The incorporation of transition metal species such as copper and molybdenum along with highly polar functional groups including urea and anhydride derivatives into the polymer structure significantly enhances electronic and orientational polarization, driving the dielectric constant upward. Additionally, the measurement frequency of 100 Hz is sufficiently low to allow interfacial and dipolar polarization mechanisms to fully contribute to the permittivity. Decreasing Factors: The rigorous post-synthesis processing history, including washing with methanol, boiling with acid and salt solutions, neutralization, and vacuum drying, is designed to remove residual ions, catalysts, and the high-permittivity nitrobenzene solvent, which reduces ionic conductivity and extrinsic polarization contributions. Furthermore, the high-temperature synthesis condition may induce structural rigidification that restricts segmental dipole mobility. Dominant Factor: Despite the purification steps aimed at removing extrinsic polar species, the intrinsic high polarizability arising from the metal-coordinated structure and polar organic backbone qualitatively dominates the dielectric behavior, establishing a baseline permittivity governed primarily by the chemical architecture rather than residual processing agents."
    }
  },
  {
    "doi": null,
    "title": "Formulas for the Dielectric Constant and Dissipation Factor of Mixtures and Their Application to the Cellulose System*",
    "year": 1964,
    "chemical_composition": {
