Repository: hhtrick/HHT-code

# HHT training framework

This directory contains model training, embedding precomputation, inference, article-level baselines and the curated datasets. All commands below assume that the working directory is `train_code/`.

## 3. Datasets and fixed partitions

Each main dataset is a JSON array at `dataset/{property}/{property}.json`. Entries contain source metadata, `chemical_composition`, `processing_history`, `hierarchical_structure`, `properties`, and two generated-analysis objects. Targets are stored as `properties[property]["value"]`; source metadata and target values are not predictive input fields.

| Property | Train | Validation | Test | Total |
|---|---:|---:|---:|---:|

File: train_code/dataset/eps/eps.json (part 131 of 190)
[
      "repeat_unit_psmiles": "[*]OC1C(O)C(O)C(O)C(O)C1[*]",
      "monomers": [
        {
          "name": "D-Glucose",
          "smiles": "C([C@@H]1[C@H]([C@@H]([C@H]([C@H](O1)O)O)O)O)O",
          "ratio_value": null,
          "ratio_unit": null
        }
      ],
      "additives": [],
      "is_homopolymer": true
    },
    "processing_history": "Bleached sulfite pulp, beaten 35 min (Jokro mill). Sheet molded, pressed at 50 psi, air dried. Measurement: Pressed at 123 psi, density 0.8790 g/cc. Schering Bridge, vacuum 0.1 mu, 10 kcycle/sec.",
    "hierarchical_structure": "Density 0.8790 g/cc. Semicrystalline cellulose.",
    "properties": {
      "eps": {
        "value": [
          2.756
        ],
        "unit": null
      }
    },
    "analysis_with_hierarchical_structure": {
      "descriptive_text": "The sample consists of semicrystalline cellulose, a homopolymer derived from D-Glucose repeat units. It was prepared from bleached sulfite pulp which was beaten for 35 minutes in a Jokro mill, followed by sheet molding and pressing at 50 psi before being air dried. For characterization, the material was pressed at 123 psi to achieve a density of 0.8790 g/cc, and the dielectric properties were measured using a Schering Bridge at 10 kcycle/sec under vacuum conditions.",
      "reasoning_analysis": "Increasing Factors: The chemical composition features a high density of hydroxyl groups on the D-Glucose repeat units, which possess strong permanent dipole moments capable of orienting under an electric field, thereby significantly increasing the dielectric constant. Additionally, the processing history involving air drying of bleached sulfite pulp suggests the potential presence of residual absorbed moisture within the hygroscopic cellulose matrix, and since water has a very high dielectric constant, this would substantially elevate the overall eps. The measurement frequency of 10 kcycle/sec is sufficiently low to allow for dipolar orientation polarization contributions. Decreasing Factors: The hierarchical structure is described as semicrystalline, where the crystalline regions impose strict constraints on polymer chain mobility and dipole alignment compared to amorphous regions, potentially limiting the maximum achievable polarization. Furthermore, the extensive hydrogen bonding network inherent to cellulose restricts the rotational freedom of the hydroxyl dipoles, dampening their contribution to the dielectric constant relative to free dipoles. Dominant Factor: While the semicrystalline structure restricts mobility, the intrinsic high polarity of the hydroxyl-rich backbone combined with the likelihood of residual moisture retention from the air-drying processing history qualitatively dominates the dielectric behavior, driving the eps to higher values typical of hydrophilic biopolymers."
    },
    "analysis_without_hierarchical_structure": {
      "descriptive_text": "The sample comprises a cellulose homopolymer constructed from D-glucose repeat units. Prepared from bleached sulfite pulp, the material underwent mechanical beating for 35 minutes in a Jokro mill prior to being sheet molded and pressed at 50 psi, followed by air drying. During characterization, the specimen was compressed at 123 psi to a density of 0.8790 g/cc, and dielectric measurements were conducted using a Schering Bridge under vacuum at a frequency of 10 kcycle/sec.",
      "reasoning_analysis": "Increasing Factors: The chemical composition consists of a glucose backbone heavily functionalized with hydroxyl groups, creating strong permanent dipoles that contribute significantly to orientation polarization, thereby driving the eps higher. Additionally, the processing history specifies air drying, which likely leaves residual moisture within the hydrophilic cellulose matrix; given water's high dielectric constant, this acts as a potent enhancer of the overall eps. The measurement frequency of 10 kcycle/sec is sufficiently low to allow these dipoles to align with the electric field, further supporting a higher eps value. Decreasing Factors: The reported density of 0.8790 g/cc is significantly lower than the theoretical density of crystalline cellulose, indicating the presence of voids or porosity within the pressed sheet. Since air has a dielectric constant near unity, these voids reduce the effective volumetric average of the eps. Additionally, mechanical pressing may induce packing that restricts segmental mobility in certain regions, potentially limiting dipole orientation. Dominant Factor: The intrinsic high polarity of the hydroxyl-rich cellulose backbone, exacerbated by the hygroscopic nature of the material and the likelihood of residual moisture retention from the air-drying process, qualitatively dominates the dielectric behavior. This combination typically outweighs the reducing effect of porosity, resulting in a net qualitative increase in eps compared to non-polar polymers."
    }
  },
  {
    "doi": "10.1002/marc.202300601",
    "title": "The Recent Advances of Polymer–POSS Nanocomposites With Low Dielectric Constant",
    "year": 2024,
    "chemical_composition": {
      "repeat_unit_psmiles": null,
      "monomers": [
        {
          "name": "Polyimide",
          "smiles": null,
          "ratio_value": null,
          "ratio_unit": null
        }
      ],
      "additives": [
        {
          "name": "MCM-41@POSS",
          "type": "filler",
          "amount_value": null,
          "amount_unit": null
        }
      ],
      "is_homopolymer": false
    },
    "processing_history": "Prepared as described in Ref [117] (Sample PI/MCM-41@POSS-3). Dielectric constant measured at 1 MHz.",
    "hierarchical_structure": "PI/MCM-41@POSS composite.",
    "properties": {
      "eps": {
        "value": [
          1.88
        ],
        "unit": null
      }
    },
    "analysis_with_hierarchical_structure": {
      "descriptive_text": "This material is a polyimide-based composite incorporating MCM-41@POSS as a functional filler. Designated as Sample PI/MCM-41@POSS-3, the specimen was fabricated following the methodology detailed in Reference [117] to form a structured PI/MCM-41@POSS composite. Dielectric characterization was performed at a frequency of 1 MHz to evaluate the permittivity.",
      "reasoning_analysis": "Increasing Factors: Interfacial polarization (Maxwell-Wagner-Sillars effect) arising from the heterogeneity between the organic polyimide matrix and the inorganic MCM-41@POSS filler can lead to charge accumulation at interfaces, potentially elevating the dielectric constant. Additionally, any surface hydroxyl groups present on the mesoporous silica framework may introduce dipolar contributions that increase polarizability. Decreasing Factors: The incorporation of MCM-41 introduces mesopores containing air, which has a dielectric constant near unity, thereby reducing the overall volumetric permittivity of the composite. Furthermore, the POSS cages possess low electronic polarizability due to their siloxane structure, and the rigid polyimide backbone inherently limits dipolar orientation, both contributing to a lower dielectric constant. Dominant Factor: The introduction of nanoporosity via the MCM-41 framework and the low polarizability of the POSS cages typically dominate the dielectric behavior. Consequently, despite potential interfacial effects, the structural design aims to qualitatively reduce the dielectric constant relative to the neat polyimide matrix by leveraging the low permittivity of the voids and the inorganic cage structure."
    },
    "analysis_without_hierarchical_structure": {
      "descriptive_text": "The sample consists of a polyimide matrix composite incorporated with MCM-41@POSS hybrid filler. Designated as Sample PI/MCM-41@POSS-3, the material was prepared following established literature protocols and characterized for dielectric constant at a frequency of 1 MHz.",
      "reasoning_analysis": "Increasing Factors: The polyimide backbone features polar imide groups and aromatic rings that facilitate electronic and orientational polarization, inherently establishing a baseline permittivity higher than non-polar polymers. Additionally, heterogeneities at the polymer-filler interface may induce interfacial polarization mechanisms, potentially contributing to an increase in the dielectric constant. Decreasing Factors: The incorporation of MCM-41@POSS introduces substantial porosity and free volume into the system. The air voids within the mesoporous MCM-41 structure possess a dielectric constant near unity, effectively lowering the overall polarizability, while the bulky POSS cages disrupt chain packing to reduce the density of polarizable groups per unit volume. Dominant Factor: The architectural modification driven by the porous filler qualitatively dominates the final dielectric behavior; the reduction in effective permittivity resulting from the low-k air voids and increased free volume outweighs the intrinsic polarity of the polyimide matrix, leading to a net decrease in dielectric constant relative to the neat polymer."
    }
  },
  {
    "doi": "10.1002/marc.202300601",
    "title": "The Recent Advances of Polymer–POSS Nanocomposites With Low Dielectric Constant",
    "year": 2024,
    "chemical_composition": {
      "repeat_unit_psmiles": null,
      "monomers": [
        {
          "name": "Polyimide",
          "smiles": null,
          "ratio_value": null,
          "ratio_unit": null
        }
      ],
      "additives": [
        {
          "name": "OFG",
          "type": "filler",
          "amount_value": 15,
          "amount_unit": "wt%"
        }
      ],
      "is_homopolymer": false
    },
    "processing_history": "Prepared as described in Ref [80]. Dielectric constant measured at 0.1 MHz.",
    "hierarchical_structure": "PI/OFG composite.",
    "properties": {
      "eps": {
        "value": [
          2.3
        ],
        "unit": null
      }
    },
    "analysis_with_hierarchical_structure": {
      "descriptive_text": "This material is a polyimide-based composite incorporating 15 wt% OFG filler within the polymer matrix. Structurally defined as a PI/OFG composite, the sample was prepared according to established protocols referenced in literature, with the dielectric permittivity subsequently characterized at a frequency of 0.1 MHz.",
      "reasoning_analysis": "Increasing Factors: The polyimide matrix contains polar imide rings and carbonyl groups that contribute to dipolar polarization. The incorporation of 15 wt% OFG filler introduces an inorganic phase which typically possesses a higher intrinsic dielectric constant than the organic matrix, thereby increasing the composite permittivity according to effective medium theories. Additionally, at the measurement frequency of 0.1 MHz, interfacial polarization (Maxwell-Wagner-Sillars effect) at the boundaries between the polyimide and the filler particles contributes positively to the overall dielectric constant. Decreasing Factors: The interaction between the filler surface and the polymer chains can restrict segmental mobility of the polyimide backbone, potentially reducing the ability of dipoles to align with the external field. Furthermore, the specific preparation protocol referenced may influence interfacial void formation; if imperfect wetting occurs, the resulting free volume could locally reduce the polarizability. Dominant Factor: The intrinsic polarity of the polyimide backbone combined with the interfacial polarization effects arising from the significant filler loading (15 wt%) at the low measurement frequency (0.1 MHz) qualitatively dominates the dielectric response, typically resulting in a permittivity governed by the composite mixing rules and interfacial phenomena rather than pure matrix behavior."
    },
    "analysis_without_hierarchical_structure": {
      "descriptive_text": "The sample consists of a polyimide-based composite matrix incorporated with 15 wt% OFG filler, identified as a non-homopolymer system due to the presence of additives. The material was prepared according to the methodology outlined in Reference [80], and its dielectric constant was subsequently characterized at a frequency of 0.1 MHz.",
      "reasoning_analysis": "Increasing Factors: The polyimide matrix contains polar imide functional groups, such as carbonyl and amine moieties, which enhance electronic and orientational polarizability, inherently driving the dielectric constant higher. Additionally, the heterogeneous nature of the composite with 15 wt% filler induces Maxwell-Wagner-Sillars interfacial polarization, an effect that typically elevates the apparent permittivity at low frequencies like 0.1 MHz. Decreasing Factors: If the OFG filler possesses low-polarizability characteristics, such as fluorinated components often used in dielectric modifications, it would dilute the overall polarizability of the composite. Furthermore, any micro-voids or free volume introduced at the filler-matrix interface during processing would lower the effective dielectric constant relative to the bulk polymer. Dominant Factor: The intrinsic polarizability of the polyimide matrix qualitatively dominates the final dielectric behavior due to its majority volume fraction, establishing the baseline permittivity upon which the filler-induced interfacial effects superimpose."
    }
  },
  {
    "doi": null,
    "title": "Dielectric Properties of Solid Polymers",
    "year": null,
    "chemical_composition": {
      "repeat_unit_psmiles": "[*]CC(c1ccc(Cl)cc1)[*]",
      "monomers": [
        {
          "name": "p-chlorostyrene",
          "smiles": "Clc1ccc(C=C)cc1",
          "ratio_value": null,
          "ratio_unit": null
        }
      ],
      "additives": [],
      "is_homopolymer": true
    },
    "processing_history": "Thermal polymerization in benzene, purified monomers, fractional precipitation, vacuum dried. Disk-shaped samples. Dielectric constant measured at 100°C and 0.01 c/s.",
    "hierarchical_structure": "Amorphous.",
    "properties": {
      "eps": {
        "value": [
          2.677
        ],
        "unit": null
      }
    },
    "analysis_with_hierarchical_structure": {
      "descriptive_text": "The sample comprises an amorphous poly(p-chlorostyrene) homopolymer prepared through thermal polymerization in benzene utilizing purified monomers. Post-synthesis processing involved fractional precipitation and vacuum drying to ensure purity before being formed into disk-shaped specimens. Dielectric characterization was performed at 100°C with a frequency of 0.01 Hz.",
      "reasoning_analysis": "Increasing Factors: The substitution of a chlorine atom on the phenyl ring introduces a strong permanent dipole moment, significantly enhancing orientational polarizability relative to non-polar analogs. The amorphous structure provides the free volume necessary for dipole reorientation, while the elevated measurement temperature of 100°C increases segmental mobility to facilitate alignment with the electric field. Additionally, the extremely low measurement frequency of 0.01 Hz ensures that slow dipolar relaxation processes contribute fully to the total polarization. Decreasing Factors: The vacuum drying step removes residual benzene and volatile impurities that could otherwise act as plasticizers or polar contaminants to artificially inflate the dielectric constant. Furthermore, fractional precipitation likely removes low molecular weight oligomers, reducing the concentration of chain ends which contribute disproportionately to free volume and mobility, thereby slightly limiting the maximum achievable polarizability. Dominant Factor: The intrinsic chemical polarity of the carbon-chlorine bond is the primary driver establishing a high baseline dielectric constant; however, the extremely low measurement frequency is the dominant experimental factor that allows this intrinsic polarizability to be fully expressed without suppression by dielectric dispersion."
    },
    "analysis_without_hierarchical_structure": {
      "descriptive_text": "The sample consists of a poly(p-chlorostyrene) homopolymer synthesized via thermal polymerization in benzene using purified monomers. Following synthesis, the polymer was purified through fractional precipitation and subsequently vacuum dried to eliminate residual solvents. The material was formed into disk-shaped samples for characterization, with the dielectric constant measured at an elevated temperature of 100°C and a frequency of 0.01 cycles per second.",
      "reasoning_analysis": "Increasing Factors: The chemical composition features a chlorine substituent on the phenyl ring, which introduces a permanent dipole moment and enhances orientational polarization relative to non-polar polystyrene. Additionally, the processing history specifies a measurement frequency of 0.01 cycles per second, which is sufficiently low to allow full alignment of dipoles with the electric field, thereby maximizing the dielectric response. The elevated measurement temperature of 100°C also increases free volume and local chain mobility, facilitating dipole relaxation. Decreasing Factors: The sample is a neat homopolymer lacking high-permittivity additives or conductive fillers that would otherwise significantly amplify the dielectric constant. Furthermore, since the glass transition temperature of poly(p-chlorostyrene) typically exceeds 100°C, the polymer likely remains in a glassy state during measurement, restricting large-scale segmental motions required for maximal dipole orientation. Dominant Factor: The intrinsic polarity conferred by the chloro-substituent combined with the quasi-static measurement frequency qualitatively dominates the dielectric behavior. While the glassy state limits some mobility, the low frequency ensures that all accessible dipolar mechanisms contribute fully, establishing a dielectric constant significantly higher than non-polar analogues measured under similar conditions."
    }
  },
  {
    "doi": null,
    "title": "Dielectric Properties of Solid Polymers",
    "year": null,
    "chemical_composition": {
      "repeat_unit_psmiles": "[*]CC(c1ccc(Cl)cc1)[*]",
      "monomers": [
        {
          "name": "p-chlorostyrene",
          "smiles": "Clc1ccc(C=C)cc1",
          "ratio_value": null,
          "ratio_unit": null
        }
      ],
      "additives": [],
      "is_homopolymer": true
    },
    "processing_history": "Thermal polymerization in benzene, purified monomers, fractional precipitation, vacuum dried. Disk-shaped samples. Dielectric constant measured at 100°C and 0.1 c/s.",
    "hierarchical_structure": "Amorphous.",
    "properties": {
      "eps": {
        "value": [
          2.666
        ],
        "unit": null
      }
    },
    "analysis_with_hierarchical_structure": {
      "descriptive_text": "The sample comprises an amorphous poly(p-chlorostyrene) homopolymer synthesized via thermal polymerization in benzene using purified monomers. Following synthesis, the material was subjected to fractional precipitation and vacuum drying to remove residual solvents before being molded into disk-shaped samples. The dielectric constant was characterized at a temperature of 100°C and a frequency of 0.1 cycles per second.",
      "reasoning_analysis": "Increasing Factors: The incorporation of chlorine atoms onto the phenyl rings introduces strong permanent dipoles via the polar C-Cl bond, significantly enhancing orientational polarization compared to non-polar polystyrene. Additionally, the extremely low measurement frequency of 0.1 cycles per second allows sufficient time for available dipolar relaxation mechanisms to align with the electric field, maximizing the permittivity contribution. The amorphous hierarchical structure lacks crystalline domains that would otherwise restrict dipole orientation. Decreasing Factors: The bulky phenyl rings combined with the chlorine substituents create significant steric hindrance, restricting the rotational freedom of the dipoles. Furthermore, since the glass transition temperature of poly(p-chlorostyrene) typically exceeds the measurement temperature of 100°C, the polymer chains are in a glassy state where segmental mobility is frozen, limiting the alpha-relaxation contribution to the dielectric constant. The vacuum drying process ensures the removal of residual benzene, eliminating any plasticization effect that could have increased free volume and chain mobility. Dominant Factor: The intrinsic high dipole moment of the chloro-substituent combined with the low-frequency measurement condition qualitatively dominates the behavior, ensuring an elevated dielectric constant relative to non-polar analogues despite the restrictions imposed by the glassy state and steric hindrance."
    },
    "analysis_without_hierarchical_structure": {
      "descriptive_text": "The sample comprises a poly(p-chlorostyrene) homopolymer synthesized via thermal polymerization in benzene utilizing purified monomers. Post-synthesis purification was achieved through fractional precipitation, followed by vacuum drying to eliminate residual volatiles. The material was formed into disk-shaped specimens, and the dielectric constant was characterized at 100°C with a frequency of 0.1 cycles per second.",
      "reasoning_analysis": "Increasing Factors: The chemical composition features a chlorine substituent on the phenyl ring, which introduces a strong permanent dipole moment to the polymer backbone, significantly enhancing orientational polarization relative to non-polar polystyrene. Additionally, the processing history specifies a measurement temperature of 100°C and a very low frequency of 0.1 c/s; the elevated temperature provides thermal energy to facilitate dipolar orientation, while the low frequency allows sufficient time for slow relaxation mechanisms to fully align with the electric field, both contributing to a higher observed dielectric constant. Decreasing Factors: The processing history includes rigorous purification steps such as fractional precipitation and vacuum drying, which remove residual benzene solvent, unreacted monomers, and ionic impurities that could otherwise cause interfacial polarization or ionic conductivity artifacts at low frequencies. Furthermore, the absence of high-permittivity additives or conductive fillers in the chemical composition limits the dielectric constant to the intrinsic value of the neat polymer matrix. Dominant Factor: While the rigorous purification ensures the measurement reflects the intrinsic material properties rather than impurity-driven artifacts, the intrinsic chemical polarity provided by the chloro-substituent combined with the low-frequency measurement conditions qualitatively dominates the final behavior by enabling the full expression of dipolar polarization that defines the magnitude of the dielectric constant for this sample."
    }
  },
  {
    "doi": null,
    "title": "Dielectric Properties of Solid Polymers",
    "year": null,
    "chemical_composition": {
      "repeat_unit_psmiles": "[*]CC(c1ccc(Cl)cc1)[*]",
      "monomers": [
        {
          "name": "p-chlorostyrene",
          "smiles": "Clc1ccc(C=C)cc1",
          "ratio_value": null,
          "ratio_unit": null
        }
      ],
      "additives": [],
      "is_homopolymer": true
    },
    "processing_history": "Thermal polymerization in benzene, purified monomers, fractional precipitation, vacuum dried. Disk-shaped samples. Dielectric constant measured at 100°C and 1 c/s.",
    "hierarchical_structure": "Amorphous.",
    "properties": {
      "eps": {
        "value": [
          2.657
        ],
        "unit": null
      }
    },
    "analysis_with_hierarchical_structure": {
      "descriptive_text": "The sample comprises an amorphous poly(p-chlorostyrene) homopolymer synthesized through thermal polymerization in benzene utilizing purified monomers. Post-synthesis processing involved fractional precipitation and vacuum drying to remove residual solvents and impurities, after which the material was formed into disk-shaped specimens. Dielectric characterization was performed at 100°C with a frequency of 1 c/s.",
      "reasoning_analysis": "Increasing Factors: The incorporation of chlorine atoms onto the phenyl rings introduces strong permanent dipole moments due to the electronegativity difference between carbon and chlorine, significantly enhancing orientational polarization compared to non-polar polystyrene. Additionally, the extremely low measurement frequency of 1 c/s allows sufficient time for dipolar relaxation processes to occur, maximizing the contribution of these dipoles to the total permittivity. The amorphous hierarchical structure provides greater free volume compared to crystalline regions, facilitating local segmental motions required for dipole alignment. Decreasing Factors: The measurement temperature of 100°C is likely below the glass transition temperature (Tg) of poly(p-chlorostyrene), which typically exceeds 130°C due to the bulky chloro-substituent. In this glassy state, large-scale segmental chain mobility is frozen, restricting the full orientational contribution of the dipoles that would be accessible in the rubbery state. Furthermore, the hydrocarbon backbone itself remains non-polar, limiting the baseline electronic and atomic polarization contributions. Dominant Factor: The intrinsic dipole moment generated by the polar chlorine substituents qualitatively dominates the dielectric behavior, establishing a significantly higher permittivity baseline than non-polar analogs. While the glassy state at 100°C limits segmental mobility, the low measurement frequency ensures that all available local dipolar relaxations contribute fully, making the chemical polarity the primary driver of the observed eps."
    },
    "analysis_without_hierarchical_structure": {
      "descriptive_text": "The sample consists of a poly(p-chlorostyrene) homopolymer synthesized through thermal polymerization in benzene using purified monomers. Following synthesis, the polymer underwent fractional precipitation and was subsequently vacuum dried to remove residual solvents and monomers. The material was formed into disk-shaped samples for characterization, where the dielectric constant was measured at a temperature of 100°C and a frequency of 1 c/s.",
      "reasoning_analysis": "Increasing Factors: The chemical composition features a chlorine substituent on the phenyl ring, which introduces a strong permanent dipole moment to the poly(p-chlorostyrene) backbone, inherently increasing polarizability and the dielectric constant. Additionally, the processing history specifies measurement at 100°C and 1 c/s; the elevated temperature enhances segmental chain mobility near the glass transition, facilitating dipole orientation, while the extremely low frequency allows sufficient time for full dipolar relaxation, both driving the dielectric constant higher. Decreasing Factors: The purification steps, including fractional precipitation and vacuum drying, effectively remove residual solvents and potential polar impurities like water that could artificially elevate the dielectric reading, ensuring the value reflects only the polymer matrix. Furthermore, the steric hindrance from the bulky chlorophenyl groups restricts chain mobility compared to less substituted polymers, potentially limiting the magnitude of orientational polarization. Dominant Factor: The intrinsic polarity conferred by the carbon-chlorine bond is the dominant factor defining the material's dielectric potential, but the low-frequency measurement condition specified in the history is the critical experimental factor that allows this intrinsic polarity to be fully expressed as a high dielectric constant value."
    }
  },
  {
    "doi": "10.1002/marc.202300601",
    "title": "The Recent Advances of Polymer–POSS Nanocomposites With Low Dielectric Constant",
    "year": 2024,
    "chemical_composition": {
      "repeat_unit_psmiles": null,
      "monomers": [
        {
          "name": "Polyimide",
          "smiles": null,
          "ratio_value": null,
          "ratio_unit": null
        }
      ],
      "additives": [
        {
          "name": "POSS",
          "type": "filler",
          "amount_value": null,
          "amount_unit": null
        }
      ],
      "is_homopolymer": false
    },
    "processing_history": "Prepared as described in Ref [105] (Sample POSS/PI-20). Dielectric constant measured at 1 MHz.",
    "hierarchical_structure": "POSS/PI nanocomposite.",
    "properties": {
      "eps": {
        "value": [
          2.64
        ],
        "unit": null
      }
    },
    "analysis_with_hierarchical_structure": {
      "descriptive_text": "The sample comprises a Polyimide matrix reinforced with Polyhedral Oligomeric Silsesquioxane (POSS) nanoparticles, forming a hierarchical POSS/PI nanocomposite designated as sample POSS/PI-20. Preparation followed the methodology outlined in Reference [105], resulting in a heterogeneous system where the dielectric constant was characterized at a frequency of 1 MHz.",
      "reasoning_analysis": "Increasing Factors: The presence of distinct interfaces between the inorganic POSS filler and the organic Polyimide matrix facilitates Maxwell-Wagner-Sillars interfacial polarization, which tends to increase the effective permittivity. Additionally, the polar carbonyl and imide groups within the polymer backbone contribute to dipole orientation polarization under the applied electric field. Decreasing Factors: The bulky geometry of the POSS cages disrupts the segmental packing of the Polyimide chains, generating excess free volume that reduces the density of polarizable dipoles per unit volume. The siloxane core of the POSS molecules also possesses a lower intrinsic polarizability compared to the aromatic imide segments, contributing to a reduction in the bulk dielectric constant. Dominant Factor: In this nanocomposite system, the morphological modification of the polymer matrix is the dominant factor; the significant increase in free volume and the disruption of chain packing density induced by the POSS nanoparticles typically outweigh the contributions from interfacial polarization, qualitatively driving the dielectric constant to lower values compared to the unfilled Polyimide."
    },
    "analysis_without_hierarchical_structure": {
      "descriptive_text": "The sample comprises a polyimide matrix composite incorporated with polyhedral oligomeric silsesquioxane (POSS) nanoparticles acting as a filler component, specifically identified as sample POSS/PI-20. The material preparation followed the protocol outlined in Reference [105], resulting in a heterogeneous nanocomposite structure. The dielectric constant was subsequently characterized at a frequency of 1 MHz to evaluate the electrical insulation properties of the modified polymer system.",
      "reasoning_analysis": "Increasing Factors: The polyimide matrix contains polar imide linkages and aromatic structures that facilitate dipole orientation polarization under an electric field, intrinsically contributing to a higher dielectric constant. Additionally, interfacial regions between the organic matrix and inorganic POSS filler could induce Maxwell-Wagner-Sillars interfacial polarization, potentially increasing permittivity if charge accumulation occurs at the phase boundaries. Decreasing Factors: The incorporation of POSS nanoparticles introduces bulky cage-like structures that disrupt efficient polymer chain packing, significantly increasing the fractional free volume within the composite. Since free volume effectively reduces the density of polarizable units per unit volume, this structural change qualitatively drives the overall eps down. Furthermore, the silsesquioxane core possesses lower electronic polarizability compared to the organic polyimide backbone. Dominant Factor: While the polar nature of the polyimide matrix establishes the baseline permittivity, the introduction of POSS-induced nanoscale free volume and the lower polarizability of the inorganic filler cages qualitatively dominate the composite behavior, serving as the primary structural determinant for reducing the dielectric constant relative to the inherent polarity of the neat polymer matrix."
    }
  },
  {
    "doi": null,
    "title": "High Dielectric Constant Composites Based on Metallophthalocyanine Oligomer and Poly(vinylidene fluoride-trifluoroethylene) Copolymer",
    "year": 2001,
    "chemical_composition": {
      "repeat_unit_psmiles": null,
      "monomers": [
        {
          "name": "Vinylidene fluoride",
          "smiles": "C=C(F)F",
          "ratio_value": 50,
          "ratio_unit": "mol%"
        },
        {
          "name": "Trifluoroethylene",
          "smiles": "FC(F)=CF",
          "ratio_value": 50,
          "ratio_unit": "mol%"
        }
      ],
      "additives": [],
      "is_homopolymer": false
    },
    "processing_history": "P(VDF-TrFE) 50/50 mol% copolymer purchased from Solvay. Dielectric constant measured at room temperature (25 °C) and 100 Hz.",
    "hierarchical_structure": "Ferroelectric copolymer matrix.",
    "properties": {
      "eps": {
        "value": [
          18
        ],
        "unit": null
      }
    },
    "analysis_with_hierarchical_structure": {
      "descriptive_text": "The investigated sample is a poly(vinylidene fluoride-co-trifluoroethylene) copolymer featuring an equimolar composition of 50 mol% vinylidene fluoride and 50 mol% trifluoroethylene monomers. Sourced commercially from Solvay, the material possesses a ferroelectric copolymer matrix structure. Dielectric characterization was performed at room temperature (25 °C) at a frequency of 100 Hz.",
      "reasoning_analysis": "Increasing Factors: The high electronegativity of the fluorine atoms within the vinylidene fluoride and trifluoroethylene units creates strong permanent dipoles, fundamentally elevating the dielectric permittivity. Additionally, the 50/50 molar ratio stabilizes the ferroelectric all-trans crystalline phase, allowing for domain wall motion and dipole switching contributions under an electric field. The low measurement frequency of 100 Hz ensures that slow dipolar relaxation mechanisms and domain movements fully contribute to the measured permittivity. Decreasing Factors: The measurement temperature of 25 °C is significantly below the Curie transition temperature typical for this copolymer composition, meaning the material is in the ferroelectric phase rather than the paraelectric phase where dielectric susceptibility often peaks. Furthermore, the high crystallinity associated with the ferroelectric matrix restricts the segmental mobility of dipoles in the amorphous regions compared to fully amorphous polar polymers. Dominant Factor: The presence of the ferroelectric phase stabilized by the specific 50/50 copolymer composition is the dominant factor, as the cooperative switching of ferroelectric domains and the high density of C-F dipoles overwhelmingly drive the dielectric permittivity to values significantly higher than non-ferroelectric fluoropolymers, despite the measurement temperature being below the Curie point."
    },
    "analysis_without_hierarchical_structure": {
      "descriptive_text": "The sample consists of a poly(vinylidene fluoride-co-trifluoroethylene) [P(VDF-TrFE)] copolymer featuring an equimolar composition of 50 mol% vinylidene fluoride and 50 mol% trifluoroethylene monomers. Procured commercially from Solvay, the material was subjected to dielectric characterization at room temperature (25 °C) with a measurement frequency of 100 Hz.",
      "reasoning_analysis": "Increasing Factors: The incorporation of trifluoroethylene comonomers alongside vinylidene fluoride introduces strong C-F dipoles and sterically stabilizes the all-trans ferroelectric beta-phase, which significantly enhances dipolar polarization. Furthermore, the low measurement frequency of 100 Hz allows sufficient time for dipolar orientation and interfacial polarization mechanisms to contribute fully to the dielectric response. Decreasing Factors: The absence of explicit electrical poling or mechanical stretching in the provided processing history suggests that the ferroelectric domains may remain randomly oriented, which limits the net macroscopic permittivity compared to a poled sample. Additionally, the presence of amorphous regions, which typically possess lower dipole density than the ferroelectric crystalline phase, may dilute the overall dielectric constant. Dominant Factor: The intrinsic ferroelectric character of the P(VDF-TrFE) backbone, specifically stabilized by the equimolar TrFE content that locks the chains into the polar beta-phase conformation, qualitatively dominates the dielectric behavior, ensuring a high permittivity baseline relative to non-ferroelectric polymers despite the lack of specific poling processing."
    }
  },
  {
    "doi": null,
    "title": "High Dielectric Constant Composites Based on Metallophthalocyanine Oligomer and Poly(vinylidene fluoride-trifluoroethylene) Copolymer",
    "year": 2001,
    "chemical_composition": {
      "repeat_unit_psmiles": null,
      "monomers": [
        {
          "name": "Vinylidene fluoride",
          "smiles": "C=C(F)F",
          "ratio_value": 50,
          "ratio_unit": "mol%"
        },
        {
          "name": "Trifluoroethylene",
          "smiles": "FC(F)=CF",
          "ratio_value": 50,
          "ratio_unit": "mol%"
        }
      ],
      "additives": [],
      "is_homopolymer": false
    },
    "processing_history": "P(VDF-TrFE) 50/50 mol% copolymer purchased from Solvay. Dielectric constant measured at 70 °C and 100 Hz.",
    "hierarchical_structure": "Ferroelectric copolymer matrix near Curie temperature.",
    "properties": {
      "eps": {
        "value": [
          50
        ],
        "unit": null
      }
    },
    "analysis_with_hierarchical_structure": {
      "descriptive_text": "The sample consists of a poly(vinylidene fluoride-co-trifluoroethylene) [P(VDF-TrFE)] copolymer with an equimolar composition of 50 mol% vinylidene fluoride and 50 mol% trifluoroethylene. Sourced commercially from Solvay, this material exhibits a ferroelectric copolymer matrix structure situated near its Curie temperature. The dielectric properties were characterized at a temperature of 70 °C and a frequency of 100 Hz, reflecting the material's behavior under specific thermal and electrical loading conditions without the inclusion of external additives or fillers.",
