Repository: hhtrick/HHT-code

# HHT training framework

This directory contains model training, embedding precomputation, inference, article-level baselines and the curated datasets. All commands below assume that the working directory is `train_code/`.

## 3. Datasets and fixed partitions

Each main dataset is a JSON array at `dataset/{property}/{property}.json`. Entries contain source metadata, `chemical_composition`, `processing_history`, `hierarchical_structure`, `properties`, and two generated-analysis objects. Targets are stored as `properties[property]["value"]`; source metadata and target values are not predictive input fields.

| Property | Train | Validation | Test | Total |
|---|---:|---:|---:|---:|

File: train_code/dataset/eps/eps.json (part 132 of 190)
[
      "reasoning_analysis": "Increasing Factors: The incorporation of highly electronegative fluorine atoms within both vinylidene fluoride and trifluoroethylene monomers creates strong permanent dipoles that significantly enhance polarizability. The equimolar 50/50 composition stabilizes the ferroelectric beta-phase crystalline structure, which facilitates cooperative dipole alignment. Furthermore, the measurement condition at 70 °C places the material near its Curie temperature, where dielectric constant typically peaks due to phase transition dynamics, and the low frequency of 100 Hz allows sufficient time for dipolar relaxation mechanisms to contribute fully to the permittivity. Decreasing Factors: If the measurement temperature of 70 °C slightly exceeds the specific Curie temperature for this exact batch, the material may enter the paraelectric phase where spontaneous polarization is lost, resulting in a lower dielectric constant compared to the maximum value observed exactly at the transition point. Additionally, the inherent crystallinity required for ferroelectricity restricts segmental motion in the amorphous regions, potentially limiting interfacial polarization contributions compared to a fully amorphous high-dipole system. Dominant Factor: The hierarchical structure described as a ferroelectric matrix near the Curie temperature is the dominant factor, as the phase transition phenomenon inherently dictates a massive surge in dielectric permittivity that overshadows the baseline contributions from chemical composition or measurement frequency alone."
    },
    "analysis_without_hierarchical_structure": {
      "descriptive_text": "The investigated sample is a poly(vinylidene fluoride-co-trifluoroethylene) copolymer characterized by an equimolar composition of 50 mol% vinylidene fluoride and 50 mol% trifluoroethylene monomers. This commercially sourced material was procured from Solvay without further specified modification. The dielectric permittivity was evaluated under an alternating current field at a frequency of 100 Hz and an elevated temperature of 70 °C.",
      "reasoning_analysis": "Increasing Factors: The chemical composition incorporates highly electronegative fluorine atoms within the vinylidene fluoride and trifluoroethylene units, creating strong permanent dipoles that significantly enhance polarizability. The 50/50 molar ratio is critical as the trifluoroethylene comonomer sterically stabilizes the ferroelectric beta-phase crystalline structure without requiring mechanical stretching, inherently boosting the dielectric response. Furthermore, the processing history indicates measurement at 100 Hz, a low frequency that allows sufficient time for dipolar orientation mechanisms to contribute fully to the permittivity, and at 70 °C, where increased thermal energy facilitates segmental motion and dipole alignment compared to room temperature. Decreasing Factors: The processing history notes the material was purchased commercially without explicit mention of electrical poling or specific annealing protocols; consequently, the ferroelectric domains may remain randomly oriented, reducing the net macroscopic permittivity compared to a poled film. Additionally, while 70 °C enhances mobility, if this temperature remains below the Curie transition temperature for this specific copolymer ratio, the permittivity will not reach its theoretical maximum peak associated with the phase transition. Dominant Factor: The intrinsic ferroelectric nature derived from the specific 50/50 chemical composition is the dominant factor, as the stabilization of the polar beta-phase by the trifluoroethylene units fundamentally establishes a high-permittivity baseline that outweighs the variations introduced by the lack of poling or specific thermal history."
    }
  },
  {
    "doi": null,
    "title": "High Dielectric Constant Composites Based on Metallophthalocyanine Oligomer and Poly(vinylidene fluoride-trifluoroethylene) Copolymer",
    "year": 2001,
    "chemical_composition": {
      "repeat_unit_psmiles": null,
      "monomers": [
        {
          "name": "Vinylidene fluoride",
          "smiles": "C=C(F)F",
          "ratio_value": 50,
          "ratio_unit": "mol%"
        },
        {
          "name": "Trifluoroethylene",
          "smiles": "FC(F)=CF",
          "ratio_value": 50,
          "ratio_unit": "mol%"
        }
      ],
      "additives": [
        {
          "name": "Copper-phthalocyanine oligomer",
          "type": "filler",
          "amount_value": 40,
          "amount_unit": "wt%"
        }
      ],
      "is_homopolymer": false
    },
    "processing_history": "Solution casting from DMF. Dried at 70 °C for 4 h in air, then vacuum 12 h. Gold electrodes sputtered. CuPc uniformly distributed. Dielectric constant measured at room temperature (25 °C) and 100 Hz using HP 4192A Impedance Analyzer.",
    "hierarchical_structure": "0-3 composite, CuPc particle size ~1 μm, Uniform distribution.",
    "properties": {
      "eps": {
        "value": [
          100
        ],
        "unit": null
      }
    },
    "analysis_with_hierarchical_structure": {
      "descriptive_text": "The sample comprises a poly(vinylidene fluoride-co-trifluoroethylene) copolymer matrix synthesized from equal molar ratios of vinylidene fluoride and trifluoroethylene monomers. This matrix is compounded with 40 wt% copper-phthalocyanine oligomer filler to create a 0-3 composite material. Processing involved solution casting from dimethylformamide followed by thermal drying at 70 °C in air and vacuum to remove solvent. The hierarchical structure is characterized by uniformly distributed copper-phthalocyanine particles with an approximate size of 1 μm, and gold electrodes were sputtered onto the surface for dielectric measurement at room temperature and 100 Hz.",
      "reasoning_analysis": "Increasing Factors: The intrinsic high dipole moment of the vinylidene fluoride and trifluoroethylene units provides a high baseline permittivity, which is often enhanced by solution casting processes that favor the formation of polar crystalline phases. The addition of 40 wt% copper-phthalocyanine filler introduces regions of higher polarizability and conductivity relative to the polymer matrix, significantly boosting the effective permittivity. Moreover, at the low measurement frequency of 100 Hz, interfacial polarization arising from charge accumulation at the numerous polymer-filler interfaces within the 0-3 composite structure strongly contributes to an elevated apparent dielectric constant. Decreasing Factors: The thermal drying process may induce micro-voids within the film if solvent removal is not perfectly uniform, introducing air pockets with low permittivity that dilute the overall composite response. Additionally, the interaction between the polymer chains and the filler surface may restrict segmental mobility near the interface, potentially reducing the dipolar contribution of the polymer matrix in the interphase region. Dominant Factor: The high loading fraction of the semiconductive copper-phthalocyanine filler coupled with the pronounced interfacial polarization effects at low frequency qualitatively dominates the dielectric behavior, leading to a substantial increase in eps compared to the neat copolymer, as the Maxwell-Wagner-Sillars mechanism outweighs the minor dilution effects from processing-induced voids."
    },
    "analysis_without_hierarchical_structure": {
      "descriptive_text": "The sample comprises a poly(vinylidene fluoride-co-trifluoroethylene) copolymer synthesized from an equimolar mixture of vinylidene fluoride and trifluoroethylene monomers. This polymer matrix was compounded with 40 wt% copper-phthalocyanine oligomer filler, ensuring uniform distribution throughout the composite. Films were prepared via solution casting from dimethylformamide, followed by a thermal treatment involving drying at 70 °C for 4 hours in air and subsequently under vacuum for 12 hours. Gold electrodes were sputtered onto the surfaces, and the dielectric constant was measured at room temperature (25 °C) and 100 Hz using an HP 4192A Impedance Analyzer.",
      "reasoning_analysis": "Increasing Factors: The incorporation of 40 wt% copper-phthalocyanine oligomer introduces extensive interfacial polarization, known as the Maxwell-Wagner-Sillars effect, between the semiconductive filler and the insulating polymer matrix, which is particularly pronounced at the low measurement frequency of 100 Hz. Additionally, the equimolar ratio of vinylidene fluoride to trifluoroethylene favors the formation of the ferroelectric beta-phase crystalline structure, possessing a high intrinsic dipole moment density that inherently elevates the permittivity compared to non-polar polymers. Decreasing Factors: The processing history includes drying at 70 °C and extended vacuum exposure, which aims to eliminate residual dimethylformamide solvent; effective removal prevents artificial inflation of the dielectric constant caused by polar solvent molecules acting as additional dipoles or plasticizers. Furthermore, the high concentration of filler particles may disrupt the crystalline continuity of the ferroelectric polymer matrix, potentially limiting the maximum achievable polarization contribution from the polymer phase itself. Dominant Factor: The high loading of the copper-phthalocyanine filler is the dominant factor governing the dielectric behavior. The massive increase in interfacial area and the significant contrast in conductivity between the filler and the matrix at 40 wt% loading overwhelms the intrinsic dielectric contribution of the P(VDF-TrFE) matrix, driving the eps to values qualitatively higher than that of the neat copolymer due to micro-capacitor effects."
    }
  },
  {
    "doi": null,
    "title": "Dielectric Properties of Solid Polymers",
    "year": null,
    "chemical_composition": {
      "repeat_unit_psmiles": "[*]CC(c1ccc(Cl)cc1)[*]",
      "monomers": [
        {
          "name": "p-chlorostyrene",
          "smiles": "Clc1ccc(C=C)cc1",
          "ratio_value": null,
          "ratio_unit": null
        }
      ],
      "additives": [],
      "is_homopolymer": true
    },
    "processing_history": "Thermal polymerization in benzene, purified monomers, fractional precipitation, vacuum dried. Disk-shaped samples. Dielectric constant measured at 100°C and 10 c/s.",
    "hierarchical_structure": "Amorphous.",
    "properties": {
      "eps": {
        "value": [
          2.651
        ],
        "unit": null
      }
    },
    "analysis_with_hierarchical_structure": {
      "descriptive_text": "The sample consists of an amorphous poly(p-chlorostyrene) homopolymer synthesized via thermal polymerization in benzene using purified monomers. Following synthesis, the material underwent fractional precipitation and vacuum drying to remove residual solvent and impurities before being molded into disk-shaped samples. The dielectric constant was subsequently characterized at a temperature of 100°C and a frequency of 10 c/s.",
      "reasoning_analysis": "Increasing Factors: The substitution of hydrogen with chlorine on the para-position of the phenyl ring introduces a significant permanent dipole moment, enhancing orientational polarizability compared to non-polar polystyrene. Additionally, the amorphous hierarchical structure provides sufficient free volume for local dipolar fluctuations, avoiding the dense packing constraints of a crystalline lattice that would otherwise restrict dipole orientation. Decreasing Factors: The measurement temperature of 100°C is likely below the glass transition temperature of poly(p-chlorostyrene), restricting large-scale segmental motions required for full dipolar alignment, thereby limiting the dielectric constant relative to the rubbery state. Furthermore, the absence of high-permittivity additives or conductive fillers means the dielectric response relies solely on the intrinsic polarizability of the polymer matrix. Dominant Factor: The intrinsic electronic and orientational polarizability contributed by the polar C-Cl bond is the dominant factor establishing a dielectric constant higher than non-polar analogues, despite the restrictions imposed by the glassy state at the measurement temperature."
    },
    "analysis_without_hierarchical_structure": {
      "descriptive_text": "The sample comprises a poly(p-chlorostyrene) homopolymer synthesized via thermal polymerization in benzene utilizing purified monomers. Post-synthesis purification was achieved through fractional precipitation, followed by vacuum drying to ensure solvent removal. The resulting material was formed into disk-shaped specimens, and the dielectric constant was characterized at 100°C under a frequency of 10 c/s.",
      "reasoning_analysis": "Increasing Factors: The incorporation of the electronegative chlorine atom on the phenyl ring creates a permanent dipole moment, substantially enhancing orientational polarization relative to non-polar analogues. Additionally, the low measurement frequency of 10 c/s allows sufficient time for dipolar relaxation processes to contribute to the permittivity, while the elevated temperature of 100°C increases free volume and local chain mobility. Decreasing Factors: The rigorous purification via fractional precipitation and vacuum drying removes residual monomers, solvents, and ionic impurities that could otherwise artificially inflate the dielectric constant through interfacial polarization or conductivity. Furthermore, the absence of high-permittivity fillers or plasticizers limits extrinsic enhancement mechanisms. Dominant Factor: The intrinsic molecular polarity imparted by the chloro-substituent is the dominant factor governing the dielectric response. While the processing history ensures a baseline of purity that prevents artificial inflation, the fundamental chemical structure defines the magnitude of the dipole density available for alignment under the applied field."
    }
  },
  {
    "doi": null,
    "title": "Dielectric Properties of Solid Polymers",
    "year": null,
    "chemical_composition": {
      "repeat_unit_psmiles": "[*]CC(c1ccc(Cl)cc1)[*]",
      "monomers": [
        {
          "name": "p-chlorostyrene",
          "smiles": "Clc1ccc(C=C)cc1",
          "ratio_value": null,
          "ratio_unit": null
        }
      ],
      "additives": [],
      "is_homopolymer": true
    },
    "processing_history": "Thermal polymerization in benzene, purified monomers, fractional precipitation, vacuum dried. Disk-shaped samples. Dielectric constant measured at 100°C and 100 c/s.",
    "hierarchical_structure": "Amorphous.",
    "properties": {
      "eps": {
        "value": [
          2.645
        ],
        "unit": null
      }
    },
    "analysis_with_hierarchical_structure": {
      "descriptive_text": "The investigated sample consists of an amorphous poly(p-chlorostyrene) homopolymer synthesized via thermal polymerization in benzene using purified monomers. Following synthesis, the material underwent fractional precipitation and vacuum drying to remove impurities before being molded into disk-shaped specimens for characterization. The dielectric constant was subsequently measured at 100°C and a frequency of 100 c/s.",
      "reasoning_analysis": "Increasing Factors: The substitution of a chlorine atom on the para-position of the phenyl ring introduces a significant permanent dipole moment, enhancing orientational polarizability. The amorphous structure facilitates dipole alignment by lacking crystalline constraints, and the measurement temperature of 100°C provides thermal energy to activate segmental motions contributing to polarization at 100 c/s. Decreasing Factors: The extensive purification process, including fractional precipitation and vacuum drying, eliminates residual solvents and ionic impurities that could artificially inflate the dielectric constant through interfacial polarization or conductivity. Additionally, the steric bulk of the chlorine substituent may impose minor restrictions on local chain mobility compared to smaller groups. Dominant Factor: The intrinsic polarity of the chloro-substituted repeat unit is the dominant factor. While processing ensures intrinsic measurement and structure allows mobility, the fundamental presence of the permanent dipole moment dictates a qualitatively higher dielectric response compared to non-polar styrenic polymers."
    },
    "analysis_without_hierarchical_structure": {
      "descriptive_text": "The sample comprises a poly(p-chlorostyrene) homopolymer synthesized via thermal polymerization in benzene using purified monomers. Post-synthesis, the material was subjected to fractional precipitation and vacuum drying to ensure purity before being molded into disk-shaped samples. The dielectric constant was subsequently characterized at an elevated temperature of 100°C and a frequency of 100 c/s.",
      "reasoning_analysis": "Increasing Factors: The substitution of a chlorine atom on the phenyl ring introduces a strong permanent dipole moment to the polymer backbone, significantly enhancing orientational polarization relative to non-polar analogs. Additionally, the low measurement frequency of 100 c/s allows sufficient relaxation time for dipoles to align with the electric field, while the elevated temperature of 100°C increases free volume and segmental mobility, facilitating dipolar response. Decreasing Factors: The measurement temperature of 100°C is likely below the glass transition temperature of poly(p-chlorostyrene), which restricts large-scale cooperative chain motions and limits the maximum achievable permittivity compared to the rubbery state. Furthermore, the rigorous purification process involving fractional precipitation and vacuum drying removes residual polar solvents or ionic impurities that could otherwise artificially inflate the dielectric constant through interfacial polarization or conductivity mechanisms. Dominant Factor: The intrinsic polarity provided by the chloro-substituent establishes a high baseline permittivity potential; however, the elevated measurement temperature of 100°C is the dominant dynamic factor that activates sufficient local chain mobility to allow these dipoles to orient, thereby governing the final magnitude of the dielectric constant."
    }
  },
  {
    "doi": null,
    "title": "High Dielectric Constant Composites Based on Metallophthalocyanine Oligomer and Poly(vinylidene fluoride-trifluoroethylene) Copolymer",
    "year": 2001,
    "chemical_composition": {
      "repeat_unit_psmiles": null,
      "monomers": [
        {
          "name": "Vinylidene fluoride",
          "smiles": "C=C(F)F",
          "ratio_value": 50,
          "ratio_unit": "mol%"
        },
        {
          "name": "Trifluoroethylene",
          "smiles": "FC(F)=CF",
          "ratio_value": 50,
          "ratio_unit": "mol%"
        }
      ],
      "additives": [
        {
          "name": "Copper-phthalocyanine oligomer",
          "type": "filler",
          "amount_value": 40,
          "amount_unit": "wt%"
        }
      ],
      "is_homopolymer": false
    },
    "processing_history": "Solution casting from DMF. Dried at 70 °C for 4 h in air, then vacuum 12 h. Gold electrodes sputtered. CuPc not uniformly distributed. Dielectric constant measured at room temperature (25 °C) and 100 Hz using HP 4192A Impedance Analyzer.",
    "hierarchical_structure": "0-3 composite, CuPc particle size ~1 μm, Non-uniform distribution.",
    "properties": {
      "eps": {
        "value": [
          300
        ],
        "unit": null
      }
    },
    "analysis_with_hierarchical_structure": {
      "descriptive_text": "The sample comprises a poly(vinylidene fluoride-co-trifluoroethylene) copolymer matrix containing an equimolar ratio of vinylidene fluoride and trifluoroethylene monomers, compounded with 40 wt% copper-phthalocyanine oligomer filler. This 0-3 composite was fabricated via solution casting from dimethylformamide, followed by thermal drying at 70 °C in air and subsequent vacuum treatment to remove solvent. The resulting hierarchical structure features copper-phthalocyanine particles with an approximate size of 1 μm exhibiting a non-uniform distribution within the polymer phase, and the dielectric properties were evaluated using sputtered gold electrodes at room temperature and 100 Hz.",
      "reasoning_analysis": "Increasing Factors: The poly(vinylidene fluoride-co-trifluoroethylene) matrix exhibits intrinsic ferroelectric behavior due to the alignment of CF2 dipoles, providing a high baseline permittivity relative to non-polar polymers. The addition of 40 wt% copper-phthalocyanine filler introduces strong Maxwell-Wagner-Sillars interfacial polarization, particularly pronounced at the low measurement frequency of 100 Hz, which substantially boosts the effective dielectric constant. Furthermore, the semi-conductive nature of the oligomer filler facilitates charge accumulation at the polymer-filler interfaces, enhancing the polarization response. Decreasing Factors: The noted non-uniform distribution of the filler particles suggests agglomeration, which reduces the specific interfacial area available for polarization compared to an ideal homogeneous dispersion. Additionally, the solution casting process involving high filler loading increases the risk of entrapping micro-voids or porosity within the film, and these air pockets possess a low dielectric constant that dilutes the overall permittivity of the composite. Dominant Factor: The high loading fraction of the filler combined with the robust interfacial polarization mechanisms inherent to the 0-3 composite architecture at low frequency qualitatively dominates the dielectric response, driving the eps significantly higher than that of the neat copolymer, despite potential reductions caused by morphological non-uniformity and processing-induced voids."
    },
    "analysis_without_hierarchical_structure": {
      "descriptive_text": "This sample comprises a poly(vinylidene fluoride-co-trifluoroethylene) copolymer synthesized from equimolar amounts of vinylidene fluoride and trifluoroethylene monomers. The polymer matrix is composite blended with 40 wt% copper-phthalocyanine oligomer filler. Preparation involved solution casting from dimethylformamide, followed by drying at 70 °C for 4 hours in air and subsequently under vacuum for 12 hours. Gold electrodes were sputtered onto the film, and the dielectric properties were characterized at room temperature (25 °C) and 100 Hz using an HP 4192A Impedance Analyzer, with observations noting that the filler was not uniformly distributed.",
      "reasoning_analysis": "Increasing Factors: The intrinsic polarity of the C-F bonds within the P(VDF-TrFE) copolymer backbone establishes a high baseline dielectric response. The addition of 40 wt% copper-phthalocyanine oligomer introduces a high volume fraction of polarizable material, and the low measurement frequency of 100 Hz maximizes interfacial polarization (Maxwell-Wagner-Sillars effect) at the polymer-filler boundaries, significantly driving the eps upward. Decreasing Factors: The reported non-uniform distribution of the filler suggests agglomeration, which reduces the effective interfacial area available for charge accumulation compared to a homogeneous dispersion, potentially limiting the magnitude of the interfacial polarization enhancement. Additionally, voids potentially formed during the air-drying phase of the processing history could lower the effective eps due to the low permittivity of air. Dominant Factor: The high loading fraction of the semi-conductive copper-phthalocyanine filler combined with the low-frequency measurement conditions qualitatively dominates the dielectric behavior. The massive contribution from interfacial polarization mechanisms outweighs the reductions caused by filler agglomeration or processing voids, resulting in a net qualitative increase in eps relative to the neat polymer."
    }
  },
  {
    "doi": "10.1002/marc.202300601",
    "title": "The Recent Advances of Polymer–POSS Nanocomposites With Low Dielectric Constant",
    "year": 2024,
    "chemical_composition": {
      "repeat_unit_psmiles": null,
      "monomers": [
        {
          "name": "Polyamide (POF)",
          "smiles": null,
          "ratio_value": null,
          "ratio_unit": null
        }
      ],
      "additives": [
        {
          "name": "mPOSS",
          "type": "filler",
          "amount_value": null,
          "amount_unit": null
        }
      ],
      "is_homopolymer": false
    },
    "processing_history": "Prepared via Diels-Alder cross-linking as described in Ref [115] (Sample mPOSS/POF-0.2). Dielectric constant measured at 1 MHz.",
    "hierarchical_structure": "mPOSS/POF composite.",
    "properties": {
      "eps": {
        "value": [
          2.25
        ],
        "unit": null
      }
    },
    "analysis_with_hierarchical_structure": {
      "descriptive_text": "The sample constitutes a mPOSS/POF composite featuring a Polyamide (POF) matrix incorporated with mPOSS filler. This organic-inorganic hybrid system was fabricated through Diels-Alder cross-linking reactions, yielding a networked structure identified as Sample mPOSS/POF-0.2. The dielectric constant of the composite was characterized at a frequency of 1 MHz to assess its electrical permittivity.",
      "reasoning_analysis": "Increasing Factors: The Polyamide (POF) matrix contains polar functional groups capable of dipolar orientation polarization, which intrinsically drives the dielectric constant higher. Additionally, the heterogeneous interface between the organic polymer matrix and the inorganic mPOSS filler can induce Maxwell-Wagner-Sillars interfacial polarization, contributing to an increase in permittivity. Decreasing Factors: The Diels-Alder cross-linking process restricts polymer chain segmental mobility, hindering the alignment of dipoles with the external electric field and thereby reducing orientational polarization. Furthermore, the incorporation of mPOSS cages often introduces nanoscale free volume and less polar silsesquioxane structures compared to the polymer matrix, which can lower the overall polarizability. The measurement frequency of 1 MHz may also limit the contribution of slower dipolar relaxations, resulting in a lower observed value compared to static conditions. Dominant Factor: While the cross-linking and filler incorporation impose constraints on chain mobility and polarizability, the intrinsic high polarity of the polyamide backbone remains the dominant factor establishing the baseline dielectric constant, though the final value is qualitatively moderated by the restricted segmental motion inherent to the cross-linked network."
    },
    "analysis_without_hierarchical_structure": {
      "descriptive_text": "This material consists of a Polyamide (POF) matrix reinforced with mPOSS filler, synthesized through Diels-Alder cross-linking to yield the mPOSS/POF-0.2 composite. The dielectric properties were evaluated by measuring the dielectric constant at a frequency of 1 MHz.",
      "reasoning_analysis": "Increasing Factors: The chemical composition features a Polyamide (POF) matrix containing polar amide linkages, which possess significant dipole moments capable of orientation polarization under an electric field, intrinsically driving the dielectric constant higher compared to non-polar hydrocarbon polymers. Decreasing Factors: The incorporation of mPOSS filler introduces bulky cage structures that typically increase the fractional free volume within the matrix, thereby reducing the density of polarizable units per unit volume. Furthermore, the Diels-Alder cross-linking processing history restricts segmental chain mobility, hindering the ability of dipoles to align with the applied field at the measurement frequency. Dominant Factor: While the polar amide groups establish a baseline capacity for polarization, the introduction of mPOSS nanoparticles is the dominant factor influencing the final dielectric behavior, as the associated increase in free volume and nanoscale porosity qualitatively tends to lower the dielectric constant relative to the unfilled, linear polyamide precursor."
    }
  },
  {
    "doi": null,
    "title": "Dielectric Properties of Solid Polymers",
    "year": null,
    "chemical_composition": {
      "repeat_unit_psmiles": "[*]CC(c1ccc(Cl)cc1)[*]",
      "monomers": [
        {
          "name": "p-chlorostyrene",
          "smiles": "Clc1ccc(C=C)cc1",
          "ratio_value": null,
          "ratio_unit": null
        }
      ],
      "additives": [],
      "is_homopolymer": true
    },
    "processing_history": "Thermal polymerization in benzene, purified monomers, fractional precipitation, vacuum dried. Disk-shaped samples. Dielectric constant measured at 100°C and 1 kc/s.",
    "hierarchical_structure": "Amorphous.",
    "properties": {
      "eps": {
        "value": [
          2.633
        ],
        "unit": null
      }
    },
    "analysis_with_hierarchical_structure": {
      "descriptive_text": "The investigated material is an amorphous poly(p-chlorostyrene) homopolymer prepared through thermal polymerization in benzene using purified monomers. Post-synthesis processing involved fractional precipitation and vacuum drying to ensure purity, after which the material was formed into disk-shaped samples for characterization. The dielectric constant was measured under conditions of 100°C and 1 kc/s.",
      "reasoning_analysis": "Increasing Factors: The substitution of a chlorine atom on the para-position of the phenyl ring introduces a strong permanent dipole moment to the repeat unit, significantly enhancing orientational polarizability compared to non-polar polystyrene. Additionally, the amorphous hierarchical structure lacks crystalline constraints, allowing for greater segmental mobility and dipole alignment under the applied electric field. The measurement temperature of 100°C provides sufficient thermal energy to facilitate dipole orientation, further contributing to a higher dielectric constant relative to lower temperature conditions. Decreasing Factors: The steric bulk of the phenyl ring combined with the chlorine substituent imposes rotational energy barriers that may limit the full alignment of dipoles with the external field at the measurement frequency of 1 kc/s. Furthermore, the rigorous processing history involving fractional precipitation and vacuum drying removes residual solvents and potential polar impurities that could otherwise artificially inflate the dielectric constant value. Dominant Factor: The intrinsic electronic and orientational polarizability contributed by the electronegative chlorine atom within the monomer structure qualitatively dominates the dielectric behavior. While processing purity ensures accuracy and thermal conditions aid mobility, the fundamental chemical composition establishes a baseline dielectric constant significantly elevated above non-halogenated vinyl polymers."
    },
    "analysis_without_hierarchical_structure": {
      "descriptive_text": "The sample comprises a poly(p-chlorostyrene) homopolymer synthesized via thermal polymerization in benzene using purified monomers. Following synthesis, the material was purified through fractional precipitation and subsequently vacuum dried to eliminate residual volatiles. The polymer was formed into disk-shaped samples for characterization, during which the dielectric constant was measured at a temperature of 100°C and a frequency of 1 kc/s.",
      "reasoning_analysis": "Increasing Factors: The presence of the chlorine substituent on the para position of the phenyl ring introduces a significant permanent dipole moment due to the electronegativity difference between carbon and chlorine, enhancing orientational polarizability relative to non-polar analogs. Additionally, the low measurement frequency of 1 kc/s allows sufficient time for dipole alignment with the external electric field, while the elevated temperature of 100°C increases free volume, potentially facilitating local segmental motions that contribute to polarization. Decreasing Factors: The vacuum drying step removes residual solvents and moisture, eliminating extrinsic interfacial polarization effects that could artificially inflate the dielectric constant. Furthermore, if the measurement temperature remains below the glass transition temperature of the homopolymer, large-scale chain mobility is restricted, limiting the full contribution of orientational polarizability compared to the rubbery state. Dominant Factor: The intrinsic chemical polarity arising from the C-Cl bond within the repeat unit is the dominant factor determining the dielectric constant. While processing conditions ensure material purity and measurement parameters optimize dipole response, the fundamental electronic and atomic polarizability defined by the chlorinated aromatic structure establishes the primary magnitude of the permittivity."
    }
  },
  {
    "doi": "10.1002/marc.202300601",
    "title": "The Recent Advances of Polymer–POSS Nanocomposites With Low Dielectric Constant",
    "year": 2024,
    "chemical_composition": {
      "repeat_unit_psmiles": null,
      "monomers": [
        {
          "name": "Fluorinated Polyimide",
          "smiles": null,
          "ratio_value": null,
          "ratio_unit": null
        }
      ],
      "additives": [
        {
          "name": "MIPOSS-ALT-NA",
          "type": "filler",
          "amount_value": 2.8,
          "amount_unit": "wt%"
        }
      ],
      "is_homopolymer": false
    },
    "processing_history": "Amphiphilic alternating copolymer introduced into FPI as described in Ref [116] (Sample POSS/FPI-4). Dielectric constant measured at 10 MHz.",
    "hierarchical_structure": "POSS/FPI composite film.",
    "properties": {
      "eps": {
        "value": [
          2.09
        ],
        "unit": null
      }
    },
    "analysis_with_hierarchical_structure": {
      "descriptive_text": "The sample is a POSS/FPI composite film comprising a Fluorinated Polyimide matrix incorporated with 2.8 wt% MIPOSS-ALT-NA filler. This material was fabricated by introducing an amphiphilic alternating copolymer into the Fluorinated Polyimide system, resulting in the hierarchical structure designated as Sample POSS/FPI-4. The dielectric constant (eps) of the composite film was characterized at a frequency of 10 MHz.",
      "reasoning_analysis": "Increasing Factors: The polar imide linkages within the polyimide backbone contribute to dipolar polarization, which inherently increases the dielectric constant. Additionally, the silsesquioxane cages in the MIPOSS filler possess intrinsic polarizability that may contribute positively to the overall permittivity relative to a non-polar hydrocarbon baseline. Decreasing Factors: The fluorination of the polyimide backbone significantly reduces electronic polarizability due to the low polarizability and high electronegativity of fluorine atoms, strongly driving the eps down. Furthermore, the incorporation of bulky, rigid POSS nanoparticles disrupts polymer chain packing, increasing the fractional free volume within the matrix; since voids have a dielectric constant near unity, this structural free volume qualitatively lowers the effective eps. The low filler loading of 2.8 wt% also limits the contribution of any higher-permittivity filler phases. Dominant Factor: The combined effect of the low-polarizability fluorine substituents and the increased fractional free volume induced by the nanoscale POSS cages qualitatively dominates the dielectric behavior, driving the eps toward lower values typical of low-k dielectric materials despite the presence of polar imide groups."
    },
    "analysis_without_hierarchical_structure": {
      "descriptive_text": "The sample consists of a Fluorinated Polyimide matrix modified by the introduction of an amphiphilic alternating copolymer and compounded with 2.8 wt% MIPOSS-ALT-NA filler. Designated as Sample POSS/FPI-4, this composite system was prepared according to the methodology outlined in Reference 116, and the dielectric constant was characterized at a frequency of 10 MHz.",
      "reasoning_analysis": "Increasing Factors: The incorporation of the amphiphilic alternating copolymer introduces polar functional groups that enhance dipolar polarization, thereby driving the dielectric constant upward. Additionally, the inorganic silsesquioxane core of the MIPOSS-ALT-NA filler typically exhibits higher intrinsic polarizability than the fluorinated organic matrix, and the heterogeneous interface between the filler and polymer can induce Maxwell-Wagner-Sillars interfacial polarization, particularly at the measurement frequency of 10 MHz. Decreasing Factors: The fluorination of the polyimide backbone significantly reduces electronic polarizability due to the strong electronegativity and tight binding of electrons in carbon-fluorine bonds. Furthermore, the bulky nature of the fluorine substituents and the nanocage structure of the POSS filler can disrupt chain packing, increasing fractional free volume which lowers the dielectric constant by reducing the density of polarizable units per unit volume. Dominant Factor: The intrinsic low polarizability of the fluorinated polyimide matrix serves as the dominant factor governing the overall permittivity. Despite the presence of polar additives and interfacial effects, the bulk volume fraction remains primarily fluorinated polymer, which fundamentally constrains the dielectric constant to lower values relative to non-fluorinated counterparts, with the additives acting as perturbations to this baseline."
    }
  },
  {
    "doi": "10.1002/marc.202300601",
    "title": "The Recent Advances of Polymer–POSS Nanocomposites With Low Dielectric Constant",
    "year": 2024,
    "chemical_composition": {
      "repeat_unit_psmiles": null,
      "monomers": [
        {
          "name": "Polyimide",
          "smiles": null,
          "ratio_value": null,
          "ratio_unit": null
        }
      ],
      "additives": [
        {
          "name": "FPOSS",
          "type": "filler",
          "amount_value": null,
          "amount_unit": null
        }
      ],
      "is_homopolymer": false
    },
    "processing_history": "Prepared as described in Ref [118] (Sample FPOSS/PI-2.0). Dielectric constant measured at 1 MHz.",
    "hierarchical_structure": "FPOSS/PI nanocomposite.",
    "properties": {
      "eps": {
        "value": [
          2.47
        ],
        "unit": null
      }
    },
    "analysis_with_hierarchical_structure": {
      "descriptive_text": "The sample is an FPOSS/PI nanocomposite designated as Sample FPOSS/PI-2.0, comprising a polyimide matrix incorporated with FPOSS filler. Prepared according to the methodology outlined in Reference [118], the material exhibits a hierarchical nanocomposite structure. The dielectric constant of the system was characterized at a frequency of 1 MHz to evaluate its electrical permittivity.",
