Repository: hhtrick/HHT-code

# HHT training framework

This directory contains model training, embedding precomputation, inference, article-level baselines and the curated datasets. All commands below assume that the working directory is `train_code/`.

## 3. Datasets and fixed partitions

Each main dataset is a JSON array at `dataset/{property}/{property}.json`. Entries contain source metadata, `chemical_composition`, `processing_history`, `hierarchical_structure`, `properties`, and two generated-analysis objects. Targets are stored as `properties[property]["value"]`; source metadata and target values are not predictive input fields.

| Property | Train | Validation | Test | Total |
|---|---:|---:|---:|---:|

File: train_code/dataset/eps/eps.json (part 133 of 190)
[
      "reasoning_analysis": "Increasing Factors: The polyimide matrix contains polar imide linkages capable of dipole orientation polarization, which establishes a baseline permittivity higher than purely non-polar hydrocarbon polymers. Additionally, the heterogeneous interfaces between the FPOSS filler and the polymer matrix can facilitate interfacial polarization mechanisms that may contribute to an increase in dielectric constant. Decreasing Factors: The incorporation of FPOSS filler introduces fluorine atoms, which possess low electronic polarizability due to high electronegativity, thereby significantly reducing the overall dielectric constant. Furthermore, the bulky cage-like structure of POSS molecules often increases the fractional free volume within the nanocomposite, reducing the density of polarizable groups per unit volume. Dominant Factor: The reduction in polarizability driven by the fluorination and increased free volume associated with the FPOSS filler is the dominant factor. While the polyimide matrix is inherently polar, the specific design of incorporating fluorinated POSS cages is intended to disrupt packing and lower electronic polarizability, qualitatively driving the dielectric constant lower than that of the pristine polyimide matrix."
    },
    "analysis_without_hierarchical_structure": {
      "descriptive_text": "The sample consists of a polyimide-based matrix incorporated with fluorinated polyhedral oligomeric silsesquioxane (FPOSS) as a filler, forming a composite system designated as FPOSS/PI-2.0 rather than a simple homopolymer. The material was prepared following the synthesis protocol outlined in Reference 118, ensuring the integration of the nanofiller within the polymer backbone or matrix. The dielectric constant of the resulting film was characterized at a frequency of 1 MHz to evaluate its electrical insulation capabilities.",
      "reasoning_analysis": "Increasing Factors: The polyimide matrix inherently contains polar imide groups with strong dipole moments arising from carbonyl and C-N bonds, which facilitate orientational polarization and drive the dielectric constant upward. Additionally, the presence of the FPOSS filler creates heterogeneous interfaces between the organic matrix and the inorganic-organic cage, potentially inducing Maxwell-Wagner-Sillars interfacial polarization that contributes to a higher dielectric constant. Decreasing Factors: The FPOSS additive introduces fluorine atoms, which possess very low electronic polarizability due to the high electronegativity of the carbon-fluorine bond, significantly reducing the overall polarization response. Furthermore, the bulky, rigid structure of the POSS cages disrupts the efficient packing of the polyimide chains, generating increased free volume within the material that lowers the density and consequently the dielectric constant. Dominant Factor: Although the polar imide groups and interfacial effects provide mechanisms for increasing the dielectric constant, the synergistic effect of the low-polarizability fluorine content and the substantial free volume introduced by the nanoscale FPOSS cages qualitatively dominates the final behavior, resulting in a net decrease in the dielectric constant compared to the neat polyimide matrix."
    }
  },
  {
    "doi": "10.1002/marc.202300601",
    "title": "The Recent Advances of Polymer–POSS Nanocomposites With Low Dielectric Constant",
    "year": 2024,
    "chemical_composition": {
      "repeat_unit_psmiles": null,
      "monomers": [
        {
          "name": "Polyimide",
          "smiles": null,
          "ratio_value": null,
          "ratio_unit": null
        }
      ],
      "additives": [
        {
          "name": "P-POSS",
          "type": "filler",
          "amount_value": null,
          "amount_unit": null
        }
      ],
      "is_homopolymer": false
    },
    "processing_history": "Prepared as described in Ref [119] (Sample P-POSS-PI-4). Dielectric constant measured at 1 MHz.",
    "hierarchical_structure": "Porous PI film with POSS.",
    "properties": {
      "eps": {
        "value": [
          2.43
        ],
        "unit": null
      }
    },
    "analysis_with_hierarchical_structure": {
      "descriptive_text": "The sample comprises a polyimide matrix composite incorporated with P-POSS filler particles, forming a porous polyimide film structure rather than a simple homopolymer. Identified as Sample P-POSS-PI-4, the material was prepared following the protocol detailed in Reference [119]. Dielectric characterization was performed by measuring the dielectric constant at a frequency of 1 MHz.",
      "reasoning_analysis": "Increasing Factors: The polyimide matrix contains polar imide functional groups within its backbone, which facilitate dipole orientation polarization under an electric field, inherently contributing to a higher baseline dielectric constant compared to non-polar hydrocarbon polymers. Decreasing Factors: The incorporation of P-POSS fillers introduces silica-like cages with lower polarizability than the organic matrix, while simultaneously disrupting chain packing to increase free volume. More critically, the hierarchical structure is defined as a porous film; the inclusion of air voids with a dielectric constant near unity within the matrix significantly reduces the effective dielectric constant according to effective medium theories. Dominant Factor: While the polar nature of the polyimide backbone drives the dielectric constant upward, the structural engineering involving both the low-polarizability POSS fillers and, most significantly, the introduction of porosity are the dominant factors. These features are specifically intended to qualitatively lower the overall dielectric constant relative to a dense, pristine polyimide film."
    },
    "analysis_without_hierarchical_structure": {
      "descriptive_text": "The sample consists of a polyimide-based composite incorporating P-POSS filler. Designated as Sample P-POSS-PI-4, the material was prepared following the protocol detailed in Reference 119. The dielectric constant was subsequently characterized at a frequency of 1 MHz.",
      "reasoning_analysis": "Increasing Factors: The polyimide matrix contains polar imide linkages and aromatic structures that facilitate dipole orientation polarization, inherently establishing a baseline dielectric constant. Additionally, any heterogeneity at the interface between the organic polyimide and the inorganic-organic P-POSS filler could induce interfacial polarization, potentially elevating the dielectric constant if phase separation occurs. Decreasing Factors: The incorporation of P-POSS filler introduces bulky silsesquioxane cages into the polymer network, which typically disrupts chain packing and increases fractional free volume. This nanostructuring effect reduces the overall material density and polarizability per unit volume. Additionally, the siloxane bonds within the POSS cages often exhibit lower electronic polarizability compared to the dense aromatic rings of the polyimide matrix they displace. Dominant Factor: The structural modification induced by the P-POSS filler is the dominant factor. The increase in free volume and the introduction of lower polarizability siloxane cages generally outweigh the contributions from the polar matrix and interfacial effects, qualitatively driving the dielectric constant lower relative to the neat polyimide, particularly at the measured frequency of 1 MHz where interfacial polarization contributions are minimized."
    }
  },
  {
    "doi": null,
    "title": "Dielectric Properties of Solid Polymers",
    "year": null,
    "chemical_composition": {
      "repeat_unit_psmiles": "[*]CC(c1ccc(Cl)cc1)[*]",
      "monomers": [
        {
          "name": "p-chlorostyrene",
          "smiles": "Clc1ccc(C=C)cc1",
          "ratio_value": null,
          "ratio_unit": null
        }
      ],
      "additives": [],
      "is_homopolymer": true
    },
    "processing_history": "Thermal polymerization in benzene, purified monomers, fractional precipitation, vacuum dried. Disk-shaped samples. Dielectric constant measured at 100°C and 100 kc/s.",
    "hierarchical_structure": "Amorphous.",
    "properties": {
      "eps": {
        "value": [
          2.626
        ],
        "unit": null
      }
    },
    "analysis_with_hierarchical_structure": {
      "descriptive_text": "The investigated sample is an amorphous poly(p-chlorostyrene) homopolymer synthesized via thermal polymerization in benzene using purified monomers. Following synthesis, the material underwent fractional precipitation and vacuum drying to ensure purity before being formed into disk-shaped specimens. Dielectric constant characterization was performed at 100°C and a frequency of 100 kc/s.",
      "reasoning_analysis": "Increasing Factors: The substitution of hydrogen with chlorine on the phenyl ring introduces a permanent dipole moment due to the electronegativity difference, significantly enhancing orientational polarization compared to non-polar polystyrene. The amorphous structure allows for greater segmental mobility and free volume, facilitating the alignment of these dipoles under an electric field. Additionally, the elevated measurement temperature of 100°C increases chain mobility, further promoting dipolar orientation and raising the dielectric constant. Decreasing Factors: The measurement frequency of 100 kc/s may restrict the full contribution of slower relaxation modes if the dipole reorientation time exceeds the field oscillation period. Furthermore, the rigorous purification process involving fractional precipitation and vacuum drying removes residual solvents and polar impurities that could otherwise artificially inflate the dielectric constant, ensuring the value reflects the intrinsic polymer properties. Dominant Factor: The intrinsic polarity introduced by the chlorinated monomer units qualitatively dominates the dielectric response. While processing purity ensures accuracy and temperature enhances mobility, the fundamental presence of the C-Cl dipole within the chemical composition establishes a significantly higher baseline permittivity compared to non-halogenated analogs."
    },
    "analysis_without_hierarchical_structure": {
      "descriptive_text": "The sample is a poly(p-chlorostyrene) homopolymer synthesized via thermal polymerization in benzene using purified monomers. Following synthesis, the material underwent fractional precipitation and vacuum drying to ensure purity before being molded into disk-shaped samples. The dielectric constant was subsequently measured at a temperature of 100°C and a frequency of 100 kc/s.",
      "reasoning_analysis": "Increasing Factors: The chemical composition features a chlorine substituent on the phenyl ring, introducing a permanent dipole moment that enhances orientational polarization relative to non-polar polystyrene. Furthermore, the measurement temperature of 100°C increases segmental mobility, facilitating the alignment of these dipoles with the external electric field. Decreasing Factors: The processing history includes fractional precipitation and vacuum drying, which effectively remove residual monomers, oligomers, and potential ionic impurities that could otherwise contribute to interfacial polarization or conductivity, thereby preventing an artificial inflation of the dielectric constant. Dominant Factor: The intrinsic polarity introduced by the chloro-substituent dominates the dielectric behavior, establishing a fundamentally higher permittivity baseline compared to unsubstituted analogs, although the rigorous purification ensures the measured value reflects intrinsic dipolar relaxation rather than extrinsic conductive losses."
    }
  },
  {
    "doi": null,
    "title": "Dielectric Properties of Solid Polymers",
    "year": null,
    "chemical_composition": {
      "repeat_unit_psmiles": "[*]CC(c1ccc(Cl)cc1)[*]",
      "monomers": [
        {
          "name": "p-chlorostyrene",
          "smiles": "Clc1ccc(C=C)cc1",
          "ratio_value": null,
          "ratio_unit": null
        }
      ],
      "additives": [],
      "is_homopolymer": true
    },
    "processing_history": "Thermal polymerization in benzene, purified monomers, fractional precipitation, vacuum dried. Disk-shaped samples. Dielectric constant measured at 100°C and 10 kc/s.",
    "hierarchical_structure": "Amorphous.",
    "properties": {
      "eps": {
        "value": [
          2.629
        ],
        "unit": null
      }
    },
    "analysis_with_hierarchical_structure": {
      "descriptive_text": "This sample comprises an amorphous poly(p-chlorostyrene) homopolymer synthesized via thermal polymerization in benzene using purified monomers. Following synthesis, the material underwent fractional precipitation and vacuum drying to ensure purity before being formed into disk-shaped samples. The dielectric constant was subsequently characterized at a temperature of 100°C and a frequency of 10 kc/s.",
      "reasoning_analysis": "Increasing Factors: The incorporation of the electronegative chlorine atom at the para-position of the styrene ring introduces a strong permanent dipole moment, which significantly enhances orientational polarization relative to non-polar polystyrene. Additionally, the low measurement frequency of 10 kc/s allows sufficient time for these dipoles to align with the external electric field, maximizing the dielectric response. Decreasing Factors: The measurement temperature of 100°C is likely below the glass transition temperature of poly(p-chlorostyrene), restricting large-scale segmental chain mobility and limiting the full contribution of dipolar relaxation to the dielectric constant. Furthermore, the rigorous purification via fractional precipitation and vacuum drying removes any residual polar solvents or impurities that might otherwise artificially inflate the dielectric constant. Dominant Factor: The intrinsic electronic and orientational polarizability arising from the C-Cl bond within the repeat unit qualitatively dominates the dielectric behavior, establishing a higher baseline eps compared to non-halogenated analogs, despite the restrictive thermal conditions below the glass transition."
    },
    "analysis_without_hierarchical_structure": {
      "descriptive_text": "The sample consists of a poly(p-chlorostyrene) homopolymer synthesized through thermal polymerization in benzene using purified monomers. Following synthesis, the polymer underwent fractional precipitation for purification and was subsequently vacuum dried to remove residual solvents. The material was formed into disk-shaped samples for characterization, where the dielectric constant was measured at a temperature of 100°C and a frequency of 10 kc/s.",
      "reasoning_analysis": "Increasing Factors: The incorporation of chlorine atoms at the para position of the phenyl rings introduces significant dipolar moments to the polymer backbone, enhancing orientational polarizability relative to non-halogenated styrenics. Additionally, the measurement temperature of 100°C likely approaches or exceeds the glass transition temperature, facilitating segmental chain mobility that allows these dipoles to align more readily with the applied electric field, thereby increasing the dielectric constant. Decreasing Factors: The absence of high-permittivity additives, such as conductive fillers or ceramic particles, restricts the dielectric response to the intrinsic properties of the polymer matrix without composite enhancement. Furthermore, the rigorous purification via fractional precipitation and vacuum drying minimizes the presence of residual polar impurities or moisture that could otherwise contribute to interfacial polarization or ionic conduction, potentially lowering the measured value compared to less processed samples. Dominant Factor: The intrinsic dipolar contribution from the chloro-substituent on the aromatic ring is the dominant structural factor establishing the baseline permittivity, as this chemical modification fundamentally dictates the polarizability of the repeat unit regardless of the processing history or measurement frequency."
    }
  },
  {
    "doi": null,
    "title": "High Dielectric Constant Composites Based on Metallophthalocyanine Oligomer and Poly(vinylidene fluoride-trifluoroethylene) Copolymer",
    "year": 2001,
    "chemical_composition": {
      "repeat_unit_psmiles": null,
      "monomers": [
        {
          "name": "Vinylidene fluoride",
          "smiles": "C=C(F)F",
          "ratio_value": 50,
          "ratio_unit": "mol%"
        },
        {
          "name": "Trifluoroethylene",
          "smiles": "FC(F)=CF",
          "ratio_value": 50,
          "ratio_unit": "mol%"
        }
      ],
      "additives": [
        {
          "name": "Copper-phthalocyanine oligomer",
          "type": "filler",
          "amount_value": 55,
          "amount_unit": "wt%"
        }
      ],
      "is_homopolymer": false
    },
    "processing_history": "Solution casting from DMF. Dried at 70 °C for 4 h in air, then vacuum 12 h. Film thickness ~70 μm. Gold electrodes sputtered. Dielectric constant measured at room temperature (25 °C) and 10 kHz using HP 4192A Impedance Analyzer (0.1 V).",
    "hierarchical_structure": "0-3 composite, CuPc particle size ~1 μm.",
    "properties": {
      "eps": {
        "value": [
          500
        ],
        "unit": null
      }
    },
    "analysis_with_hierarchical_structure": {
      "descriptive_text": "The sample comprises a poly(vinylidene fluoride-co-trifluoroethylene) copolymer matrix synthesized from equimolar vinylidene fluoride and trifluoroethylene monomers, compounded with 55 wt% copper-phthalocyanine oligomer filler to form a 0-3 composite with particle sizes approximately 1 μm. The material was processed via solution casting from dimethylformamide, followed by drying at 70 °C for 4 hours in air and subsequently under vacuum for 12 hours to yield a film with a thickness of approximately 70 μm. Gold electrodes were sputtered onto the film surfaces, and the dielectric constant was characterized at room temperature and 10 kHz using an HP 4192A Impedance Analyzer.",
      "reasoning_analysis": "Increasing Factors: The incorporation of 55 wt% copper-phthalocyanine filler introduces significant interfacial polarization (Maxwell-Wagner-Sillars effect) due to the conductivity contrast between the semiconductive filler and the ferroelectric polymer matrix, which drastically enhances permittivity at 10 kHz. Additionally, the vinylidene fluoride and trifluoroethylene monomers possess strong C-F dipoles, and the copolymer structure promotes the formation of polar crystalline phases that intrinsically contribute to a higher dielectric constant compared to non-polar polymers. Decreasing Factors: The drying temperature of 70 °C is relatively low for poly(vinylidene fluoride-co-trifluoroethylene), potentially limiting the development of the ferroelectric beta-phase crystallinity required for maximum intrinsic permittivity. Furthermore, the high filler loading and solvent casting process may introduce micro-voids or porosity at the polymer-filler interface, where air pockets would dilute the effective dielectric constant. Dominant Factor: The high loading of copper-phthalocyanine filler in a 0-3 composite architecture is the dominant factor, as the massive interfacial area and charge accumulation at the filler-matrix boundaries qualitatively overwhelm the intrinsic dielectric contribution of the polymer matrix, driving the effective permittivity significantly higher than that of the neat copolymer."
    },
    "analysis_without_hierarchical_structure": {
      "descriptive_text": "This sample comprises a poly(vinylidene fluoride-co-trifluoroethylene) copolymer synthesized from vinylidene fluoride and trifluoroethylene monomers in an equimolar 50 mol% ratio. The polymer matrix is compounded with 55 wt% copper-phthalocyanine oligomer serving as a filler. The composite was fabricated via solution casting from dimethylformamide, followed by drying at 70 °C for 4 hours in air and subsequently under vacuum for 12 hours to produce a film with a thickness of approximately 70 μm. Gold electrodes were sputtered onto the film surface, and the dielectric constant was characterized at room temperature (25 °C) and 10 kHz using an HP 4192A Impedance Analyzer.",
      "reasoning_analysis": "Increasing Factors: The intrinsic dielectric response is elevated by the highly polar carbon-fluorine bonds within the poly(vinylidene fluoride-co-trifluoroethylene) backbone, which facilitate strong dipole orientation, while the 50/50 molar composition favors the formation of the ferroelectric beta-phase crystalline structure. Most significantly, the incorporation of 55 wt% copper-phthalocyanine oligomer introduces massive interfacial areas between the insulating polymer matrix and the semiconductive filler, leading to strong Maxwell-Wagner-Sillars interfacial polarization that drastically drives the dielectric constant upward. Decreasing Factors: The high loading of filler particles may disrupt the crystallinity of the ferroelectric polymer matrix, reducing the intrinsic contribution of the polymer phase to the overall permittivity, and such high filler content increases the risk of micro-void formation which introduces low-permittivity air pockets. Additionally, the thorough vacuum drying process removes residual polar DMF solvent, eliminating any solvent-induced dielectric enhancement. Dominant Factor: While the ferroelectric nature of the copolymer matrix provides a high baseline permittivity, the extremely high loading of the semiconductive copper-phthalocyanine oligomer is the dominant factor; the resulting interfacial polarization effects and potential near-percolation conductive pathways qualitatively overshadow the intrinsic polymer properties, driving the eps to significantly higher values than the neat polymer would exhibit."
    }
  },
  {
    "doi": null,
    "title": "High Dielectric Constant Composites Based on Metallophthalocyanine Oligomer and Poly(vinylidene fluoride-trifluoroethylene) Copolymer",
    "year": 2001,
    "chemical_composition": {
      "repeat_unit_psmiles": null,
      "monomers": [
        {
          "name": "Vinylidene fluoride",
          "smiles": "C=C(F)F",
          "ratio_value": 50,
          "ratio_unit": "mol%"
        },
        {
          "name": "Trifluoroethylene",
          "smiles": "FC(F)=CF",
          "ratio_value": 50,
          "ratio_unit": "mol%"
        }
      ],
      "additives": [
        {
          "name": "Copper-phthalocyanine oligomer",
          "type": "filler",
          "amount_value": 55,
          "amount_unit": "wt%"
        }
      ],
      "is_homopolymer": false
    },
    "processing_history": "Solution casting from DMF. Dried at 70 °C for 4 h in air, then vacuum 12 h. Film thickness ~70 μm. Gold electrodes sputtered. Dielectric constant measured at room temperature (25 °C) and 10 Hz under 10 kV/cm electric field using lock-in amplifier setup.",
    "hierarchical_structure": "0-3 composite, CuPc particle size ~1 μm.",
    "properties": {
      "eps": {
        "value": [
          4500
        ],
        "unit": null
      }
    },
    "analysis_with_hierarchical_structure": {
      "descriptive_text": "The sample consists of a poly(vinylidene fluoride-co-trifluoroethylene) [P(VDF-TrFE)] copolymer matrix with an equimolar ratio of vinylidene fluoride and trifluoroethylene monomers, incorporated with 55 wt% copper-phthalocyanine (CuPc) oligomer filler to form a 0-3 composite structure. The CuPc particles exhibit an average size of approximately 1 μm dispersed within the polymer matrix. Films were fabricated via solution casting from dimethylformamide (DMF), followed by drying at 70 °C for 4 hours in air and subsequently under vacuum for 12 hours, resulting in a final thickness of approximately 70 μm. Gold electrodes were sputtered onto the film surfaces, and the dielectric constant was characterized at room temperature (25 °C) and 10 Hz under an electric field of 10 kV/cm using a lock-in amplifier setup.",
      "reasoning_analysis": "Increasing Factors: The incorporation of 55 wt% copper-phthalocyanine (CuPc) oligomer, which typically possesses a higher dielectric constant than the fluoropolymer matrix, significantly drives the permittivity upward. Additionally, the 0-3 composite structure creates numerous polymer-filler interfaces that facilitate Maxwell-Wagner-Sillars (MWS) interfacial polarization, an effect that is particularly pronounced at the low measurement frequency of 10 Hz. The intrinsic dipole moments associated with the C-F bonds in the vinylidene fluoride and trifluoroethylene units also contribute to orientational polarization. Decreasing Factors: The presence of the polymer matrix, which has a lower dielectric constant than the conductive/semiconductive filler, dilutes the overall permittivity relative to the pure filler material. Furthermore, the solution casting process may introduce micro-voids or residual solvent pockets within the 70 μm film, which possess low permittivity and could reduce the effective dielectric constant. The drying temperature of 70 °C may not be sufficient to maximize the ferroelectric beta-phase crystallinity of the P(VDF-TrFE) matrix, potentially limiting the intrinsic contribution of the polymer phase. Dominant Factor: The extremely high filler loading (55 wt%) combined with the low-frequency measurement conditions suggests that interfacial polarization mechanisms and the high permittivity of the CuPc network qualitatively dominate the dielectric response, leading to a substantial enhancement in eps compared to the neat copolymer."
    },
    "analysis_without_hierarchical_structure": {
      "descriptive_text": "The sample comprises a poly(vinylidene fluoride-co-trifluoroethylene) copolymer with an equimolar composition of vinylidene fluoride and trifluoroethylene monomers, compounded with 55 wt% copper-phthalocyanine oligomer filler. The composite was fabricated via solution casting from dimethylformamide, followed by drying at 70 °C for 4 hours in air and subsequently under vacuum for 12 hours to produce a film with a thickness of approximately 70 μm. Gold electrodes were sputtered onto the film surface, and the dielectric constant was characterized at room temperature under a 10 Hz frequency and 10 kV/cm electric field using a lock-in amplifier setup.",
      "reasoning_analysis": "Increasing Factors: The presence of highly electronegative fluorine atoms in the VDF-TrFE backbone creates strong dipoles, while the TrFE content stabilizes the ferroelectric beta-phase, intrinsically enhancing the matrix permittivity. Furthermore, the high loading of copper-phthalocyanine oligomer introduces extensive polymer-filler interfaces that generate strong Maxwell-Wagner-Sillars interfacial polarization, an effect that is maximized at the low measurement frequency of 10 Hz. Decreasing Factors: The extremely high filler concentration of 55 wt% may physically disrupt the crystalline ordering of the ferroelectric polymer matrix, potentially diminishing the intrinsic dipolar contribution of the copolymer. Additionally, the relatively low drying temperature of 70 °C might leave residual DMF solvent, which could plasticize the matrix or introduce conductive losses that interfere with pure dielectric storage. Dominant Factor: The massive loading of the semiconductor filler qualitatively dominates the dielectric behavior; the interfacial polarization effects arising from the high concentration of copper-phthalocyanine oligomer at low frequency overwhelmingly exceed the intrinsic ferroelectric contribution of the polymer matrix, driving the eps significantly upward."
    }
  },
  {
    "doi": null,
    "title": "High Dielectric Constant Composites Based on Metallophthalocyanine Oligomer and Poly(vinylidene fluoride-trifluoroethylene) Copolymer",
    "year": 2001,
    "chemical_composition": {
      "repeat_unit_psmiles": null,
      "monomers": [
        {
          "name": "Vinylidene fluoride",
          "smiles": "C=C(F)F",
          "ratio_value": 50,
          "ratio_unit": "mol%"
        },
        {
          "name": "Trifluoroethylene",
          "smiles": "FC(F)=CF",
          "ratio_value": 50,
          "ratio_unit": "mol%"
        }
      ],
      "additives": [
        {
          "name": "Copper-phthalocyanine oligomer",
          "type": "filler",
          "amount_value": 55,
          "amount_unit": "wt%"
        }
      ],
      "is_homopolymer": false
    },
    "processing_history": "Solution casting from DMF. Dried at 70 °C for 4 h in air, then vacuum 12 h. Film thickness ~70 μm. Gold electrodes sputtered. Dielectric constant measured at room temperature (25 °C) and 100 Hz using HP 4192A Impedance Analyzer (0.1 V).",
    "hierarchical_structure": "0-3 composite, CuPc particle size ~1 μm.",
    "properties": {
      "eps": {
        "value": [
          1000
        ],
        "unit": null
      }
    },
    "analysis_with_hierarchical_structure": {
      "descriptive_text": "The sample comprises a poly(vinylidene fluoride-co-trifluoroethylene) copolymer matrix synthesized from equimolar amounts of vinylidene fluoride and trifluoroethylene monomers. This matrix is integrated with 55 wt% copper-phthalocyanine oligomer filler to create a 0-3 composite structure with filler particle sizes of approximately 1 μm. Fabrication involved solution casting from dimethylformamide, followed by drying at 70 °C for 4 hours in air and 12 hours under vacuum to yield a film with a thickness of roughly 70 μm. Gold electrodes were sputtered onto the surface, and the dielectric constant was measured at room temperature (25 °C) and 100 Hz using an HP 4192A Impedance Analyzer with an applied voltage of 0.1 V.",
      "reasoning_analysis": "Increasing Factors: The high loading of 55 wt% copper-phthalocyanine oligomer significantly enhances the dielectric constant through Maxwell-Wagner-Sillars interfacial polarization, where charge carriers accumulate at the interfaces between the semi-conductive filler and the insulating polymer matrix, an effect amplified by the low measurement frequency of 100 Hz. Additionally, the P(VDF-TrFE) matrix contributes intrinsic dipole orientation polarization due to the strong electronegativity of the fluorine atoms within the copolymer backbone. Decreasing Factors: The micron-scale particle size of the filler (~1 μm) provides less specific interfacial area compared to nanoscale fillers, potentially limiting the magnitude of interfacial polarization effects relative to nanocomposites. Furthermore, the drying temperature of 70 °C may be insufficient to fully optimize the ferroelectric crystalline phase of the copolymer or completely remove high-boiling point solvent residues, potentially introducing voids or reducing dipole alignment efficiency. Dominant Factor: The extremely high weight fraction of the copper-phthalocyanine filler qualitatively dominates the dielectric response; the formation of extensive interfacial regions and microcapacitor structures within the 0-3 composite architecture overwhelms the intrinsic properties of the polymer matrix, driving the dielectric constant to values significantly higher than that of the neat copolymer."
    },
    "analysis_without_hierarchical_structure": {
      "descriptive_text": "This sample comprises a poly(vinylidene fluoride-co-trifluoroethylene) copolymer matrix synthesized from equimolar amounts of vinylidene fluoride and trifluoroethylene monomers. The polymer was compounded with 55 wt% copper-phthalocyanine oligomer filler and processed via solution casting from dimethylformamide. The resulting composite was dried at 70 °C for 4 hours in air followed by 12 hours under vacuum to form films with a thickness of approximately 70 μm. Gold electrodes were sputtered onto the film surfaces, and the dielectric constant was characterized at room temperature (25 °C) and 100 Hz using an HP 4192A Impedance Analyzer with an applied voltage of 0.1 V.",
      "reasoning_analysis": "Increasing Factors: The copolymerization of trifluoroethylene with vinylidene fluoride stabilizes the ferroelectric beta-phase, enhancing intrinsic dipolar polarization compared to pure poly(vinylidene fluoride). Additionally, the incorporation of 55 wt% copper-phthalocyanine oligomer introduces highly polarizable aromatic systems and creates extensive interfacial areas between the filler and matrix, leading to strong Maxwell-Wagner-Sillars interfacial polarization, particularly at the low measurement frequency of 100 Hz. Decreasing Factors: The drying temperature of 70 °C may be insufficient to maximize the crystallinity of the P(VDF-TrFE) matrix compared to higher temperature annealing, potentially limiting the full development of ferroelectric domains. Furthermore, such a high filler loading may disrupt the continuity of the polymer matrix, hindering long-range chain alignment necessary for optimal ferroelectric switching. Dominant Factor: The extremely high loading of the copper-phthalocyanine filler qualitatively dominates the dielectric behavior. While the ferroelectric matrix provides a polarizable baseline, the massive interfacial polarization effects and intrinsic polarizability of the filler at 55 wt% will overwhelmingly drive the dielectric constant upward, superseding the contributions from the polymer matrix crystallinity or processing thermal history."
    }
  },
  {
    "doi": null,
    "title": "Dielectric Properties of Solid Polymers",
    "year": null,
    "chemical_composition": {
      "repeat_unit_psmiles": "[*]CC(c1ccc(Cl)cc1)[*]",
      "monomers": [
        {
          "name": "p-chlorostyrene",
          "smiles": "Clc1ccc(C=C)cc1",
          "ratio_value": null,
          "ratio_unit": null
        }
      ],
      "additives": [],
      "is_homopolymer": true
    },
    "processing_history": "Thermal polymerization in benzene, purified monomers, fractional precipitation, vacuum dried. Disk-shaped samples. Dielectric constant measured at 145°C and 0.01 c/s.",
    "hierarchical_structure": "Amorphous.",
    "properties": {
      "eps": {
        "value": [
          3.983
        ],
        "unit": null
      }
    },
    "analysis_with_hierarchical_structure": {
      "descriptive_text": "The sample consists of an amorphous poly(p-chlorostyrene) homopolymer synthesized via thermal polymerization in benzene using purified monomers. Following synthesis, the material underwent fractional precipitation and vacuum drying to remove residual solvent and impurities before being molded into disk-shaped samples. The dielectric constant was subsequently characterized at an elevated temperature of 145°C and a frequency of 0.01 c/s.",
      "reasoning_analysis": "Increasing Factors: The presence of the electronegative chlorine atom on the phenyl ring introduces a permanent dipole moment to the repeat unit, enabling significant orientational polarization compared to non-polar polystyrene. The amorphous hierarchical structure lacks crystalline regions that would otherwise restrict dipole alignment, while the measurement temperature of 145°C likely exceeds the glass transition temperature, facilitating segmental motion required for dipole reorientation. Furthermore, the extremely low measurement frequency (0.01 c/s) allows sufficient time for these dipoles to fully align with the electric field. Decreasing Factors: The rigorous processing history involving fractional precipitation and vacuum drying removes residual solvents and moisture that could act as polar impurities, ensuring the measured value reflects the intrinsic polymer rather than inflated values from contaminants. Additionally, the absence of high-permittivity additives or fillers limits the dielectric constant to the baseline capability of the neat polymer matrix. Dominant Factor: While the purification steps ensure accuracy, the dominant factor driving the dielectric behavior is the combination of the intrinsic dipole moment from the p-chloro substituent and the measurement conditions (high temperature and low frequency) that maximize the contribution of orientational polarization by enabling full segmental relaxation."
    },
    "analysis_without_hierarchical_structure": {
      "descriptive_text": "The sample consists of a poly(p-chlorostyrene) homopolymer synthesized via thermal polymerization in benzene using purified monomers. Post-synthesis purification was achieved through fractional precipitation followed by vacuum drying, and the material was fabricated into disk-shaped samples for characterization. The dielectric constant was subsequently measured at a temperature of 145°C and a frequency of 0.01 c/s.",
      "reasoning_analysis": "Increasing Factors: The chemical composition features chlorine atoms on the phenyl rings, which introduce permanent dipole moments that enhance orientational polarization relative to non-polar polymers. Additionally, the processing history indicates measurement at 145°C and 0.01 c/s, where the high temperature promotes segmental mobility and the low frequency permits full dipolar relaxation, both driving the dielectric constant higher. Decreasing Factors: The vacuum drying and fractional precipitation steps remove residual solvents and oligomers that could contribute to interfacial polarization or ionic conduction, thereby reducing extrinsic contributions to the permittivity. Furthermore, the absence of high-permittivity additives in the chemical composition limits the material to intrinsic polymer responses. Dominant Factor: The synergy between the intrinsic polarity of the chloro-substituent and the measurement conditions that facilitate maximum dipole alignment qualitatively dominates the dielectric behavior, as the purification processes primarily ensure accuracy rather than fundamentally altering the polarizability of the backbone."
    }
  },
  {
    "doi": "10.1002/marc.202300601",
    "title": "The Recent Advances of Polymer–POSS Nanocomposites With Low Dielectric Constant",
    "year": 2024,
    "chemical_composition": {
      "repeat_unit_psmiles": null,
      "monomers": [
        {
          "name": "Octal (2,3-epoxypropyl)silsesquioxane (OE)",
          "smiles": null,
          "ratio_value": null,
          "ratio_unit": null
        },
        {
          "name": "5-trifluoromethyl-1,3-phenylenediamine (FPA)",
          "smiles": null,
          "ratio_value": null,
          "ratio_unit": null
        }
      ],
      "additives": [],
      "is_homopolymer": false
    },
    "processing_history": "Reacted as described in Ref [59]. Dielectric constant measured (frequency not specified).",
    "hierarchical_structure": "OE/FPA nanocomposite.",
    "properties": {
      "eps": {
        "value": [
          2.19
        ],
        "unit": null
      }
    },
    "analysis_with_hierarchical_structure": {
      "descriptive_text": "The sample is an OE/FPA nanocomposite synthesized from Octal (2,3-epoxypropyl)silsesquioxane (OE) and 5-trifluoromethyl-1,3-phenylenediamine (FPA) monomers. This heterogeneous system was prepared via a reaction protocol detailed in Ref [59], resulting in a hierarchical nanocomposite structure. Dielectric constant characterization was performed following the synthesis to evaluate the material's electrical properties.",
