Repository: hhtrick/HHT-code

# HHT training framework

This directory contains model training, embedding precomputation, inference, article-level baselines and the curated datasets. All commands below assume that the working directory is `train_code/`.

## 3. Datasets and fixed partitions

Each main dataset is a JSON array at `dataset/{property}/{property}.json`. Entries contain source metadata, `chemical_composition`, `processing_history`, `hierarchical_structure`, `properties`, and two generated-analysis objects. Targets are stored as `properties[property]["value"]`; source metadata and target values are not predictive input fields.

| Property | Train | Validation | Test | Total |
|---|---:|---:|---:|---:|

File: train_code/dataset/eps/eps.json (part 134 of 190)
[
      "reasoning_analysis": "Increasing Factors: The reaction between the epoxy groups of OE and the amine groups of FPA generates polar hydroxyl and secondary amine linkages within the network, which contribute to dipolar polarization and inherently increase the dielectric constant. Additionally, the defined nanocomposite hierarchical structure introduces internal interfaces between the organic matrix and inorganic-organic cages, potentially enabling interfacial polarization mechanisms that elevate permittivity. Decreasing Factors: The presence of the trifluoromethyl (-CF3) substituent on the FPA monomer significantly lowers electronic polarizability and typically increases fractional free volume due to steric bulk, both of which act to reduce the dielectric constant. Furthermore, the rigid silsesquioxane cages in the OE monomer inhibit efficient chain packing, further increasing free volume and decreasing the density of polarizable matter, while the crosslinking established during the reaction history restricts segmental mobility, limiting orientational polarization. Dominant Factor: The low polarizability of the carbon-fluorine bonds and the substantial free volume introduced by the bulky silsesquioxane cages and fluorinated groups qualitatively dominate the dielectric behavior, driving the eps lower relative to standard non-fluorinated epoxy networks despite the presence of polar crosslink junctions."
    },
    "analysis_without_hierarchical_structure": {
      "descriptive_text": "The polymer sample comprises a copolymer network synthesized from Octal (2,3-epoxypropyl)silsesquioxane (OE) and 5-trifluoromethyl-1,3-phenylenediamine (FPA) monomers. The material was prepared following the reaction protocol detailed in Reference [59], and its dielectric constant was subsequently characterized, although the specific measurement frequency was not specified.",
      "reasoning_analysis": "Increasing Factors: The presence of polar epoxy groups within the silsesquioxane monomer and the amine linkages formed during curing introduce permanent dipole moments that can contribute to orientational polarization, potentially elevating the dielectric constant. Additionally, the formation of a dense crosslinked network may reduce overall free volume compared to linear analogs, increasing the density of polarizable units per unit volume. Decreasing Factors: The incorporation of trifluoromethyl groups from the FPA monomer significantly reduces electronic polarizability due to the low polarizability of fluorine atoms and introduces bulky side groups that increase fractional free volume. Furthermore, the rigid silsesquioxane cage structures inherent to the OE monomer create nanoscale free volume and reduce material density, while the crosslinked architecture restricts the mobility of dipoles, limiting orientational polarization contributions. Dominant Factor: The synergistic effect of the low polarizability associated with the fluorinated groups and the substantial free volume introduced by the silsesquioxane cage architecture qualitatively dominates the dielectric behavior, driving the dielectric constant lower despite the presence of polar functional groups."
    }
  },
  {
    "doi": null,
    "title": "High Dielectric Constant Composites Based on Metallophthalocyanine Oligomer and Poly(vinylidene fluoride-trifluoroethylene) Copolymer",
    "year": 2001,
    "chemical_composition": {
      "repeat_unit_psmiles": null,
      "monomers": [
        {
          "name": "Vinylidene fluoride",
          "smiles": "C=C(F)F",
          "ratio_value": 50,
          "ratio_unit": "mol%"
        },
        {
          "name": "Trifluoroethylene",
          "smiles": "FC(F)=CF",
          "ratio_value": 50,
          "ratio_unit": "mol%"
        }
      ],
      "additives": [
        {
          "name": "Copper-phthalocyanine oligomer",
          "type": "filler",
          "amount_value": 55,
          "amount_unit": "wt%"
        }
      ],
      "is_homopolymer": false
    },
    "processing_history": "Solution casting from DMF. Dried at 70 °C for 4 h in air, then vacuum 12 h. Film thickness ~70 μm. Gold electrodes sputtered. Dielectric constant measured at room temperature (25 °C) and 1 Hz using DEA (TA instrument, Model No. 2970).",
    "hierarchical_structure": "0-3 composite, CuPc particle size ~1 μm.",
    "properties": {
      "eps": {
        "value": [
          3000
        ],
        "unit": null
      }
    },
    "analysis_with_hierarchical_structure": {
      "descriptive_text": "The sample comprises a poly(vinylidene fluoride-co-trifluoroethylene) copolymer matrix with an equimolar composition of vinylidene fluoride and trifluoroethylene monomers, loaded with 55 wt% copper-phthalocyanine oligomer filler to form a 0-3 composite with particle sizes approximately 1 μm. Films were fabricated via solution casting from dimethylformamide, dried at 70 °C for 4 hours in air followed by 12 hours under vacuum, yielding a thickness of roughly 70 μm. Gold electrodes were sputtered onto the surfaces, and the dielectric constant was evaluated using dielectric analysis at 25 °C and 1 Hz.",
      "reasoning_analysis": "Increasing Factors: The intrinsic high dipole moment of the carbon-fluorine bonds within the vinylidene fluoride and trifluoroethylene repeat units provides a polar baseline, while the equimolar ratio favors the formation of ferroelectric crystalline phases that drive the dielectric constant higher. Significantly, the high loading of 55 wt% copper-phthalocyanine, a semiconductive oligomer, introduces substantial Maxwell-Wagner-Sillars interfacial polarization between the filler and the polymer matrix, which is fully captured at the low measurement frequency of 1 Hz to further increase the value. Decreasing Factors: The drying temperature of 70 °C is below the typical crystallization temperature range for P(VDF-TrFE) copolymers, potentially limiting the degree of ferroelectric crystallinity within the matrix compared to annealed samples, which would otherwise contribute to a higher value. Additionally, solvent evaporation from the DMF casting solution may introduce micro-voids within the 70 μm film, which possess a low dielectric constant and could depress the effective permittivity. Dominant Factor: The massive contribution from interfacial polarization driven by the high concentration of semiconductive copper-phthalocyanine filler qualitatively dominates the dielectric response, overshadowing the intrinsic ferroelectric properties of the copolymer matrix and the limitations imposed by the thermal processing history."
    },
    "analysis_without_hierarchical_structure": {
      "descriptive_text": "The sample consists of a poly(vinylidene fluoride-co-trifluoroethylene) copolymer featuring an equimolar composition of vinylidene fluoride and trifluoroethylene monomers. This polymer matrix is heavily loaded with 55 wt% copper-phthalocyanine oligomer serving as a filler. The composite was processed via solution casting from dimethylformamide to form a film with a thickness of approximately 70 μm, followed by thermal drying at 70 °C for 4 hours in air and subsequent vacuum drying for 12 hours. Gold electrodes were sputtered onto the film, and the dielectric constant was measured at room temperature (25 °C) and 1 Hz using a dielectric analysis instrument.",
      "reasoning_analysis": "Increasing Factors: The incorporation of 55 wt% copper-phthalocyanine oligomer, a conjugated semiconductive species, introduces massive interfacial polarization (Maxwell-Wagner-Sillars effect) at the polymer-filler boundaries, which is further amplified by the low measurement frequency of 1 Hz allowing sufficient time for charge accumulation. Additionally, the poly(vinylidene fluoride-co-trifluoroethylene) matrix with an equimolar composition inherently favors the formation of the ferroelectric beta-phase crystalline structure, possessing strong permanent dipoles that contribute to a high intrinsic dielectric constant. Decreasing Factors: The extremely high filler loading increases the risk of particle agglomeration and void formation within the film, introducing air pockets with low permittivity that dilute the effective dielectric response. Furthermore, the rigid filler particles may physically restrict the segmental motion and dipolar orientation of the polymer chains in the amorphous regions, potentially limiting the matrix's contribution to the overall permittivity. Dominant Factor: The volumetric loading of the copper-phthalocyanine oligomer is the dominant factor; at 55 wt%, the system likely approaches or exceeds the percolation threshold, where the interfacial polarization mechanisms and microcapacitor effects overwhelmingly dictate the dielectric behavior, superseding the intrinsic contributions of the ferroelectric polymer matrix."
    }
  },
  {
    "doi": "10.1002/app.56351",
    "title": "Hollow glass microsphere/polybutadiene composites with low dielectric constant and ultralow dielectric loss in high-frequency",
    "year": 2025,
    "chemical_composition": {
      "repeat_unit_psmiles": "[*]CC(C=C)[*]",
      "monomers": [
        {
          "name": "1,3-Butadiene",
          "smiles": "C=CC=C",
          "ratio_value": null,
          "ratio_unit": null
        }
      ],
      "additives": [
        {
          "name": "SEBS (Hydrogenated styrene-butadiene-styrene)",
          "type": "compatibilizer",
          "amount_value": 18.11,
          "amount_unit": "wt%"
        },
        {
          "name": "Dicumyl peroxide (DCP)",
          "type": "crosslinker",
          "amount_value": 1.51,
          "amount_unit": "wt%"
        },
        {
          "name": "V-HGM46 (Vinyl-functionalized Hollow Glass Microsphere)",
          "type": "filler",
          "amount_value": 20,
          "amount_unit": "wt%"
        }
      ],
      "is_homopolymer": true
    },
    "processing_history": "PB, SEBS, DCP, and V-HGM46 dissolved in cyclohexane and ethyl acetate at 60 °C for 2 h with stirring. Coated on both sides of surface-modified PTFE film. Dried at 60 °C for 2 h. Cured at 180 °C and 1 MPa to initiate crosslinking. Dielectric constant measured by impedance spectrometer (Novocontrol Concept 50) at 1 MHz.",
    "hierarchical_structure": "Sandwich layered adhesive film structure. V-HGM46 uniformly dispersed in PB/SEBS matrix. Crosslinked network formed by DCP. No voids observed in cross-section.",
    "properties": {
      "eps": {
        "value": [
          1.39
        ],
        "unit": null
      }
    },
    "analysis_with_hierarchical_structure": {
      "descriptive_text": "The sample comprises a polybutadiene homopolymer matrix reinforced with 18.11 wt% SEBS compatibilizer, 1.51 wt% dicumyl peroxide crosslinker, and 20 wt% vinyl-functionalized hollow glass microspheres (V-HGM46). Preparation involved dissolving the constituents in cyclohexane and ethyl acetate at 60 °C, followed by coating onto surface-modified PTFE film and drying. The film was subsequently cured at 180 °C under 1 MPa pressure to establish a crosslinked network. The resulting hierarchical structure is a sandwich layered adhesive film featuring uniformly dispersed microspheres within the PB/SEBS matrix with no observed voids in the cross-section, and the dielectric constant was characterized using an impedance spectrometer at 1 MHz.",
      "reasoning_analysis": "Increasing Factors: The incorporation of silicate-based glass microspheres introduces inorganic material with higher electronic polarizability than the organic polymer matrix, which intrinsically drives the dielectric constant upward. Additionally, the SEBS compatibilizer contains aromatic styrene units with pi-electron systems that exhibit higher polarizability compared to the aliphatic polybutadiene backbone, further contributing to an increase in permittivity. Interfacial polarization (Maxwell-Wagner-Sillars effect) at the numerous filler-matrix interfaces within the composite may also enhance the effective dielectric constant at the measurement frequency of 1 MHz. Decreasing Factors: The hollow nature of the glass microspheres encapsulates air (dielectric constant ~1) within the filler phase, which qualitatively lowers the effective permittivity of the filler particles compared to solid glass. The polybutadiene matrix is non-polar, providing a low baseline dielectric constant, and the crosslinking network formed by dicumyl peroxide restricts segmental chain mobility and free volume, limiting dipolar orientation contributions. Dominant Factor: While the inorganic glass shells and aromatic styrene groups tendency to increase permittivity, the low intrinsic polarity of the continuous polybutadiene matrix combined with the significant air volume fraction within the hollow microspheres qualitatively dominates the final behavior, mitigating the dielectric increase typically associated with solid inorganic fillers and maintaining a relatively low dielectric constant characteristic of hydrocarbon-based composites."
    },
    "analysis_without_hierarchical_structure": {
      "descriptive_text": "The sample comprises a polybutadiene matrix modified with 18.11 wt% SEBS compatibilizer, 1.51 wt% dicumyl peroxide crosslinker, and 20 wt% vinyl-functionalized hollow glass microspheres. The components were dissolved in a mixture of cyclohexane and ethyl acetate at 60 °C for 2 hours under stirring, then coated onto a surface-modified PTFE film. Following solvent removal via drying at 60 °C for 2 hours, the composite was cured at 180 °C under 1 MPa pressure to initiate crosslinking, and the dielectric constant was subsequently characterized using an impedance spectrometer at 1 MHz.",
      "reasoning_analysis": "Increasing Factors: The inorganic silicate network of the hollow glass microspheres possesses higher electronic and atomic polarizability compared to the hydrocarbon polybutadiene backbone, inherently driving the dielectric constant upward. Additionally, the multiphase nature of the composite creates interfaces that can support Maxwell-Wagner-Sillars interfacial polarization, and any residual ethyl acetate solvent trapped during drying would act as a polar impurity further increasing permittivity. Decreasing Factors: The hollow core of the microspheres introduces air voids with a dielectric constant near unity, which counteracts the high permittivity of the glass shells. Furthermore, the non-polar nature of the polybutadiene matrix and the crosslinking induced by dicumyl peroxide restrict segmental mobility, limiting dipolar orientation contributions, while the SEBS compatibilizer improves interfacial adhesion to minimize excessive interfacial polarization defects. Dominant Factor: The dominant factor is the intrinsic electronic polarizability of the inorganic glass filler shells relative to the organic matrix. Despite the mitigating effects of the hollow air cores and the non-polar backbone, the incorporation of 20 wt% silicate-based material qualitatively shifts the dielectric behavior higher relative to the neat polybutadiene matrix due to the fundamental difference in polarizability between inorganic glass and organic hydrocarbons."
    }
  },
  {
    "doi": "10.1002/marc.202300601",
    "title": "The Recent Advances of Polymer–POSS Nanocomposites With Low Dielectric Constant",
    "year": 2024,
    "chemical_composition": {
      "repeat_unit_psmiles": null,
      "monomers": [
        {
          "name": "Polyarylethersulfone (PSF)",
          "smiles": null,
          "ratio_value": null,
          "ratio_unit": null
        }
      ],
      "additives": [],
      "is_homopolymer": true
    },
    "processing_history": "Pure polymer reference as described in Ref [143]. Dielectric constant measured at 1 MHz.",
    "hierarchical_structure": "Pure PSF.",
    "properties": {
      "eps": {
        "value": [
          3.19
        ],
        "unit": null
      }
    },
    "analysis_with_hierarchical_structure": {
      "descriptive_text": "The sample consists of a pure polyarylethersulfone (PSF) homopolymer, devoid of any additives or composite fillers. Serving as a reference material consistent with literature Ref [143], the specimen was characterized in its pristine state. The dielectric constant was specifically measured at a frequency of 1 MHz.",
      "reasoning_analysis": "Increasing Factors: The chemical structure of polyarylethersulfone incorporates highly polar sulfone (-SO2-) groups and ether linkages within the backbone, which possess significant permanent dipole moments that enhance orientational polarization. Additionally, the aromatic rings contribute substantial electronic polarizability to the overall permittivity. Decreasing Factors: The characterization history specifies a measurement frequency of 1 MHz, where slower dipolar relaxations may not fully follow the alternating electric field, thereby reducing the observed permittivity compared to low-frequency or static values. Furthermore, the rigid aromatic backbone restricts segmental mobility, limiting the extent of dipole orientation compared to flexible aliphatic polymers, and the absence of high-permittivity additives ensures the value remains at the intrinsic polymer limit. Dominant Factor: The intrinsic chemical polarity of the sulfone groups dominates the baseline permittivity, establishing PSF as a polar polymer; however, the high measurement frequency and rigid chain structure qualitatively constrain the magnitude of the dielectric constant relative to its static potential."
    },
    "analysis_without_hierarchical_structure": {
      "descriptive_text": "The investigated sample is a pure Polyarylethersulfone (PSF) homopolymer devoid of additives or fillers. Serving as a reference material, the dielectric properties were evaluated at a frequency of 1 MHz.",
      "reasoning_analysis": "Increasing Factors: The chemical composition incorporates highly polar sulfone groups and ether linkages within the aromatic backbone, which possess significant permanent dipole moments that facilitate orientational polarization, intrinsically driving the dielectric constant upward relative to non-polar polymers. Decreasing Factors: The rigid aromatic backbone structure restricts segmental mobility, limiting the ability of dipoles to fully reorient under the applied field at 1 MHz, while the absence of conductive or high-dielectric additives prevents enhancement via interfacial polarization mechanisms. Dominant Factor: The intrinsic polarity of the sulfone functionality within the repeat unit is the dominant factor, as the strong dipole moment ensures a moderate to high dielectric constant characteristic of polysulfones, overriding the limiting effects of backbone stiffness and the lack of filler materials."
    }
  },
  {
    "doi": "10.1002/marc.202300601",
    "title": "The Recent Advances of Polymer–POSS Nanocomposites With Low Dielectric Constant",
    "year": 2024,
    "chemical_composition": {
      "repeat_unit_psmiles": null,
      "monomers": [
        {
          "name": "Bismaleimide (BD)",
          "smiles": null,
          "ratio_value": null,
          "ratio_unit": null
        },
        {
          "name": "EG-POSS",
          "smiles": null,
          "ratio_value": null,
          "ratio_unit": null
        }
      ],
      "additives": [],
      "is_homopolymer": false
    },
    "processing_history": "Copolymerized as described in Ref [128]. Dielectric constant measured at 1 MHz.",
    "hierarchical_structure": "EG-POSS/BD composite.",
    "properties": {
      "eps": {
        "value": [
          2.88
        ],
        "unit": null
      }
    },
    "analysis_with_hierarchical_structure": {
      "descriptive_text": "The sample is an EG-POSS/BD composite formed through the copolymerization of Bismaleimide (BD) and EG-POSS monomers. Prepared according to the methodology outlined in Reference [128], the material possesses a hierarchical structure defined as a composite system. The dielectric properties were characterized with the permittivity measured at a frequency of 1 MHz.",
      "reasoning_analysis": "Increasing Factors: The presence of polar imide rings within the Bismaleimide (BD) matrix introduces strong dipolar moments due to carbonyl and C-N bonds, which intrinsically drives the dielectric constant higher through orientation polarization. Additionally, any polar functional groups attached to the EG-POSS cage may contribute further to the overall polarizability of the network. Decreasing Factors: The incorporation of EG-POSS introduces bulky silsesquioxane nanocages that increase the fractional free volume within the polymer network, reducing the density of polarizable units per unit volume. The Si-O-Si inorganic backbone of the POSS units typically exhibits lower polarizability compared to the organic aromatic segments of the BD matrix. Furthermore, the copolymerization processing history promotes homogeneous dispersion, minimizing interfacial Maxwell-Wagner-Sillars polarization that often elevates permittivity in physically blended composites. Dominant Factor: The structural modification induced by the EG-POSS nanocages qualitatively dominates the dielectric behavior. The increase in free volume and the lower intrinsic polarizability of the silsesquioxane structure typically outweigh the polar contributions of the BD matrix, resulting in a net reduction in the dielectric constant relative to the neat bismaleimide resin."
    },
    "analysis_without_hierarchical_structure": {
      "descriptive_text": "The sample comprises a copolymer system synthesized from Bismaleimide (BD) and EG-POSS monomers. The material was prepared via copolymerization following the protocol established in Reference [128], resulting in a hybrid organic-inorganic network. The dielectric constant of the resulting material was characterized at a frequency of 1 MHz.",
      "reasoning_analysis": "Increasing Factors: The presence of Bismaleimide (BD) monomers introduces polar imide functionalities into the polymer backbone. These groups possess strong permanent dipole moments that contribute to orientational polarization, thereby intrinsically driving the eps upward relative to non-polar hydrocarbon systems. Decreasing Factors: The incorporation of EG-POSS introduces polyhedral oligomeric silsesquioxane cages into the network. The inorganic Si-O-Si core exhibits lower electronic polarizability compared to dense organic matrices, and the bulky cage structure typically increases the fractional free volume within the material. Both the low polarizability of the silsesquioxane units and the increased free volume serve to decrease the overall eps. Dominant Factor: While the polar imide groups establish a baseline dielectric response, the incorporation of EG-POSS is the critical modifying variable. The low polarizability of the silsesquioxane cages and the associated free volume increase qualitatively dominate the deviation from the neat resin behavior, driving the final eps lower than that of the pure bismaleimide matrix."
    }
  },
  {
    "doi": null,
    "title": "Dielectric Properties of Solid Polymers",
    "year": null,
    "chemical_composition": {
      "repeat_unit_psmiles": "[*]CC(c1ccc(Cl)cc1)[*]",
      "monomers": [
        {
          "name": "p-chlorostyrene",
          "smiles": "Clc1ccc(C=C)cc1",
          "ratio_value": null,
          "ratio_unit": null
        }
      ],
      "additives": [],
      "is_homopolymer": true
    },
    "processing_history": "Thermal polymerization in benzene, purified monomers, fractional precipitation, vacuum dried. Disk-shaped samples. Dielectric constant measured at 145°C and 1 c/s.",
    "hierarchical_structure": "Amorphous.",
    "properties": {
      "eps": {
        "value": [
          3.686
        ],
        "unit": null
      }
    },
    "analysis_with_hierarchical_structure": {
      "descriptive_text": "The sample consists of an amorphous poly(p-chlorostyrene) homopolymer synthesized via thermal polymerization in benzene using purified monomers. Following synthesis, the material underwent fractional precipitation and vacuum drying to ensure purity before being molded into disk-shaped samples. The dielectric constant (eps) was subsequently characterized at 145°C and a frequency of 1 c/s.",
      "reasoning_analysis": "Increasing Factors: The incorporation of chlorine atoms on the phenyl rings introduces strong permanent dipoles via the C-Cl bond, significantly enhancing orientational polarization and driving the eps higher compared to non-polar analogs. Additionally, the measurement temperature of 145°C likely exceeds the glass transition temperature, placing the amorphous polymer in a rubbery state where segmental mobility facilitates dipole alignment, while the extremely low frequency of 1 c/s allows sufficient time for slow dipolar relaxation processes to contribute fully to an increase in eps. Decreasing Factors: The processing history involves fractional precipitation and vacuum drying, which are designed to remove residual polar solvents and moisture, preventing extrinsic inflation of the eps that would occur if polar contaminants remained. Furthermore, the steric hindrance of the phenyl ring may slightly restrict the rotational freedom of the C-Cl dipole compared to more flexible polar side groups, potentially limiting the maximum achievable polarization. Dominant Factor: The intrinsic polarity introduced by the chloro-substituent is the dominant factor establishing an elevated baseline eps relative to hydrocarbon polymers, and this intrinsic effect is maximized by the measurement conditions which ensure full dipolar participation while the rigorous purification ensures the measured value reflects the intrinsic polymer properties rather than contaminant effects."
    },
    "analysis_without_hierarchical_structure": {
      "descriptive_text": "The sample consists of a poly(p-chlorostyrene) homopolymer synthesized through thermal polymerization in benzene using purified monomers. Following synthesis, the polymer underwent fractional precipitation and was subsequently vacuum dried to remove residual solvent. The material was formed into disk-shaped samples for characterization, where the dielectric constant was measured at a temperature of 145°C and a frequency of 1 c/s.",
      "reasoning_analysis": "Increasing Factors: The incorporation of the electronegative chlorine atom on the phenyl ring introduces a strong permanent dipole moment to the polymer backbone, significantly enhancing orientational polarization compared to non-polar styrenic derivatives. Additionally, the processing history specifies measurement at 145°C and 1 c/s; the elevated temperature likely exceeds the glass transition temperature, maximizing chain segment mobility, while the extremely low frequency allows sufficient time for dipoles to fully align with the electric field, both driving the dielectric constant higher. Decreasing Factors: The rigorous purification protocol involving fractional precipitation and vacuum drying eliminates residual polar impurities, oligomers, or solvent traces that could otherwise contribute to space charge or interfacial polarization, thereby yielding a lower dielectric constant relative to crude or poorly dried samples. Dominant Factor: The intrinsic chemical polarity arising from the chloro-substituent is the dominant factor establishing the baseline dielectric response, but the specific measurement conditions defined in the processing history (high temperature and low frequency) are critical in allowing this intrinsic polarity to be fully expressed through unrestricted dipolar relaxation."
    }
  },
  {
    "doi": null,
    "title": "High Dielectric Constant Composites Based on Metallophthalocyanine Oligomer and Poly(vinylidene fluoride-trifluoroethylene) Copolymer",
    "year": 2001,
    "chemical_composition": {
      "repeat_unit_psmiles": null,
      "monomers": [
        {
          "name": "Vinylidene fluoride",
          "smiles": "C=C(F)F",
          "ratio_value": 50,
          "ratio_unit": "mol%"
        },
        {
          "name": "Trifluoroethylene",
          "smiles": "FC(F)=CF",
          "ratio_value": 50,
          "ratio_unit": "mol%"
        }
      ],
      "additives": [
        {
          "name": "Copper-phthalocyanine oligomer",
          "type": "filler",
          "amount_value": 55,
          "amount_unit": "wt%"
        }
      ],
      "is_homopolymer": false
    },
    "processing_history": "Solution casting from DMF. Dried at 70 °C for 4 h in air, then vacuum 12 h. Film thickness ~70 μm. Gold electrodes sputtered. Dielectric constant measured at 70 °C and 100 Hz using HP 4192A Impedance Analyzer (0.1 V).",
    "hierarchical_structure": "0-3 composite, CuPc particle size ~1 μm.",
    "properties": {
      "eps": {
        "value": [
          2300
        ],
        "unit": null
      }
    },
    "analysis_with_hierarchical_structure": {
      "descriptive_text": "The sample comprises a poly(vinylidene fluoride-co-trifluoroethylene) copolymer matrix synthesized from equimolar amounts of vinylidene fluoride and trifluoroethylene monomers. This matrix is integrated with 55 wt% Copper-phthalocyanine oligomer filler to create a 0-3 composite structure characterized by filler particle sizes of approximately 1 μm. Fabrication involved solution casting from dimethylformamide, followed by drying at 70 °C for 4 hours in air and 12 hours under vacuum to yield a film with a thickness of roughly 70 μm. Gold electrodes were sputtered onto the surface for electrical characterization, where the dielectric constant was measured at 70 °C and 100 Hz using an impedance analyzer.",
      "reasoning_analysis": "Increasing Factors: The intrinsic ferroelectricity of the P(VDF-TrFE) matrix, driven by the strong dipole moments of the fluorinated repeat units, establishes a high baseline permittivity. This is substantially enhanced by the high loading (55 wt%) of semiconductive Copper-phthalocyanine filler, which generates intense Maxwell-Wagner-Sillars interfacial polarization near the percolation threshold. Additionally, the measurement temperature of 70 °C likely aligns with the Curie transition of the copolymer, where dielectric response is maximized. Decreasing Factors: The micron-scale particle size of the filler limits the specific interfacial area compared to nanocomposites, potentially restricting the magnitude of interfacial polarization. Furthermore, the moderate drying temperature may result in suboptimal crystallinity of the ferroelectric phase or residual solvent retention, which could dampen the intrinsic polymer contribution. Dominant Factor: The high concentration of semiconductive filler is the dominant factor, as the interfacial polarization effects near the percolation threshold typically induce a colossal increase in permittivity that qualitatively overshadows the intrinsic ferroelectric response of the polymer matrix."
    },
    "analysis_without_hierarchical_structure": {
      "descriptive_text": "The sample comprises a poly(vinylidene fluoride-co-trifluoroethylene) copolymer synthesized from an equimolar mixture of vinylidene fluoride and trifluoroethylene monomers. This polymer matrix is compounded with 55 wt% copper-phthalocyanine oligomer acting as a filler. The composite was fabricated via solution casting from dimethylformamide, followed by a thermal treatment involving drying at 70 °C for 4 hours in air and subsequently under vacuum for 12 hours. The resulting films, with a thickness of approximately 70 μm, were metallized with sputtered gold electrodes, and the dielectric constant was characterized at 70 °C and 100 Hz using an impedance analyzer.",
      "reasoning_analysis": "Increasing Factors: The presence of highly polar C-F bonds in the vinylidene fluoride and trifluoroethylene units creates strong intrinsic dipoles that enhance orientational polarization. Additionally, the extremely high loading of 55 wt% copper-phthalocyanine oligomer introduces a significant conductivity contrast between the filler and the polymer matrix, generating substantial interfacial Maxwell-Wagner-Sillars polarization, which is further amplified by the low measurement frequency of 100 Hz and the elevated temperature of 70 °C that increases chain segment mobility. Decreasing Factors: The high concentration of filler particles may disrupt the formation of the ferroelectric beta-phase crystallites within the P(VDF-TrFE) matrix, potentially reducing the intrinsic crystalline contribution to the permittivity. Furthermore, incomplete removal of the high-boiling point DMF solvent during the 70 °C drying stage could introduce free volume or plasticization effects that might alter the dipole alignment efficiency. Dominant Factor: The dominant factor influencing the eps is the massive interfacial polarization resulting from the 55 wt% copper-phthalocyanine loading. While the ferroelectric nature of the copolymer provides a high baseline permittivity, the percolative-like interactions and space charge accumulation at the extensive polymer-filler interfaces qualitatively overshadow the intrinsic polymer response, driving the effective dielectric constant significantly higher than that of the neat copolymer."
    }
  },
  {
    "doi": null,
    "title": "Dielectric Properties of Solid Polymers",
    "year": null,
    "chemical_composition": {
      "repeat_unit_psmiles": "[*]CC(c1ccc(Cl)cc1)[*]",
      "monomers": [
        {
          "name": "p-chlorostyrene",
          "smiles": "Clc1ccc(C=C)cc1",
          "ratio_value": null,
          "ratio_unit": null
        }
      ],
      "additives": [],
      "is_homopolymer": true
    },
    "processing_history": "Thermal polymerization in benzene, purified monomers, fractional precipitation, vacuum dried. Disk-shaped samples. Dielectric constant measured at 145°C and 10 c/s.",
    "hierarchical_structure": "Amorphous.",
    "properties": {
      "eps": {
        "value": [
          3.08
        ],
        "unit": null
      }
    },
    "analysis_with_hierarchical_structure": {
      "descriptive_text": "The sample consists of an amorphous poly(p-chlorostyrene) homopolymer synthesized via thermal polymerization in benzene using purified monomers. Following synthesis, the material underwent fractional precipitation and vacuum drying to ensure purity before being molded into disk-shaped samples. The dielectric constant was subsequently characterized at an elevated temperature of 145°C and a frequency of 10 c/s.",
      "reasoning_analysis": "Increasing Factors: The presence of electronegative chlorine atoms on the phenyl rings within the p-chlorostyrene repeat units introduces significant permanent dipole moments, enhancing orientational polarization relative to non-polar styrenics. Additionally, the amorphous hierarchical structure combined with the measurement history at 145°C suggests the polymer is in a rubbery state above its glass transition, facilitating segmental mobility required for dipole alignment. The low frequency of 10 c/s further allows sufficient relaxation time for these dipoles to orient with the electric field, maximizing the dielectric response. Decreasing Factors: The chemical composition lacks high-permittivity additives or conductive fillers, restricting the eps to intrinsic polymer values. Furthermore, the processing history involving fractional precipitation and vacuum drying removes ionic impurities and residual solvent that might otherwise contribute to interfacial polarization or conductivity, thereby preventing artificial inflation of the dielectric constant. Dominant Factor: The intrinsic polarity provided by the chloro-substituent on the aromatic backbone is the primary driver of the dielectric behavior; however, the measurement conditions specified in the processing history (high temperature and low frequency) are the dominant enabling factors that allow this intrinsic polarity to manifest fully through enhanced chain mobility and dipole relaxation."
    },
    "analysis_without_hierarchical_structure": {
      "descriptive_text": "The sample consists of a poly(p-chlorostyrene) homopolymer synthesized through thermal polymerization in benzene using purified monomers. Following synthesis, the polymer was subjected to fractional precipitation and vacuum drying to eliminate residual solvents, then fabricated into disk-shaped samples. The dielectric constant was subsequently characterized at a temperature of 145°C and a frequency of 10 c/s.",
      "reasoning_analysis": "Increasing Factors: The chemical composition features a chlorine substituent on the phenyl ring, which introduces a permanent dipole moment to the polymer backbone, significantly enhancing orientational polarization compared to non-polar analogs. Additionally, the processing history specifies measurement at 145°C, which is likely above the glass transition temperature, facilitating segmental chain mobility that allows dipoles to align more readily with the electric field. The low frequency of 10 c/s further permits sufficient time for these slower dipolar relaxations to contribute fully to the permittivity. Decreasing Factors: The rigorous purification process involving fractional precipitation and vacuum drying removes residual ionic impurities and potential polar contaminants that could otherwise contribute to extrinsic interfacial polarization, thereby limiting the dielectric constant to intrinsic values. Furthermore, the absence of high-permittivity additives or conductive fillers in the chemical composition restricts the material to the permittivity limits of the organic matrix. Dominant Factor: The intrinsic polarity provided by the para-chloro substitution combined with the measurement conditions above the glass transition temperature qualitatively dominates the behavior. The elevated temperature ensures sufficient free volume for the C-Cl dipoles to orient effectively within the low-frequency electric field, establishing a dielectric constant governed primarily by intrinsic dipolar relaxation rather than extrinsic impurities or restricted chain dynamics."
    }
  },
  {
    "doi": "10.1002/marc.202300601",
    "title": "The Recent Advances of Polymer–POSS Nanocomposites With Low Dielectric Constant",
    "year": 2024,
    "chemical_composition": {
      "repeat_unit_psmiles": null,
      "monomers": [
        {
          "name": "Polyarylethersulfone (PSF)",
          "smiles": null,
          "ratio_value": null,
          "ratio_unit": null
        }
      ],
      "additives": [
        {
          "name": "DDSQ",
          "type": "filler",
          "amount_value": 10,
          "amount_unit": "mol%"
        }
      ],
      "is_homopolymer": false
    },
    "processing_history": "Copolymerized as described in Ref [143] (Sample DDSQ-10 mol%). Dielectric constant measured at 1 MHz.",
    "hierarchical_structure": "DDSQ/PSF composite.",
    "properties": {
      "eps": {
        "value": [
          4.04
        ],
        "unit": null
      }
    },
    "analysis_with_hierarchical_structure": {
      "descriptive_text": "The sample comprises a Polyarylethersulfone (PSF) based composite integrated with Double Decker Silsesquioxane (DDSQ) cages at a loading of 10 mol%. Prepared through a copolymerization strategy referenced in literature [143], the material forms a distinct DDSQ/PSF composite structure rather than a simple physical mixture. Dielectric characterization was performed at a frequency of 1 MHz to assess the electrical permittivity of the resulting hybrid system.",
