Repository: hhtrick/HHT-code

# HHT training framework

This directory contains model training, embedding precomputation, inference, article-level baselines and the curated datasets. All commands below assume that the working directory is `train_code/`.

## 3. Datasets and fixed partitions

Each main dataset is a JSON array at `dataset/{property}/{property}.json`. Entries contain source metadata, `chemical_composition`, `processing_history`, `hierarchical_structure`, `properties`, and two generated-analysis objects. Targets are stored as `properties[property]["value"]`; source metadata and target values are not predictive input fields.

| Property | Train | Validation | Test | Total |
|---|---:|---:|---:|---:|

File: train_code/dataset/eps/eps.json (part 135 of 190)
[
      "reasoning_analysis": "Increasing Factors: The polyarylethersulfone (PSF) backbone contains highly polar sulfone groups and ether linkages that facilitate dipole orientation polarization, intrinsically contributing to a higher baseline dielectric constant compared to non-polar polyolefins. Additionally, the presence of heterophase interfaces between the organic polymer matrix and the inorganic-organic DDSQ cages could theoretically induce interfacial polarization (Maxwell-Wagner-Sillars effect), which would act to increase the dielectric constant if charge accumulation occurs at these boundaries. Decreasing Factors: The incorporation of Double Decker Silsesquioxane (DDSQ) at 10 mol% introduces bulky, rigid cage structures that significantly increase the fractional free volume within the composite. This increase in free volume reduces the density of polarizable dipoles per unit volume, thereby lowering the dielectric constant. Furthermore, the silsesquioxane units themselves generally exhibit lower polarizability than the polar sulfone groups of the PSF matrix, and the copolymerization processing history ensures fine dispersion that minimizes large-scale interfacial charge trapping. Dominant Factor: The dominant factor governing the dielectric behavior is the increase in fractional free volume and the dilution of polar groups caused by the incorporation of the bulky DDSQ cages. While the PSF backbone is inherently polar, the specific design of introducing nanoscale silsesquioxane structures via copolymerization is primarily intended to disrupt chain packing and reduce overall polarizability, qualitatively driving the dielectric constant lower relative to the pristine polymer matrix."
    },
    "analysis_without_hierarchical_structure": {
      "descriptive_text": "The sample consists of a Polyarylethersulfone (PSF) based copolymer incorporating Double-Decker Silsesquioxane (DDSQ) at a concentration of 10 mol%. The material was synthesized via copolymerization following established literature protocols, creating a hybrid organic-inorganic structure. The dielectric constant was subsequently measured at a frequency of 1 MHz.",
      "reasoning_analysis": "Increasing Factors: The presence of Polyarylethersulfone (PSF) units in the backbone introduces polar sulfone groups and aromatic rings, which contribute to electronic and dipolar polarizability, inherently driving the dielectric constant upward. Decreasing Factors: The incorporation of DDSQ cages introduces Si-O-Si linkages which have lower polarizability than the organic backbone, and the bulky nature of the silsesquioxane structures increases the fractional free volume of the matrix, both of which act to reduce the dielectric constant. Additionally, the rigid cages may restrict segmental motion, limiting dipolar orientation at 1 MHz. Dominant Factor: While the PSF backbone provides a polar baseline, the specific incorporation of 10 mol% DDSQ is the dominant structural modifier; the resulting increase in free volume and dilution of polar groups typically outweighs the intrinsic polarity of the matrix, qualitatively driving the final dielectric constant lower relative to the unmodified polymer."
    }
  },
  {
    "doi": null,
    "title": "Dielectric Properties of Solid Polymers",
    "year": null,
    "chemical_composition": {
      "repeat_unit_psmiles": "[*]CC(c1ccc(Cl)cc1)[*]",
      "monomers": [
        {
          "name": "p-chlorostyrene",
          "smiles": "Clc1ccc(C=C)cc1",
          "ratio_value": null,
          "ratio_unit": null
        }
      ],
      "additives": [],
      "is_homopolymer": true
    },
    "processing_history": "Thermal polymerization in benzene, purified monomers, fractional precipitation, vacuum dried. Disk-shaped samples. Dielectric constant measured at 145°C and 0.1 c/s.",
    "hierarchical_structure": "Amorphous.",
    "properties": {
      "eps": {
        "value": [
          3.889
        ],
        "unit": null
      }
    },
    "analysis_with_hierarchical_structure": {
      "descriptive_text": "The investigated sample comprises an amorphous poly(p-chlorostyrene) homopolymer synthesized through thermal polymerization in benzene utilizing purified monomers. Post-synthesis processing involved fractional precipitation followed by vacuum drying to ensure solvent removal, after which the material was molded into disk-shaped specimens. Dielectric characterization was performed at 145°C and 0.1 c/s to determine the permittivity.",
      "reasoning_analysis": "Increasing Factors: The substitution of a chlorine atom on the para-position of the phenyl ring introduces a permanent dipole moment to the repeat unit, significantly enhancing orientational polarization compared to non-polar polystyrene. Additionally, the measurement frequency of 0.1 c/s is sufficiently low to allow complete dipolar relaxation, maximizing the dielectric response, while the measurement temperature of 145°C likely exceeds the glass transition temperature, facilitating segmental motion required for dipole alignment within the amorphous matrix. Decreasing Factors: The rigorous processing history, including fractional precipitation and vacuum drying, removes residual solvents and ionic impurities that could otherwise contribute to interfacial polarization or conductivity losses, thereby yielding a lower, more intrinsic dielectric constant. Furthermore, the elevated measurement temperature induces thermal expansion, reducing the number density of dipoles per unit volume, which qualitatively opposes the mobility-driven increase in permittivity. Dominant Factor: The intrinsic chemical polarity arising from the C-Cl bond in the p-chlorostyrene monomer is the dominant factor governing the dielectric constant. While processing purity and measurement conditions modulate the magnitude, the presence of the polar halogen substituent fundamentally establishes a higher baseline permittivity compared to non-polar vinyl polymers."
    },
    "analysis_without_hierarchical_structure": {
      "descriptive_text": "The sample consists of a poly(p-chlorostyrene) homopolymer synthesized through thermal polymerization in benzene using purified monomers. Following synthesis, the polymer underwent fractional precipitation and was subsequently vacuum dried to remove residual solvents. The material was formed into disk-shaped samples for characterization, where the dielectric constant was measured at a temperature of 145°C and a frequency of 0.1 c/s.",
      "reasoning_analysis": "Increasing Factors: The incorporation of p-chlorostyrene introduces a permanent dipole moment via the carbon-chlorine bond, which enhances orientational polarization relative to non-polar styrenics. Furthermore, the processing history specifies a measurement temperature of 145°C and a frequency of 0.1 c/s; the elevated temperature likely places the polymer above its glass transition, increasing chain mobility, while the low frequency allows sufficient time for dipolar relaxation, both contributing to a higher measured permittivity. Decreasing Factors: The material is a neat homopolymer without high-permittivity ceramic or metallic fillers that would otherwise composite to raise the value. Additionally, the vacuum drying step eliminates residual solvents or moisture that could act as polar plasticizers or conductive impurities, thereby preventing extrinsic inflation of the dielectric constant, while the steric bulk of the phenyl rings may restrict the freedom of dipole rotation compared to aliphatic polar polymers. Dominant Factor: The intrinsic polarity provided by the chlorine substituent establishes the fundamental capacity for dielectric response; however, the thermal state induced by the measurement condition of 145°C is the dominant factor that activates the segmental mobility required for these dipoles to align, thereby governing the magnitude of the observed permittivity."
    }
  },
  {
    "doi": null,
    "title": "Dielectric Properties of Solid Polymers",
    "year": null,
    "chemical_composition": {
      "repeat_unit_psmiles": "[*]CC(c1ccc(Cl)cc1)[*]",
      "monomers": [
        {
          "name": "p-chlorostyrene",
          "smiles": "Clc1ccc(C=C)cc1",
          "ratio_value": null,
          "ratio_unit": null
        }
      ],
      "additives": [],
      "is_homopolymer": true
    },
    "processing_history": "Thermal polymerization in benzene, purified monomers, fractional precipitation, vacuum dried. Disk-shaped samples. Dielectric constant measured at 145°C and 100 c/s.",
    "hierarchical_structure": "Amorphous.",
    "properties": {
      "eps": {
        "value": [
          2.756
        ],
        "unit": null
      }
    },
    "analysis_with_hierarchical_structure": {
      "descriptive_text": "The sample comprises an amorphous poly(p-chlorostyrene) homopolymer synthesized via thermal polymerization in benzene using purified monomers. Post-synthesis purification was achieved through fractional precipitation followed by vacuum drying, after which the material was formed into disk-shaped samples. The dielectric constant was characterized at 145°C and a frequency of 100 c/s.",
      "reasoning_analysis": "Increasing Factors: The substitution of a chlorine atom on the phenyl ring introduces a permanent dipole moment, enhancing orientational polarization compared to non-polar polystyrene. Additionally, the measurement temperature of 145°C likely exceeds the glass transition temperature, enabling segmental mobility that facilitates dipole alignment, while the low frequency of 100 c/s allows sufficient time for dipolar relaxation processes to contribute to the permittivity. Decreasing Factors: Steric hindrance arising from the bulky phenyl rings and chlorine substituents may restrict the rotational freedom of the dipoles relative to polymers with smaller polar groups. Furthermore, the vacuum drying process eliminates residual solvent, ensuring the measurement reflects the dry polymer but removing any potential plasticization effects that residual benzene might have provided to enhance chain mobility. Dominant Factor: The combination of the intrinsic polarity from the chlorine substituent and the measurement conditions above the glass transition temperature qualitatively dominates the dielectric behavior. The activated segmental motion in the amorphous structure allows the permanent dipoles to orient effectively under the low-frequency field, leading to an elevated dielectric constant relative to non-polar analogs."
    },
    "analysis_without_hierarchical_structure": {
      "descriptive_text": "The sample consists of a poly(p-chlorostyrene) homopolymer synthesized through thermal polymerization in benzene using purified monomers. Following synthesis, the polymer underwent fractional precipitation and was subsequently vacuum dried to remove residual solvents. The material was formed into disk-shaped samples for characterization, where the dielectric constant was measured at 145°C and a frequency of 100 c/s.",
      "reasoning_analysis": "Increasing Factors: The incorporation of the electronegative chlorine atom on the phenyl ring creates a permanent dipole moment within the repeat unit, significantly enhancing orientational polarization compared to non-polar styrenic polymers. Additionally, the measurement temperature of 145°C likely exceeds the glass transition temperature, promoting segmental mobility that facilitates dipole alignment, while the low frequency of 100 c/s allows slower relaxation processes to contribute to the permittivity. Decreasing Factors: The rigorous purification via fractional precipitation and vacuum drying removes residual solvents and low molecular weight species, minimizing interfacial polarization effects from impurities that could otherwise artificially inflate the dielectric constant. The absence of high-permittivity fillers or ionic additives also limits the magnitude to intrinsic polymer values. Dominant Factor: The intrinsic polarity introduced by the chloro-substitution on the aromatic backbone is the dominant factor, as it fundamentally enables the dipolar response that is subsequently modulated by the thermal and frequency conditions of the measurement."
    }
  },
  {
    "doi": null,
    "title": "Dielectric Properties of Solid Polymers",
    "year": null,
    "chemical_composition": {
      "repeat_unit_psmiles": "[*]CC(c1cccc(Cl)c1)[*]",
      "monomers": [
        {
          "name": "m-chlorostyrene",
          "smiles": "Clc1cccc(C=C)c1",
          "ratio_value": null,
          "ratio_unit": null
        }
      ],
      "additives": [],
      "is_homopolymer": true
    },
    "processing_history": "Thermal polymerization in benzene, purified monomers, fractional precipitation, vacuum dried. Disk-shaped samples. Dielectric constant measured at 23°C and 0.1 c/s.",
    "hierarchical_structure": "Amorphous.",
    "properties": {
      "eps": {
        "value": [
          3.123
        ],
        "unit": null
      }
    },
    "analysis_with_hierarchical_structure": {
      "descriptive_text": "The investigated sample is an amorphous poly(m-chlorostyrene) homopolymer synthesized through thermal polymerization in benzene using purified monomers. Post-polymerization, the material was subjected to fractional precipitation and vacuum drying to ensure solvent removal, then formed into disk-shaped specimens for characterization. The dielectric constant was measured at 23°C and 0.1 c/s.",
      "reasoning_analysis": "Increasing Factors: The incorporation of chlorine atoms onto the phenyl ring introduces significant permanent dipole moments due to the electronegativity difference between carbon and chlorine, enabling orientational polarization that substantially elevates the dielectric constant compared to non-polar polystyrene. Additionally, the amorphous hierarchical structure provides greater free volume than a crystalline counterpart, potentially facilitating local dipolar reorientation, while the very low measurement frequency (0.1 c/s) allows sufficient time for slower polarization mechanisms to contribute fully to the permittivity. Decreasing Factors: The measurement temperature of 23°C is likely below the glass transition temperature of the polymer, meaning large-scale segmental chain motions are frozen in the glassy state, which restricts the full alignment of dipoles with the electric field. Furthermore, the rigorous processing history involving fractional precipitation and vacuum drying minimizes the presence of residual polar solvents or moisture that could otherwise artificially inflate the dielectric response. Dominant Factor: The intrinsic electronic and atomic polarizability enhanced by the permanent dipole moment of the meta-chloro substituent qualitatively dominates the dielectric behavior, ensuring a higher permittivity relative to non-halogenated analogs despite the restrictions imposed by the glassy state at room temperature."
    },
    "analysis_without_hierarchical_structure": {
      "descriptive_text": "The sample comprises a poly(m-chlorostyrene) homopolymer synthesized through thermal polymerization in benzene utilizing purified monomers. Post-synthesis purification was achieved via fractional precipitation, followed by vacuum drying to ensure solvent removal. The resulting material was molded into disk-shaped specimens, and the dielectric constant was characterized at 23°C under a frequency of 0.1 c/s.",
      "reasoning_analysis": "Increasing Factors: The substitution of a chlorine atom at the meta-position of the styrenic phenyl ring introduces a significant permanent dipole moment, enhancing orientational polarization relative to unsubstituted polystyrene. Additionally, the low measurement frequency of 0.1 c/s allows sufficient time for dipolar relaxation, ensuring the full contribution of orientation polarization to the dielectric constant is captured. Decreasing Factors: The rigorous purification process involving fractional precipitation and vacuum drying removes residual solvents and low-molecular-weight impurities that might otherwise contribute extrinsic polarization effects. Furthermore, the absence of high-permittivity additives or fillers restricts the dielectric constant to the intrinsic limits of the halogenated organic matrix. Dominant Factor: The intrinsic molecular polarity arising from the carbon-chlorine bond is the dominant factor governing the dielectric behavior. While the processing history ensures measurement fidelity by eliminating impurities, the fundamental electronic and orientational polarizability provided by the chloro-substituent dictates the magnitude of the dielectric constant, particularly under the quasi-static conditions of the measurement."
    }
  },
  {
    "doi": "10.1002/marc.202300601",
    "title": "The Recent Advances of Polymer–POSS Nanocomposites With Low Dielectric Constant",
    "year": 2024,
    "chemical_composition": {
      "repeat_unit_psmiles": null,
      "monomers": [
        {
          "name": "Polybenzoxazine",
          "smiles": null,
          "ratio_value": null,
          "ratio_unit": null
        }
      ],
      "additives": [
        {
          "name": "POSS-BZ",
          "type": "filler",
          "amount_value": 30,
          "amount_unit": "wt%"
        }
      ],
      "is_homopolymer": false
    },
    "processing_history": "Copolymerized as described in Ref [151]. Dielectric constant measured at 1 MHz.",
    "hierarchical_structure": "Ordered lamellar structure.",
    "properties": {
      "eps": {
        "value": [
          1.7
        ],
        "unit": null
      }
    },
    "analysis_with_hierarchical_structure": {
      "descriptive_text": "The sample consists of a polybenzoxazine-based composite incorporated with 30 wt% POSS-BZ filler. Prepared via copolymerization as detailed in Ref [151], the material exhibits an ordered lamellar hierarchical structure. The dielectric constant of the system was characterized at a frequency of 1 MHz.",
      "reasoning_analysis": "Increasing Factors: The inclusion of 30 wt% POSS-BZ introduces a significant volume fraction of inorganic silsesquioxane cages, which possess Si-O bonds with higher electronic polarizability compared to the organic polybenzoxazine matrix. Additionally, the high filler loading creates extensive polymer-filler interfaces that can promote Maxwell-Wagner-Sillars interfacial polarization, contributing to a higher effective permittivity. Decreasing Factors: The intrinsic cage structure of the POSS filler introduces nanoscale free volume into the network, reducing the overall density of polarizable units per unit volume. Furthermore, the polybenzoxazine matrix itself is characterized by a relatively non-polar network structure after curing, which inherently limits dipolar contributions to the dielectric constant. Dominant Factor: Despite the free volume introduced by the POSS cages, the high loading fraction (30 wt%) of the inorganic component and the associated interfacial polarization effects qualitatively dominate the dielectric behavior, likely driving the eps higher relative to the neat polybenzoxazine matrix."
    },
    "analysis_without_hierarchical_structure": {
      "descriptive_text": "The investigated material is a polybenzoxazine-based composite reinforced with 30 wt% POSS-BZ filler. Synthesis was achieved through a copolymerization protocol outlined in Reference [151], forming an integrated hybrid network. Subsequent dielectric characterization was performed to determine the permittivity at a frequency of 1 MHz.",
      "reasoning_analysis": "Increasing Factors: The incorporation of 30 wt% POSS-BZ introduces a significant fraction of silsesquioxane cages containing Si-O-Si linkages, which exhibit higher electronic polarizability compared to the purely organic segments of the polybenzoxazine matrix. Furthermore, the high loading level increases the overall density of these polarizable inorganic nodes within the composite network. Decreasing Factors: Polybenzoxazine matrices inherently exhibit low dielectric constants due to their low dipole moments and substantial free volume. The integration of bulky POSS nanoparticles disrupts chain packing efficiency, introducing additional nanoscale free volume which reduces the overall material density and polarizability per unit volume. Additionally, the copolymerization processing history ensures covalent bonding between the filler and matrix, minimizing interfacial defects and suppressing interfacial polarization mechanisms that typically elevate dielectric constant. Dominant Factor: The dominant factor governing the dielectric behavior is the morphological change induced by the POSS incorporation. The substantial increase in free volume resulting from the steric bulk of the POSS cages disrupting the polybenzoxazine network packing qualitatively outweighs the increased polarizability from the inorganic Si-O bonds, typically driving the dielectric constant lower relative to dense inorganic composites, aligning with the design principles of low-k dielectric materials."
    }
  },
  {
    "doi": "10.1002/adv.21407",
    "title": "New Polyimide and Nanoporous Structures with Low Dielectric Constant",
    "year": 2014,
    "chemical_composition": {
      "repeat_unit_psmiles": null,
      "monomers": [
        {
          "name": "N,N'-(1,4-phenylene)bis(6-(4-aminophenoxy)nicotinamide)",
          "smiles": null,
          "ratio_value": 1.0,
          "ratio_unit": "molar equivalent"
        },
        {
          "name": "Pyromellitic dianhydride",
          "smiles": "O=C1OC(=O)c2ccc(cc12)C3OC(=O)C(=O)O3",
          "ratio_value": 1.0,
          "ratio_unit": "molar equivalent"
        }
      ],
      "additives": [
        {
          "name": "Poly(propylene glycol)-2-bromoacetate (PPG-Br 1000)",
          "type": "pore generator",
          "amount_value": 14,
          "amount_unit": "wt%"
        }
      ],
      "is_homopolymer": false
    },
    "processing_history": "Graft copolymer synthesized with PPG-Br (Mn 1000), solution cast, heated at 180°C under N2, then at 260°C in air for thermolysis of PPG blocks. Dielectric constant measured by TA instrument DEA 2970 using parallel-plate capacitor method at 1 KHz.",
    "hierarchical_structure": "Nanoporous polyimide film, pore size 35-70 nm, closed cells, pore volume 12%.",
    "properties": {
      "eps": {
        "value": [
          2.42
        ],
        "unit": null
      }
    },
    "analysis_with_hierarchical_structure": {
      "descriptive_text": "The sample consists of a nanoporous polyimide film synthesized from the stoichiometric reaction of Pyromellitic dianhydride and N,N'-(1,4-phenylene)bis(6-(4-aminophenoxy)nicotinamide). During fabrication, 14 wt% Poly(propylene glycol)-2-bromoacetate (PPG-Br 1000) was incorporated as a pore generator within a graft copolymer system. The material was prepared via solution casting, followed by a multi-stage thermal treatment involving heating at 180°C under nitrogen and subsequently at 260°C in air to induce thermolysis of the PPG blocks. This processing history resulted in a hierarchical structure characterized by closed-cell nanopores with sizes ranging from 35 to 70 nm and a total pore volume of 12%. The dielectric constant was subsequently characterized using a parallel-plate capacitor method on a TA instrument DEA 2970 at 1 KHz.",
      "reasoning_analysis": "Increasing Factors: The chemical composition features a rigid polyimide backbone derived from Pyromellitic dianhydride and a heterocyclic diamine containing ether and amide linkages. These functional groups possess significant intrinsic dipole moments, facilitating strong orientational polarization under an electric field, which inherently drives the dielectric constant upward. Additionally, the measurement frequency of 1 KHz is sufficiently low to allow these dipoles to relax and contribute fully to the permittivity. Decreasing Factors: The processing history involving the thermolysis of PPG-Br blocks creates a nanoporous morphology with 12% pore volume. Since the dielectric constant of air within these closed cells is approximately 1.0, significantly lower than that of the polyimide matrix, the introduction of these voids reduces the overall effective permittivity according to effective medium theories. The removal of the organic pore generator also eliminates potential polarizable mass from the final film. Dominant Factor: While the polar chemical structure establishes a high baseline permittivity typical of dense polyimides, the introduction of the nanoporous hierarchical structure is the dominant factor governing the final dielectric behavior. The 12% void fraction qualitatively dictates a reduction in the effective dielectric constant relative to a non-porous counterpart, serving as the primary mechanism for low-k dielectric modification in this system."
    },
    "analysis_without_hierarchical_structure": {
      "descriptive_text": "The polymer sample is a polyimide-based graft copolymer synthesized from equimolar amounts of N,N'-(1,4-phenylene)bis(6-(4-aminophenoxy)nicotinamide) and pyromellitic dianhydride. During preparation, 14 wt% Poly(propylene glycol)-2-bromoacetate (PPG-Br 1000) was added as a pore generator. The material was processed via solution casting, followed by a sequential thermal treatment consisting of heating at 180°C under a nitrogen atmosphere and subsequently at 260°C in air to facilitate the thermolysis of the PPG blocks. The dielectric constant was ultimately measured using a TA instrument DEA 2970 via the parallel-plate capacitor method at 1 KHz.",
      "reasoning_analysis": "Increasing Factors: The chemical composition features a polyimide backbone containing highly polar imide groups, ether linkages, and pyridine rings within the diamine moiety. These functional groups possess significant dipole moments that contribute to orientational polarization, particularly at the measurement frequency of 1 KHz, inherently driving the dielectric constant higher compared to non-polar hydrocarbon polymers. Decreasing Factors: The processing history involves the addition of 14 wt% PPG-Br followed by thermal treatment at 260°C in air to induce thermolysis. This process is designed to decompose the PPG blocks and generate nanopores or voids within the matrix. Since air has a dielectric constant near 1.0, the inclusion of these voids reduces the volumetric density of polarizable polymer chains, thereby lowering the effective dielectric constant. Dominant Factor: The structural modification induced by the processing history, specifically the generation of voids via thermolysis, serves as the dominant factor influencing the final dielectric constant. Although the chemical composition intrinsically favors a higher permittivity due to polar groups, the processing-induced reduction in material density and the inclusion of air-filled voids qualitatively dominate the effective medium response, driving the overall eps lower relative to the dense polymer matrix."
    }
  },
  {
    "doi": "10.1002/adv.21407",
    "title": "New Polyimide and Nanoporous Structures with Low Dielectric Constant",
    "year": 2014,
    "chemical_composition": {
      "repeat_unit_psmiles": null,
      "monomers": [
        {
          "name": "N,N'-(1,4-phenylene)bis(6-(4-aminophenoxy)nicotinamide)",
          "smiles": null,
          "ratio_value": 1.0,
          "ratio_unit": "molar equivalent"
        },
        {
          "name": "Pyromellitic dianhydride",
          "smiles": "O=C1OC(=O)c2ccc(cc12)C3OC(=O)C(=O)O3",
          "ratio_value": 1.0,
          "ratio_unit": "molar equivalent"
        }
      ],
      "additives": [],
      "is_homopolymer": false
    },
    "processing_history": "Poly(amic acid) solution prepared in NMP, cast onto glass plate, heated incrementally to 180°C in air for imidization. Dielectric constant measured by TA instrument DEA 2970 using parallel-plate capacitor method at 1 MHz.",
    "hierarchical_structure": "Dense polyimide film.",
    "properties": {
      "eps": {
        "value": [
          2.89
        ],
        "unit": null
      }
    },
    "analysis_with_hierarchical_structure": {
      "descriptive_text": "The sample comprises a polyimide derived from the stoichiometric polymerization of N,N'-(1,4-phenylene)bis(6-(4-aminophenoxy)nicotinamide) and pyromellitic dianhydride. Processing involved casting a poly(amic acid) solution in N-methyl-2-pyrrolidone onto a glass plate, followed by incremental thermal curing up to 180°C in air to induce imidization, yielding a dense polyimide film. Dielectric characterization was performed using a parallel-plate capacitor method at 1 MHz on a TA instrument DEA 2970.",
      "reasoning_analysis": "Increasing Factors: The chemical structure contains highly polar imide carbonyl groups, ether linkages, and pyridine nitrogen atoms, which increase electronic and orientational polarizability. The dense film morphology minimizes free volume, thereby increasing the number density of polarizable units per unit volume. Additionally, the thermal imidization temperature of 180°C may be insufficient for complete conversion, potentially leaving residual polar poly(amic acid) groups or trapped NMP solvent, both of which would significantly elevate the dielectric constant. Decreasing Factors: The rigid aromatic backbone established by the pyromellitic dianhydride restricts segmental chain motion, limiting the contribution of dipolar orientation to the permittivity at the measurement frequency of 1 MHz. Furthermore, the absence of high-k ceramic fillers or plasticizers prevents extrinsic enhancement of the dielectric response. Dominant Factor: The intrinsic chemical polarity of the heterocyclic imide and pyridine moieties combined with the high density of the film structure qualitatively dominates the dielectric behavior, establishing a moderate permittivity characteristic of aromatic polyimides, though processing-induced residuals from the moderate thermal treatment likely contribute to a qualitative increase relative to fully imidized, porous counterparts."
    },
    "analysis_without_hierarchical_structure": {
      "descriptive_text": "The sample is a polyimide copolymer synthesized from N,N'-(1,4-phenylene)bis(6-(4-aminophenoxy)nicotinamide) and pyromellitic dianhydride in equimolar ratios. The material was prepared by casting a poly(amic acid) solution in N-methyl-2-pyrrolidone onto a glass plate, followed by incremental heating to 180°C in air to facilitate thermal imidization. The dielectric constant was subsequently characterized using a TA instrument DEA 2970 equipped with a parallel-plate capacitor method at a frequency of 1 MHz.",
      "reasoning_analysis": "Increasing Factors: The chemical composition features a high density of polar functional groups, specifically the carbonyl groups within the imide rings and the nitrogen atoms in the pyridine moieties of the diamine, which contribute significant electronic and orientational polarizability driving the eps upward. Additionally, the processing history involves thermal imidization at 180°C, which may be insufficient for complete solvent removal or full conversion of the poly(amic acid) precursor in rigid systems, potentially leaving residual N-methyl-2-pyrrolidone or moisture that acts as a highly polar contaminant to further increase the eps. Decreasing Factors: The rigid aromatic backbone derived from the pyromellitic dianhydride and the aromatic diamine restricts segmental chain mobility, which may limit the contribution of orientational polarizability at the measurement frequency of 1 MHz compared to more flexible polymer architectures. Furthermore, the planar structure of the PMDA units promotes dense packing, which reduces free volume; while this increases density, the absence of bulky non-polar side groups or fluorine atoms prevents the introduction of free volume elements that typically lower the dielectric constant. Dominant Factor: The intrinsic chemical polarity established by the high concentration of imide and heterocyclic nitrogen groups within the polymer backbone qualitatively dominates the final eps behavior, setting a inherently higher baseline compared to non-polar polymers, although the processing history introduces a critical variable where residual polar species from incomplete imidization could significantly amplify this effect."
    }
  },
  {
    "doi": "10.1002/adv.21407",
    "title": "New Polyimide and Nanoporous Structures with Low Dielectric Constant",
    "year": 2014,
    "chemical_composition": {
      "repeat_unit_psmiles": null,
      "monomers": [
        {
          "name": "N,N'-(1,4-phenylene)bis(6-(4-aminophenoxy)nicotinamide)",
          "smiles": null,
          "ratio_value": 1.0,
          "ratio_unit": "molar equivalent"
        },
        {
          "name": "Pyromellitic dianhydride",
          "smiles": "O=C1OC(=O)c2ccc(cc12)C3OC(=O)C(=O)O3",
          "ratio_value": 1.0,
          "ratio_unit": "molar equivalent"
        }
      ],
      "additives": [],
      "is_homopolymer": false
    },
    "processing_history": "Poly(amic acid) solution prepared in NMP, cast onto glass plate, heated incrementally to 180°C in air for imidization. Dielectric constant measured by TA instrument DEA 2970 using parallel-plate capacitor method at 1 KHz.",
    "hierarchical_structure": "Dense polyimide film.",
    "properties": {
      "eps": {
        "value": [
          3.06
        ],
        "unit": null
      }
    },
    "analysis_with_hierarchical_structure": {
      "descriptive_text": "The sample comprises a dense polyimide film synthesized through the stoichiometric polycondensation of N,N'-(1,4-phenylene)bis(6-(4-aminophenoxy)nicotinamide) and pyromellitic dianhydride. The material was processed by casting a poly(amic acid) precursor solution in N-methyl-2-pyrrolidone onto a glass plate, followed by incremental thermal heating up to 180°C in air to induce imidization. The resulting structure was characterized as a dense film, with dielectric properties measured using a parallel-plate capacitor method at 1 KHz via a TA instrument DEA 2970.",
      "reasoning_analysis": "Increasing Factors: The chemical composition features ether linkages and nitrogen-containing heterocyclic groups within the diamine monomer, which introduce significant permanent dipole moments that enhance orientational polarization under an electric field. Additionally, the processing history involves curing at a moderate temperature of 180°C, which may leave residual high-boiling N-methyl-2-pyrrolidone solvent or moisture within the matrix, both of which are highly polar and would substantially elevate the dielectric constant. Decreasing Factors: The incorporation of the rigid pyromellitic dianhydride creates a stiff aromatic backbone that restricts segmental chain mobility, thereby limiting the ability of dipoles to align with the applied field. Furthermore, the formation of a dense film structure implies low free volume, which physically constrains dipole rotation and reduces the overall polarization response compared to a more loosely packed morphology. Dominant Factor: While the rigid aromatic backbone and dense packing act to suppress dipole mobility, the intrinsic chemical polarity introduced by the ether and heterocyclic functionalities in the diamine, potentially compounded by residual polar solvent from the moderate-temperature imidization process, qualitatively dominates the dielectric behavior, leading to a permittivity governed primarily by the high polarizability of the specific repeat unit structure and processing residuals."
    },
    "analysis_without_hierarchical_structure": {
      "descriptive_text": "The sample is a copolymer synthesized from equimolar amounts of N,N'-(1,4-phenylene)bis(6-(4-aminophenoxy)nicotinamide) and Pyromellitic dianhydride. The material was processed by preparing a poly(amic acid) solution in NMP, which was cast onto a glass plate and subsequently heated incrementally to 180°C in air to facilitate imidization. The dielectric constant was characterized using a TA instrument DEA 2970 employing the parallel-plate capacitor method at a frequency of 1 KHz.",
      "reasoning_analysis": "Increasing Factors: The chemical composition incorporates multiple polar functional groups, including imide carbonyls, ether linkages, pyridine nitrogen atoms, and amide linkages within the diamine structure, all of which enhance dipolar polarization and electronic polarizability. Additionally, the processing history involves curing at a moderate temperature of 180°C in air, which may leave residual NMP solvent or absorbed moisture, both of which possess high dielectric constants and would significantly elevate the measured eps. Decreasing Factors: The rigid aromatic backbone derived from Pyromellitic dianhydride restricts polymer chain segmental mobility, thereby limiting the contribution of orientational polarization to the total permittivity. Furthermore, the thermal imidization process converts the highly polar poly(amic acid) precursor groups into imide rings, which generally reduces the overall dipole density compared to the unreacted precursor. Dominant Factor: The high density of heteroatoms and polar functional groups intrinsic to the specific diamine and dianhydride combination establishes a strong baseline for dipolar polarization; however, the potential presence of residual polar solvent or moisture due to the relatively low final imidization temperature is the dominant dynamic factor likely to cause a qualitative increase in eps relative to a fully cured, vacuum-dried standard."
    }
  },
  {
    "doi": "10.1002/adv.21407",
    "title": "New Polyimide and Nanoporous Structures with Low Dielectric Constant",
    "year": 2014,
    "chemical_composition": {
      "repeat_unit_psmiles": null,
      "monomers": [
        {
          "name": "N,N'-(1,4-phenylene)bis(6-(4-aminophenoxy)nicotinamide)",
          "smiles": null,
          "ratio_value": 1.0,
          "ratio_unit": "molar equivalent"
        },
        {
          "name": "Pyromellitic dianhydride",
          "smiles": "O=C1OC(=O)c2ccc(cc12)C3OC(=O)C(=O)O3",
          "ratio_value": 1.0,
          "ratio_unit": "molar equivalent"
        }
      ],
      "additives": [],
      "is_homopolymer": false
    },
    "processing_history": "Poly(amic acid) solution prepared in NMP, cast onto glass plate, heated incrementally to 180°C in air for imidization. Dielectric constant measured by TA instrument DEA 2970 using parallel-plate capacitor method at 10 KHz.",
    "hierarchical_structure": "Dense polyimide film.",
    "properties": {
      "eps": {
        "value": [
          2.97
        ],
        "unit": null
      }
    },
    "analysis_with_hierarchical_structure": {
      "descriptive_text": "The sample consists of a polyimide synthesized via the condensation polymerization of N,N'-(1,4-phenylene)bis(6-(4-aminophenoxy)nicotinamide) and pyromellitic dianhydride in a 1:1 molar equivalent ratio. The material was processed by preparing a poly(amic acid) solution in N-methyl-2-pyrrolidone (NMP), which was cast onto a glass plate and subsequently subjected to incremental heating up to 180°C in air to facilitate thermal imidization. The resulting hierarchical structure is characterized as a dense polyimide film, with dielectric properties evaluated using a parallel-plate capacitor method at 10 kHz.",
