Repository: hhtrick/HHT-code

# HHT training framework

This directory contains model training, embedding precomputation, inference, article-level baselines and the curated datasets. All commands below assume that the working directory is `train_code/`.

## 3. Datasets and fixed partitions

Each main dataset is a JSON array at `dataset/{property}/{property}.json`. Entries contain source metadata, `chemical_composition`, `processing_history`, `hierarchical_structure`, `properties`, and two generated-analysis objects. Targets are stored as `properties[property]["value"]`; source metadata and target values are not predictive input fields.

| Property | Train | Validation | Test | Total |
|---|---:|---:|---:|---:|

File: train_code/dataset/eps/eps.json (part 136 of 190)
[
      "reasoning_analysis": "Increasing Factors: The chemical composition features highly polar functional groups, including imide rings formed during processing, ether linkages, and pyridine moieties within the diamine backbone, all of which enhance electronic and orientational polarizability. Additionally, the hierarchical structure described as a dense film implies minimal free volume, resulting in a higher density of polarizable units per unit volume. If the thermal treatment at 180°C was insufficient for complete imidization or solvent removal, residual polar poly(amic acid) groups or NMP solvent could further elevate the dielectric constant. Decreasing Factors: The rigid aromatic backbone derived from pyromellitic dianhydride and the phenylene-based diamine restricts segmental chain mobility, thereby limiting the contribution of orientational polarization to the total dielectric constant at the measurement frequency of 10 kHz. Furthermore, the incremental heating process facilitates the elimination of volatile polar byproducts and casting solvents, which mitigates extrinsic contributions to permittivity. Dominant Factor: The intrinsic electronic and atomic polarizability arising from the heteroatom-rich conjugated system (imide, pyridine, ether) combined with the dense packing morphology qualitatively dominates the dielectric behavior, establishing a baseline permittivity higher than non-polar hydrocarbons, while the chain rigidity serves to stabilize this value against frequency-dependent relaxation effects."
    },
    "analysis_without_hierarchical_structure": {
      "descriptive_text": "The polymer sample is a polyimide synthesized via the polycondensation of Pyromellitic dianhydride and N,N'-(1,4-phenylene)bis(6-(4-aminophenoxy)nicotinamide) in a 1:1 molar equivalent ratio. The precursor poly(amic acid) solution was prepared in N-methyl-2-pyrrolidone and cast onto a glass plate, followed by incremental heating up to 180°C in air to facilitate imidization. The dielectric constant was characterized using a TA instrument DEA 2970 equipped with a parallel-plate capacitor method at a frequency of 10 KHz.",
      "reasoning_analysis": "Increasing Factors: The chemical composition incorporates multiple polar functional groups, including imide carbonyls, pyridine nitrogens, and ether linkages, which enhance electronic and orientational polarizability thereby driving the dielectric constant higher. Additionally, the processing history involves a moderate imidization temperature of 180°C, which may leave residual polar N-methyl-2-pyrrolidone solvent or incomplete conversion of poly(amic acid) to polyimide, both of which would significantly increase polarity. The measurement frequency of 10 KHz is sufficiently low to allow dipolar relaxation contributions, further increasing the observed permittivity. Decreasing Factors: The rigid aromatic backbone derived from the pyromellitic dianhydride and the specific diamine restricts segmental chain mobility, limiting the ability of dipoles to align with the external electric field. Furthermore, the thermal imidization process inherently reduces the polarity of the material compared to the precursor poly(amic acid) state by eliminating highly polar carboxylic acid groups. Dominant Factor: Although the rigid backbone restricts dipole alignment, the processing history involving moderate temperature imidization is the dominant factor, as incomplete conversion of polar poly(amic acid) groups or residual solvent likely elevates the dielectric constant more significantly than the intrinsic backbone polarizability of the fully imidized polymer."
    }
  },
  {
    "doi": "10.1002/marc.202300601",
    "title": "The Recent Advances of Polymer–POSS Nanocomposites With Low Dielectric Constant",
    "year": 2024,
    "chemical_composition": {
      "repeat_unit_psmiles": null,
      "monomers": [
        {
          "name": "Polyarylethersulfone (PSF)",
          "smiles": null,
          "ratio_value": null,
          "ratio_unit": null
        }
      ],
      "additives": [
        {
          "name": "DDSQ",
          "type": "filler",
          "amount_value": 100,
          "amount_unit": "mol%"
        }
      ],
      "is_homopolymer": false
    },
    "processing_history": "Copolymerized as described in Ref [143] (Sample DDSQ-100 mol%). Dielectric constant measured at 1 MHz.",
    "hierarchical_structure": "DDSQ/PSF composite.",
    "properties": {
      "eps": {
        "value": [
          2.68
        ],
        "unit": null
      }
    },
    "analysis_with_hierarchical_structure": {
      "descriptive_text": "The sample comprises a DDSQ/PSF composite formed from a Polyarylethersulfone (PSF) matrix copolymerized with Double Decker Silsesquioxane (DDSQ) at a loading of 100 mol%. Synthesized according to the procedure in Reference [143], the material exists as a hybrid organic-inorganic composite rather than a homopolymer. The dielectric constant was evaluated using measurements taken at a frequency of 1 MHz.",
      "reasoning_analysis": "Increasing Factors: The aromatic PSF backbone contains highly polar sulfone groups that contribute substantial electronic and dipolar polarizability, inherently raising the dielectric constant. Additionally, the formation of a composite structure introduces numerous organic-inorganic interfaces, which can facilitate interfacial polarization (Maxwell-Wagner-Sillars effect) and increase the overall permittivity. Decreasing Factors: The rigid, cage-like structure of the DDSQ units restricts the segmental motion of the polymer chains, thereby hindering the orientational alignment of dipoles in response to the electric field. Moreover, the siloxane linkages within the DDSQ typically possess lower polarizability than the aromatic sulfone segments, and the measurement frequency of 1 MHz may limit the contribution of slower relaxation modes. Dominant Factor: Although the polar sulfone groups provide a high baseline polarizability, the dominant factor is likely the significant restriction of chain mobility caused by the high concentration of rigid DDSQ cages, which qualitatively reduces the orientational polarization component compared to the neat polymer."
    },
    "analysis_without_hierarchical_structure": {
      "descriptive_text": "The sample comprises a non-homopolymer system based on Polyarylethersulfone (PSF) units incorporating DDSQ as a filler component at a loading of 100 mol%. The material was synthesized via copolymerization according to established literature methods, specifically designated as Sample DDSQ-100 mol%, and its dielectric constant was characterized at a frequency of 1 MHz.",
      "reasoning_analysis": "Increasing Factors: The presence of the Polyarylethersulfone (PSF) backbone introduces polar sulfone functional groups along the chain, which enhance dipole orientation polarization under an electric field, inherently contributing to a higher eps. Decreasing Factors: The incorporation of DDSQ cages acts to decrease the eps by introducing rigid inorganic structures that disrupt efficient chain packing, thereby increasing the fractional free volume within the material. Furthermore, the siloxane bonds within the DDSQ structure generally possess lower electronic polarizability compared to the aromatic organic segments, and the copolymerization processing history ensures homogeneous dispersion that maximizes these free volume effects. Dominant Factor: The structural modification driven by the high loading of DDSQ cages qualitatively dominates the dielectric behavior; while the PSF backbone establishes a polar baseline, the significant increase in free volume and the lower polarizability of the silsesquioxane component are the primary factors determining the final eps, typically driving it lower relative to the neat polymer matrix."
    }
  },
  {
    "doi": "10.1002/adv.21407",
    "title": "New Polyimide and Nanoporous Structures with Low Dielectric Constant",
    "year": 2014,
    "chemical_composition": {
      "repeat_unit_psmiles": null,
      "monomers": [
        {
          "name": "N,N'-(1,4-phenylene)bis(6-(4-aminophenoxy)nicotinamide)",
          "smiles": null,
          "ratio_value": 1.0,
          "ratio_unit": "molar equivalent"
        },
        {
          "name": "Pyromellitic dianhydride",
          "smiles": "O=C1OC(=O)c2ccc(cc12)C3OC(=O)C(=O)O3",
          "ratio_value": 1.0,
          "ratio_unit": "molar equivalent"
        }
      ],
      "additives": [
        {
          "name": "Poly(propylene glycol)-2-bromoacetate (PPG-Br 1000)",
          "type": "pore generator",
          "amount_value": 14,
          "amount_unit": "wt%"
        }
      ],
      "is_homopolymer": false
    },
    "processing_history": "Graft copolymer synthesized with PPG-Br (Mn 1000), solution cast, heated at 180°C under N2, then at 260°C in air for thermolysis of PPG blocks. Dielectric constant measured by TA instrument DEA 2970 using parallel-plate capacitor method at 10 KHz.",
    "hierarchical_structure": "Nanoporous polyimide film, pore size 35-70 nm, closed cells, pore volume 12%.",
    "properties": {
      "eps": {
        "value": [
          2.35
        ],
        "unit": null
      }
    },
    "analysis_with_hierarchical_structure": {
      "descriptive_text": "The sample consists of a nanoporous polyimide film synthesized from the condensation of Pyromellitic dianhydride and N,N'-(1,4-phenylene)bis(6-(4-aminophenoxy)nicotinamide). During preparation, 14 wt% Poly(propylene glycol)-2-bromoacetate (PPG-Br 1000) was incorporated as a pore generator within a graft copolymer system. The material was solution cast and subjected to a sequential thermal treatment involving heating at 180°C under nitrogen followed by 260°C in air to induce thermolysis of the PPG blocks. This processing history resulted in a hierarchical structure characterized by closed-cell nanopores ranging from 35 to 70 nm with a total pore volume of 12%. The dielectric constant was subsequently characterized using a parallel-plate capacitor method at 10 kHz via a TA instrument DEA 2970.",
      "reasoning_analysis": "Increasing Factors: The chemical composition features a polyimide backbone derived from Pyromellitic dianhydride and a nicotinamide-based diamine, introducing polar imide, amide, and pyridine functional groups. These moieties possess significant permanent dipole moments and high electronic polarizability due to the aromatic systems, which intrinsically drive the dielectric constant upward relative to non-polar hydrocarbon polymers. Additionally, interfacial polarization at the polymer-pore boundaries could contribute to an increase in permittivity at the measurement frequency of 10 kHz. Decreasing Factors: The primary mechanism for reducing the dielectric constant is the introduction of nanoporosity via the thermolysis of the PPG pore generator. The resulting 12% pore volume consists of closed cells filled with air, which has a dielectric constant near unity, thereby lowering the effective permittivity of the composite film according to effective medium theories. Furthermore, the closed-cell morphology limits moisture uptake, preventing the high dielectric contribution of absorbed water from elevating the measured value. Dominant Factor: The nanoporous structure is the dominant factor governing the final dielectric behavior. While the polar aromatic polyimide matrix establishes a moderate intrinsic dielectric constant, the incorporation of 12% air voids qualitatively overrides the chemical polarizability effects, resulting in a net reduction of the dielectric constant compared to the non-porous counterpart."
    },
    "analysis_without_hierarchical_structure": {
      "descriptive_text": "The sample consists of a polyimide copolymer synthesized from equimolar amounts of Pyromellitic dianhydride and N,N'-(1,4-phenylene)bis(6-(4-aminophenoxy)nicotinamide). Poly(propylene glycol)-2-bromoacetate (PPG-Br 1000) was incorporated as a pore generator at 14 wt%. The material was prepared via solution casting of the graft copolymer, followed by thermal treatment at 180°C under nitrogen and subsequent heating at 260°C in air to induce thermolysis of the PPG blocks. The dielectric constant was subsequently characterized using a TA instrument DEA 2970 with a parallel-plate capacitor method at a frequency of 10 KHz.",
      "reasoning_analysis": "Increasing Factors: The polyimide backbone contains highly polar imide rings, amide linkages, and pyridine moieties derived from the diamine and dianhydride monomers. These polar functional groups possess significant dipole moments that orient under an electric field, inherently increasing the dielectric constant. Additionally, the dense packing of the aromatic backbone prior to thermolysis contributes to a higher material density and electronic polarizability. Decreasing Factors: The incorporation of 14 wt% PPG-Br followed by thermolysis at 260°C in air is designed to decompose the PPG blocks, creating micro-voids or pores within the matrix. Since air has a dielectric constant near 1.0, significantly lower than the polyimide matrix, the introduction of porosity drastically reduces the effective dielectric constant according to effective medium theories. Furthermore, the removal of the PPG material itself eliminates any contribution from its specific polarizability. Dominant Factor: While the intrinsic polarity of the heterocyclic polyimide backbone drives the dielectric constant upward, the intentional generation of porosity through the thermal decomposition of the pore generator is the dominant factor. The volume fraction of low-permittivity air voids qualitatively outweighs the intrinsic polarizability of the solid polymer matrix, resulting in a net reduction of the effective dielectric constant compared to a non-porous counterpart."
    }
  },
  {
    "doi": null,
    "title": "Dielectric Properties of Solid Polymers",
    "year": null,
    "chemical_composition": {
      "repeat_unit_psmiles": "[*]CC(c1cccc(Cl)c1)[*]",
      "monomers": [
        {
          "name": "m-chlorostyrene",
          "smiles": "Clc1cccc(C=C)c1",
          "ratio_value": null,
          "ratio_unit": null
        }
      ],
      "additives": [],
      "is_homopolymer": true
    },
    "processing_history": "Thermal polymerization in benzene, purified monomers, fractional precipitation, vacuum dried. Disk-shaped samples. Dielectric constant measured at 23°C and 1 c/s.",
    "hierarchical_structure": "Amorphous.",
    "properties": {
      "eps": {
        "value": [
          2.992
        ],
        "unit": null
      }
    },
    "analysis_with_hierarchical_structure": {
      "descriptive_text": "The sample consists of an amorphous homopolymer of poly(m-chlorostyrene). It was synthesized via thermal polymerization in benzene using purified monomers, followed by fractional precipitation and vacuum drying to remove residual solvent. The material was formed into disk-shaped samples, and the dielectric constant was characterized at 23°C and a frequency of 1 c/s.",
      "reasoning_analysis": "Increasing Factors: The substitution of hydrogen with electronegative chlorine atoms on the phenyl ring introduces permanent dipole moments to the polymer backbone, significantly enhancing atomic and orientational polarization relative to non-polar analogues. Additionally, the low measurement frequency of 1 c/s allows sufficient time for slower dipolar relaxation mechanisms to contribute fully to the permittivity. Decreasing Factors: The measurement temperature of 23°C is likely below the glass transition temperature of poly(m-chlorostyrene), restricting large-scale segmental motion and limiting the orientational contribution of the dipoles. Furthermore, the vacuum drying step removes residual benzene, preventing any solvent-induced plasticization that could lower the glass transition temperature and increase chain mobility. Dominant Factor: The intrinsic polarity of the chloro-substituents qualitatively dominates the dielectric response. Despite the restricted chain mobility inherent to the glassy state at room temperature, the strong electronic and atomic polarizability of the C-Cl bonds ensures an elevated dielectric constant driven primarily by the chemical composition rather than processing or morphological factors."
    },
    "analysis_without_hierarchical_structure": {
      "descriptive_text": "The sample consists of a poly(m-chlorostyrene) homopolymer synthesized through thermal polymerization in benzene using purified monomers. Following synthesis, the polymer underwent fractional precipitation for purification and was subsequently vacuum dried to remove residual solvents. The material was formed into disk-shaped samples for characterization, where the dielectric constant was measured at 23°C and a frequency of 1 c/s.",
      "reasoning_analysis": "Increasing Factors: The presence of the electronegative chlorine atom at the meta-position of the phenyl ring introduces a permanent dipole moment to the repeat unit, significantly enhancing orientational polarization compared to non-polar hydrocarbon backbones. Additionally, the low measurement frequency of 1 c/s allows sufficient relaxation time for these dipoles to align with the external electric field, maximizing the dielectric response. Decreasing Factors: The rigorous processing history, including fractional precipitation and vacuum drying, minimizes the presence of residual polar solvents, moisture, or ionic impurities that could otherwise contribute to interfacial polarization and artificially inflate the dielectric constant. Furthermore, the steric bulk of the chlorine substituent may impose restrictions on segmental chain mobility, potentially limiting the extent of dipole reorientation. Dominant Factor: The intrinsic chemical polarity imparted by the chloro-substituent is the dominant factor, as the fundamental dipole moment of the repeat unit dictates the baseline dielectric permittivity more significantly than the extrinsic purification effects or mobility restrictions."
    }
  },
  {
    "doi": null,
    "title": "Dielectric Properties of Solid Polymers",
    "year": null,
    "chemical_composition": {
      "repeat_unit_psmiles": "[*]CC(c1cccc(Cl)c1)[*]",
      "monomers": [
        {
          "name": "m-chlorostyrene",
          "smiles": "Clc1cccc(C=C)c1",
          "ratio_value": null,
          "ratio_unit": null
        }
      ],
      "additives": [],
      "is_homopolymer": true
    },
    "processing_history": "Thermal polymerization in benzene, purified monomers, fractional precipitation, vacuum dried. Disk-shaped samples. Dielectric constant measured at 23°C and 10 c/s.",
    "hierarchical_structure": "Amorphous.",
    "properties": {
      "eps": {
        "value": [
          2.884
        ],
        "unit": null
      }
    },
    "analysis_with_hierarchical_structure": {
      "descriptive_text": "The sample is an amorphous poly(m-chlorostyrene) homopolymer synthesized through thermal polymerization in benzene using purified monomers. Post-synthesis processing involved fractional precipitation followed by vacuum drying to ensure solvent removal, after which the material was formed into disk-shaped samples for characterization. The dielectric constant was measured at 23°C and a frequency of 10 cycles per second.",
      "reasoning_analysis": "Increasing Factors: The incorporation of the electronegative chlorine atom on the meta-position of the phenyl ring introduces a significant permanent dipole moment to the repeat unit, enhancing orientational polarization relative to non-polar polystyrene. The amorphous hierarchical structure provides the free volume necessary for segmental motion, facilitating dipole alignment with the applied field, while the low measurement frequency of 10 cycles per second allows slower relaxation processes to contribute fully to the permittivity. Decreasing Factors: The bulky phenyl side groups create steric hindrance along the polymer backbone, which restricts local chain mobility and may limit the extent of dipole orientation. Additionally, the rigorous purification via fractional precipitation and vacuum drying removes residual solvents or polar impurities that could otherwise artificially elevate the dielectric constant. Dominant Factor: The intrinsic polarity conferred by the chloro-substituent qualitatively dominates the dielectric behavior, particularly given the low-frequency measurement conditions that maximize dipolar contribution. While steric constraints limit mobility, the amorphous state ensures sufficient segmental freedom for the permanent dipoles to respond to the electric field, resulting in an eps governed primarily by the chemical polarity rather than processing-induced defects."
    },
    "analysis_without_hierarchical_structure": {
      "descriptive_text": "The sample consists of a poly(m-chlorostyrene) homopolymer synthesized via thermal polymerization in benzene using purified monomers. Following synthesis, the polymer was purified through fractional precipitation and vacuum dried to remove residual solvent before being formed into disk-shaped samples. The dielectric constant was measured at 23°C and a frequency of 10 c/s.",
      "reasoning_analysis": "Increasing Factors: The presence of the electronegative chlorine atom on the meta-position of the phenyl ring introduces a permanent dipole moment, significantly enhancing orientational polarization compared to non-polar polystyrene. Additionally, the low measurement frequency of 10 c/s allows adequate time for local dipolar groups to align with the electric field, maximizing the dielectric response. Decreasing Factors: The measurement temperature of 23°C is below the glass transition temperature of the polymer, resulting in a glassy state that restricts large-scale segmental motion and limits the reorientation of dipoles associated with the polymer backbone. Furthermore, the rigorous purification and vacuum drying process eliminates polar impurities or residual solvents that could otherwise contribute to interfacial polarization and artificially elevate the dielectric constant. Dominant Factor: The intrinsic chemical polarity provided by the chloro-substituent is the dominant factor establishing a higher baseline dielectric constant relative to non-halogenated styrenics, although the final magnitude is constrained by the restricted chain mobility inherent to the glassy state at room temperature."
    }
  },
  {
    "doi": "10.1002/adv.21407",
    "title": "New Polyimide and Nanoporous Structures with Low Dielectric Constant",
    "year": 2014,
    "chemical_composition": {
      "repeat_unit_psmiles": null,
      "monomers": [
        {
          "name": "N,N'-(1,4-phenylene)bis(6-(4-aminophenoxy)nicotinamide)",
          "smiles": null,
          "ratio_value": 1.0,
          "ratio_unit": "molar equivalent"
        },
        {
          "name": "Pyromellitic dianhydride",
          "smiles": "O=C1OC(=O)c2ccc(cc12)C3OC(=O)C(=O)O3",
          "ratio_value": 1.0,
          "ratio_unit": "molar equivalent"
        }
      ],
      "additives": [
        {
          "name": "Poly(propylene glycol)-2-bromoacetate (PPG-Br 1000)",
          "type": "pore generator",
          "amount_value": 14,
          "amount_unit": "wt%"
        }
      ],
      "is_homopolymer": false
    },
    "processing_history": "Graft copolymer synthesized with PPG-Br (Mn 1000), solution cast, heated at 180°C under N2, then at 260°C in air for thermolysis of PPG blocks. Dielectric constant measured by TA instrument DEA 2970 using parallel-plate capacitor method at 1 MHz.",
    "hierarchical_structure": "Nanoporous polyimide film, pore size 35-70 nm, closed cells, pore volume 12%.",
    "properties": {
      "eps": {
        "value": [
          2.3
        ],
        "unit": null
      }
    },
    "analysis_with_hierarchical_structure": {
      "descriptive_text": "The sample consists of a nanoporous polyimide film synthesized from the polycondensation of pyromellitic dianhydride and N,N'-(1,4-phenylene)bis(6-(4-aminophenoxy)nicotinamide) in equimolar ratios. To establish porosity, 14 wt% of poly(propylene glycol)-2-bromoacetate (PPG-Br 1000) was incorporated as a pore generator within a graft copolymer system. The material underwent solution casting followed by a thermal curing process involving heating at 180°C under nitrogen and subsequent treatment at 260°C in air to facilitate the thermolysis of the PPG blocks. This processing yielded a hierarchical structure featuring closed-cell nanopores with sizes between 35 and 70 nm and a total pore volume of 12%. The dielectric constant was characterized using a parallel-plate capacitor method at 1 MHz.",
      "reasoning_analysis": "Increasing Factors: The polyimide backbone contains highly polar imide rings, amide linkages, and pyridine moieties derived from the diamine monomer. These functional groups possess significant permanent dipole moments that contribute to orientational and electronic polarization under an electric field, intrinsically driving the dielectric constant higher relative to non-polar polymer matrices. Decreasing Factors: The incorporation of 14 wt% PPG-Br followed by thermolysis generates a nanoporous structure with 12% pore volume. Since air has a dielectric constant near unity, these voids reduce the overall polarizability per unit volume according to effective medium theories. Additionally, the closed-cell morphology minimizes moisture absorption, preventing the high dielectric constant of environmental water from elevating the measurement. Dominant Factor: Although the polar chemical structure establishes a high baseline permittivity for the matrix material, the engineered nanoporosity is the dominant factor influencing the final effective dielectric constant. The replacement of 12% of the polarizable polymer volume with air voids significantly reduces the overall material density and polarizability, qualitatively lowering the effective permittivity relative to the non-porous dense polymer."
    },
    "analysis_without_hierarchical_structure": {
      "descriptive_text": "The sample comprises a polyimide synthesized from equimolar amounts of N,N'-(1,4-phenylene)bis(6-(4-aminophenoxy)nicotinamide) and pyromellitic dianhydride. This matrix was processed with 14 wt% Poly(propylene glycol)-2-bromoacetate (PPG-Br 1000) acting as a pore generator. The material was fabricated via solution casting of a graft copolymer synthesized with PPG-Br, followed by thermal curing at 180°C under nitrogen and subsequent heating at 260°C in air to effect thermolysis of the PPG blocks. The dielectric constant was subsequently measured using a TA instrument DEA 2970 equipped with a parallel-plate capacitor setup at 1 MHz.",
      "reasoning_analysis": "Increasing Factors: The chemical composition features a polyimide backbone containing highly polar imide rings, pyridine nitrogen atoms, and ether linkages within the diamine moiety. These functional groups possess permanent dipole moments that facilitate orientational polarization under an electric field, intrinsically driving the dielectric constant upward. Additionally, the aromatic rigidity of the pyromellitic dianhydride and diamine units promotes dense chain packing, which can increase the volumetric density of polarizable units. Decreasing Factors: The processing history involves the incorporation of 14 wt% PPG-Br followed by high-temperature thermolysis at 260°C in air, which is designed to decompose the additive and generate voids within the polymer matrix. Since air has a dielectric constant near unity, the introduction of porosity significantly reduces the effective dielectric constant compared to the dense solid polymer. Furthermore, the removal of the PPG mass reduces the overall material density. Dominant Factor: While the inherent polarity of the polyimide structure establishes a baseline dielectric response, the intentional creation of porosity through the thermal decomposition of the pore generator is the dominant factor modifying the final property. The presence of air voids typically outweighs the polar contributions of the matrix in such systems, qualitatively driving the effective dielectric constant lower than that of the non-porous neat polyimide."
    }
  },
  {
    "doi": "10.1002/marc.202300601",
    "title": "The Recent Advances of Polymer–POSS Nanocomposites With Low Dielectric Constant",
    "year": 2024,
    "chemical_composition": {
      "repeat_unit_psmiles": null,
      "monomers": [
        {
          "name": "Benzoxazine (C-s)",
          "smiles": null,
          "ratio_value": null,
          "ratio_unit": null
        }
      ],
      "additives": [
        {
          "name": "POSS-NH2",
          "type": "filler",
          "amount_value": 10,
          "amount_unit": "wt%"
        }
      ],
      "is_homopolymer": false
    },
    "processing_history": "Doped as described in Ref [163] (Sample PC-s/py/POSS). Dielectric constant measured at 1 MHz.",
    "hierarchical_structure": "PC-s/py/POSS nanocomposite.",
    "properties": {
      "eps": {
        "value": [
          2.64
        ],
        "unit": null
      }
    },
    "analysis_with_hierarchical_structure": {
      "descriptive_text": "The sample comprises a PC-s/py/POSS nanocomposite synthesized from a benzoxazine (C-s) monomer matrix doped with 10 wt% POSS-NH2 filler. Prepared according to doping protocols described in Ref [163], the material forms a heterogeneous network structure rather than a homopolymer. Dielectric characterization was conducted at a frequency of 1 MHz to assess the permittivity of the resulting nanocomposite system.",
      "reasoning_analysis": "Increasing Factors: The presence of amino (-NH2) functional groups on the POSS cages introduces additional permanent dipoles within the matrix, which can enhance orientational polarization and drive the dielectric constant upward. Furthermore, the heterogeneous nature of the nanocomposite creates interfaces between the organic benzoxazine matrix and the inorganic filler, potentially leading to interfacial polarization that contributes to higher permittivity. Decreasing Factors: The silsesquioxane core of the POSS filler possesses a low intrinsic polarizability compared to many organic polymer chains, which tends to lower the overall dielectric constant. Additionally, the bulky nanocage structure of the POSS molecules disrupts efficient polymer packing, increasing the fractional free volume within the material; this reduction in density decreases the number of polarizable units per unit volume, thereby reducing the dielectric constant. Dominant Factor: Although the polar amino groups provide a mechanism for increasing permittivity, the low polarizability of the inorganic silica-like core combined with the significant increase in free volume typically exerts the dominant influence on the dielectric behavior in such polybenzoxazine nanocomposites. This structural effect is particularly pronounced at the measurement frequency of 1 MHz, where interfacial polarization contributions are diminished relative to lower frequencies, allowing the bulk material properties defined by the POSS incorporation to dictate the final dielectric response."
    },
    "analysis_without_hierarchical_structure": {
      "descriptive_text": "This polymer composite sample features a polybenzoxazine matrix synthesized from Benzoxazine (C-s) monomers and incorporates 10 wt% POSS-NH2 as a functional filler. The material was prepared via a doping protocol detailed in Ref [163], identified as Sample PC-s/py/POSS, and its dielectric properties were evaluated at a frequency of 1 MHz.",
      "reasoning_analysis": "Increasing Factors: The incorporation of POSS-NH2 introduces inorganic silsesquioxane cages which possess higher electronic polarizability than the organic polybenzoxazine matrix, inherently driving the dielectric constant upward. Furthermore, the amine functionalization on the POSS surface adds polar dipole moments that contribute to orientational polarization under the applied electric field. Decreasing Factors: The bulky, rigid geometry of the POSS nanocages disrupts the packing efficiency of the polymer chains, increasing the fractional free volume within the composite which typically lowers the dielectric constant. Additionally, the rigid filler may restrict the segmental mobility of the polymer chains at the interface, reducing dipolar relaxation contributions. Dominant Factor: Despite the free volume increase, the high intrinsic polarizability of the inorganic silica-like core combined with the active polarity of the amine functional groups qualitatively dominates the dielectric response, leading to a net increase in permittivity relative to the neat polybenzoxazine matrix."
    }
  },
  {
    "doi": null,
    "title": "Dielectric Properties of Solid Polymers",
    "year": null,
    "chemical_composition": {
      "repeat_unit_psmiles": "[*]CC(c1cccc(Cl)c1)[*]",
      "monomers": [
        {
          "name": "m-chlorostyrene",
          "smiles": "Clc1cccc(C=C)c1",
          "ratio_value": null,
          "ratio_unit": null
        }
      ],
      "additives": [],
      "is_homopolymer": true
    },
    "processing_history": "Thermal polymerization in benzene, purified monomers, fractional precipitation, vacuum dried. Disk-shaped samples. Dielectric constant measured at 23°C and 100 c/s.",
    "hierarchical_structure": "Amorphous.",
    "properties": {
      "eps": {
        "value": [
          2.797
        ],
        "unit": null
      }
    },
    "analysis_with_hierarchical_structure": {
      "descriptive_text": "The sample comprises an amorphous poly(m-chlorostyrene) homopolymer synthesized through thermal polymerization in benzene using purified monomers. Post-synthesis processing involved fractional precipitation and vacuum drying to isolate the polymer, which was then formed into disk-shaped samples. The dielectric constant was characterized at 23°C and 100 c/s to evaluate the material's permittivity.",
      "reasoning_analysis": "Increasing Factors: The presence of electronegative chlorine substituents on the phenyl rings creates permanent dipoles within the repeat unit, significantly enhancing electronic and atomic polarizability relative to unsubstituted polystyrene. The amorphous structure allows for an isotropic distribution of these polar groups without crystalline constraints. Decreasing Factors: The measurement temperature of 23°C is likely below the glass transition temperature, restricting segmental chain mobility and limiting the contribution of orientational polarization to the total permittivity. Additionally, the processing history of fractional precipitation and vacuum drying removes ionic impurities and residual solvent, minimizing interfacial polarization and conductivity effects that would otherwise artificially inflate the dielectric constant. Dominant Factor: The intrinsic polarity introduced by the chloro-substituents is the dominant factor establishing the baseline dielectric constant, as the chemical composition dictates the fundamental polarizability regardless of the restricted mobility imposed by the glassy state or the purity ensured by the processing history."
    },
    "analysis_without_hierarchical_structure": {
      "descriptive_text": "The sample comprises a poly(m-chlorostyrene) homopolymer synthesized via thermal polymerization in benzene using purified monomers. Following synthesis, the material underwent fractional precipitation for purification and was subsequently vacuum dried to eliminate residual solvent. The final polymer was formed into disk-shaped samples, and the dielectric constant was characterized at 23°C with a frequency of 100 c/s.",
      "reasoning_analysis": "Increasing Factors: The incorporation of the chlorine atom on the phenyl ring introduces a significant permanent dipole moment and enhances electronic polarizability compared to unsubstituted polystyrene, intrinsically driving the dielectric constant higher. Additionally, the low measurement frequency of 100 c/s allows sufficient time for dipolar orientation mechanisms to contribute fully to the permittivity at the testing temperature. Decreasing Factors: The rigorous processing history involving fractional precipitation and vacuum drying removes residual benzene and potential ionic impurities, eliminating extrinsic plasticization or conductive effects that could artificially inflate the dielectric response. Furthermore, the steric hindrance from the meta-chloro substituent restricts segmental chain mobility, which may limit dipolar alignment if the measurement temperature is below the glass transition temperature. Dominant Factor: The intrinsic electronic and orientational polarizability conferred by the polar chloro-substituent qualitatively dominates the dielectric behavior. While the purification process ensures the measurement reflects the bulk polymer properties rather than solvent artifacts, the fundamental chemical structure establishes a higher baseline permittivity relative to non-polar analogs due to the strong dipole moment of the C-Cl bond."
    }
  },
  {
    "doi": null,
    "title": "Dielectric Properties of Solid Polymers",
    "year": null,
    "chemical_composition": {
      "repeat_unit_psmiles": "[*]CC(c1cccc(Cl)c1)[*]",
      "monomers": [
        {
          "name": "m-chlorostyrene",
          "smiles": "Clc1cccc(C=C)c1",
          "ratio_value": null,
          "ratio_unit": null
        }
      ],
      "additives": [],
      "is_homopolymer": true
    },
    "processing_history": "Thermal polymerization in benzene, purified monomers, fractional precipitation, vacuum dried. Disk-shaped samples. Dielectric constant measured at 23°C and 1 kc/s.",
    "hierarchical_structure": "Amorphous.",
    "properties": {
      "eps": {
        "value": [
          2.743
        ],
        "unit": null
      }
    },
    "analysis_with_hierarchical_structure": {
      "descriptive_text": "The sample consists of an amorphous poly(m-chlorostyrene) homopolymer synthesized via thermal polymerization in benzene using purified monomers. Following synthesis, the material underwent fractional precipitation and vacuum drying to ensure purity and remove residual solvent, before being molded into disk-shaped samples for characterization. The dielectric constant was subsequently measured at 23°C and a frequency of 1 kc/s.",
