Repository: hhtrick/HHT-code

# HHT training framework

This directory contains model training, embedding precomputation, inference, article-level baselines and the curated datasets. All commands below assume that the working directory is `train_code/`.

## 3. Datasets and fixed partitions

Each main dataset is a JSON array at `dataset/{property}/{property}.json`. Entries contain source metadata, `chemical_composition`, `processing_history`, `hierarchical_structure`, `properties`, and two generated-analysis objects. Targets are stored as `properties[property]["value"]`; source metadata and target values are not predictive input fields.

| Property | Train | Validation | Test | Total |
|---|---:|---:|---:|---:|

File: train_code/dataset/eps/eps.json (part 137 of 190)
[
      "reasoning_analysis": "Increasing Factors: The presence of the electronegative chlorine atom on the phenyl ring introduces a significant permanent dipole moment, enhancing orientation polarization and driving the dielectric constant higher compared to non-polar polystyrene. Additionally, the low measurement frequency of 1 kc/s permits sufficient time for dipole relaxation mechanisms, particularly those associated with side-group motions, to contribute fully to the permittivity. The amorphous structure further supports this by lacking the dense packing constraints of crystalline regions, allowing greater free volume for dipole reorientation. Decreasing Factors: The measurement temperature of 23°C is likely below the glass transition temperature, restricting large-scale segmental chain mobility and limiting the contribution of backbone dipoles to the total permittivity. Moreover, the vacuum drying process eliminates residual solvent that could act as a plasticizer, thereby maintaining a rigid matrix that suppresses dipole mobility. Dominant Factor: The intrinsic polarity of the chloro-substituent is the dominant factor, as the strong dipole moment of the C-Cl bond outweighs the restrictive effects of the glassy state, resulting in a qualitatively elevated dielectric constant relative to unsubstituted styrenic polymers."
    },
    "analysis_without_hierarchical_structure": {
      "descriptive_text": "The sample comprises a poly(m-chlorostyrene) homopolymer synthesized via thermal polymerization in benzene using purified monomers. Following synthesis, the material underwent fractional precipitation for purification and was subsequently vacuum dried to eliminate residual solvent. The processed polymer was formed into disk-shaped samples, and the dielectric constant was characterized at 23°C with a frequency of 1 kc/s.",
      "reasoning_analysis": "Increasing Factors: The incorporation of chlorine atoms at the meta-position of the phenyl rings introduces strong permanent dipoles within the polymer backbone, significantly enhancing electronic and atomic polarizability compared to non-halogenated styrenics. Furthermore, the vacuum drying step in the processing history maximizes the packing density of the polymer chains, ensuring a higher concentration of polarizable units per unit volume by removing residual benzene. Decreasing Factors: The measurement temperature of 23°C is likely below the glass transition temperature of the polymer, resulting in a glassy state where segmental chain motion is restricted; this limits the contribution of orientational polarization from the C-Cl dipoles to the overall dielectric constant. Additionally, the absence of high-permittivity additives or plasticizers confines the dielectric response to the intrinsic limits of the organic matrix. Dominant Factor: The enhanced intrinsic polarizability arising from the electronegative chlorine substituents qualitatively dominates the dielectric behavior. Despite the restriction of segmental motion in the glassy state, the strong electronic and atomic polarization contributions from the C-Cl bonds establish a higher baseline dielectric constant relative to unsubstituted polystyrene."
    }
  },
  {
    "doi": "10.1002/marc.202300601",
    "title": "The Recent Advances of Polymer–POSS Nanocomposites With Low Dielectric Constant",
    "year": 2024,
    "chemical_composition": {
      "repeat_unit_psmiles": null,
      "monomers": [
        {
          "name": "c-T8B8 POSS",
          "smiles": null,
          "ratio_value": null,
          "ratio_unit": null
        }
      ],
      "additives": [],
      "is_homopolymer": false
    },
    "processing_history": "Prepared via hydrosilylation as described in Ref [171]. Dielectric constant measured (frequency not specified).",
    "hierarchical_structure": "POSS-BCB functionalized composite.",
    "properties": {
      "eps": {
        "value": [
          2.24
        ],
        "unit": null
      }
    },
    "analysis_with_hierarchical_structure": {
      "descriptive_text": "This sample comprises a POSS-BCB functionalized composite synthesized using c-T8B8 POSS monomers via a hydrosilylation reaction pathway. Distinct from a traditional homopolymer, the material features a hybrid organic-inorganic architecture where polyhedral oligomeric silsesquioxane cages are integrated into the matrix without external additives. The dielectric constant was subsequently measured to evaluate the electrical properties of this crosslinked network.",
      "reasoning_analysis": "Increasing Factors: The formation of a composite structure introduces organic-inorganic interfaces where Maxwell-Wagner-Sillars interfacial polarization may occur, potentially enhancing the effective permittivity at certain frequencies. Additionally, the hydrosilylation linkages create specific chemical bonds that could introduce localized dipole moments compared to a purely hydrocarbon chain. Decreasing Factors: The incorporation of rigid c-T8B8 POSS cages significantly increases the fractional free volume within the matrix due to the bulky nature of the silsesquioxane cores, which reduces the density of polarizable units per unit volume. Furthermore, both the siloxane backbone and the benzocyclobutene (BCB) functional groups are inherently low-polarity structures known to exhibit low dielectric constants relative to standard organic polymers. Dominant Factor: The substantial increase in free volume induced by the nanoscale POSS cages combined with the intrinsically low polarizability of the Si-O-Si and BCB moieties qualitatively dominates the dielectric behavior, driving the eps lower than that of dense, purely organic polymer systems."
    },
    "analysis_without_hierarchical_structure": {
      "descriptive_text": "The sample comprises a hybrid polymer system featuring c-T8B8 POSS monomers within a non-homopolymer architecture. Preparation was conducted via hydrosilylation according to the methodology outlined in Ref [171], facilitating network formation. Dielectric constant characterization was performed on the resulting material under unspecified frequency conditions.",
      "reasoning_analysis": "Increasing Factors: The polar silicon-oxygen bonds within the POSS cage structure contribute to electronic and atomic polarization, which can inherently elevate the dielectric constant. Additionally, residual catalyst species from the hydrosilylation reaction or unreacted polar functional groups could introduce ionic contributions or enhanced dipole moments that drive eps upward. Decreasing Factors: The incorporation of bulky c-T8B8 POSS cages introduces significant nanoscale free volume into the polymer matrix, reducing the overall density and the number of polarizable units per unit volume. Furthermore, the rigid cage structure and the crosslinked network formed via hydrosilylation restrict segmental motion, thereby limiting dipole orientation polarization. Dominant Factor: The nanocage-induced free volume effect is the dominant factor governing the dielectric behavior; the reduction in packing density and polarizable matter typically outweighs the intrinsic polarity of the silsesquioxane core, resulting in a qualitative suppression of the dielectric constant relative to conventional dense organic polymers."
    }
  },
  {
    "doi": null,
    "title": "Dielectric Properties of Solid Polymers",
    "year": null,
    "chemical_composition": {
      "repeat_unit_psmiles": "[*]CC(c1cccc(Cl)c1)[*]",
      "monomers": [
        {
          "name": "m-chlorostyrene",
          "smiles": "Clc1cccc(C=C)c1",
          "ratio_value": null,
          "ratio_unit": null
        }
      ],
      "additives": [],
      "is_homopolymer": true
    },
    "processing_history": "Thermal polymerization in benzene, purified monomers, fractional precipitation, vacuum dried. Disk-shaped samples. Dielectric constant measured at 23°C and 10 kc/s.",
    "hierarchical_structure": "Amorphous.",
    "properties": {
      "eps": {
        "value": [
          2.708
        ],
        "unit": null
      }
    },
    "analysis_with_hierarchical_structure": {
      "descriptive_text": "The investigated material is an amorphous poly(m-chlorostyrene) homopolymer synthesized via thermal polymerization in benzene using purified monomers. Post-synthesis processing involved fractional precipitation and vacuum drying to ensure purity, after which the material was formed into disk-shaped samples for characterization. The dielectric constant was measured under controlled conditions at 23°C and a frequency of 10 kc/s.",
      "reasoning_analysis": "Increasing Factors: The substitution of a chlorine atom on the meta-position of the styrene phenyl ring introduces a significant permanent dipole moment to the repeat unit due to the electronegativity difference between carbon and chlorine. This polar functionality enhances orientational polarization under an electric field, inherently raising the dielectric constant relative to non-polar analogues like polystyrene. Additionally, the amorphous hierarchical structure lacks crystalline constraints that might otherwise inhibit dipole alignment, potentially facilitating polarization mechanisms at the measurement frequency. Decreasing Factors: The rigorous processing history, including fractional precipitation and vacuum drying, minimizes the presence of polar impurities, residual solvents, or ionic species that could contribute to interfacial polarization or conductivity, thereby preventing an artificial inflation of the dielectric constant. Furthermore, the steric bulk of the chlorophenyl group restricts segmental chain mobility; since the measurement is conducted at 23°C, which is likely below the glass transition temperature for this polymer, the restricted mobility limits the ability of dipoles to fully align with the applied field, suppressing the orientational contribution to the permittivity. Dominant Factor: The intrinsic polarity of the C-Cl bond within the monomer unit is the dominant factor. While the rigid amorphous structure below the glass transition limits maximum dipole alignment, the presence of the halogen substituent fundamentally establishes a higher baseline dielectric constant compared to non-halogenated vinyl polymers, overriding the suppressing effects of chain rigidity at room temperature."
    },
    "analysis_without_hierarchical_structure": {
      "descriptive_text": "The sample comprises a poly(m-chlorostyrene) homopolymer synthesized via thermal polymerization in benzene using purified monomers. Following reaction, the polymer underwent fractional precipitation and was subsequently vacuum dried to ensure removal of residual volatiles. The material was formed into disk-shaped samples for characterization, with the dielectric constant measured at 23°C and a frequency of 10 kc/s.",
      "reasoning_analysis": "Increasing Factors: The presence of the electronegative chlorine substituent at the meta-position of the phenyl ring introduces a significant permanent dipole moment to the polymer backbone, enhancing orientational polarization and inherently driving the dielectric constant higher compared to non-polar analogues like polystyrene. Additionally, the amorphous nature typical of vinyl polymers synthesized via thermal methods allows for segmental mobility at room temperature, facilitating dipole alignment under the applied electric field. Decreasing Factors: The steric bulk of the chlorine atom imposes rotational barriers on the phenyl rings and the polymer backbone, which may restrict the extent of dipolar orientation relative to less substituted systems. Furthermore, the rigorous vacuum drying process removes residual benzene and volatiles; while ensuring purity, this eliminates any potential plasticization effect that increased free volume might provide to facilitate easier dipole rotation. Dominant Factor: The intrinsic molecular polarizability generated by the polar carbon-chlorine bond is the dominant factor governing the dielectric constant, as the chemical composition establishes the fundamental magnitude of the dipole moment available for orientation, outweighing the secondary morphological constraints imposed by steric hindrance or processing-induced drying."
    }
  },
  {
    "doi": "10.1002/adv.21407",
    "title": "New Polyimide and Nanoporous Structures with Low Dielectric Constant",
    "year": 2014,
    "chemical_composition": {
      "repeat_unit_psmiles": null,
      "monomers": [
        {
          "name": "N,N'-(1,4-phenylene)bis(6-(4-aminophenoxy)nicotinamide)",
          "smiles": null,
          "ratio_value": 1.0,
          "ratio_unit": "molar equivalent"
        },
        {
          "name": "Pyromellitic dianhydride",
          "smiles": "O=C1OC(=O)c2ccc(cc12)C3OC(=O)C(=O)O3",
          "ratio_value": 1.0,
          "ratio_unit": "molar equivalent"
        }
      ],
      "additives": [
        {
          "name": "Poly(propylene glycol)-2-bromoacetate (PPG-Br 2500)",
          "type": "pore generator",
          "amount_value": 10,
          "amount_unit": "wt%"
        }
      ],
      "is_homopolymer": false
    },
    "processing_history": "Graft copolymer synthesized with PPG-Br (Mn 2500), solution cast, heated at 180°C under N2, then at 260°C in air for thermolysis of PPG blocks. Dielectric constant measured by TA instrument DEA 2970 using parallel-plate capacitor method at 10 KHz.",
    "hierarchical_structure": "Nanoporous polyimide film, pore size 35-70 nm, closed cells, pore volume 8%.",
    "properties": {
      "eps": {
        "value": [
          2.46
        ],
        "unit": null
      }
    },
    "analysis_with_hierarchical_structure": {
      "descriptive_text": "The sample is a nanoporous polyimide film synthesized via the reaction of N,N'-(1,4-phenylene)bis(6-(4-aminophenoxy)nicotinamide) and pyromellitic dianhydride in a 1:1 molar equivalent ratio. During synthesis, 10 wt% Poly(propylene glycol)-2-bromoacetate (PPG-Br 2500) was incorporated as a pore generator within a graft copolymer architecture. The material was prepared by solution casting, followed by a staged thermal treatment involving heating at 180°C under nitrogen and subsequently at 260°C in air to induce thermolysis of the PPG blocks. This processing history resulted in a hierarchical structure characterized by closed-cell nanopores with sizes ranging from 35 to 70 nm and a total pore volume of 8%. The dielectric constant was subsequently characterized using a TA instrument DEA 2970 via the parallel-plate capacitor method at a frequency of 10 KHz.",
      "reasoning_analysis": "Increasing Factors: The chemical composition features a rigid polyimide backbone derived from pyromellitic dianhydride and a complex diamine containing ether and amide linkages. These polar functional groups possess significant dipole moments that contribute to orientation polarization under an electric field, intrinsically driving the dielectric constant (eps) higher. Additionally, the solution casting and initial heating at 180°C under N2 ensure proper imidization and chain packing, maintaining the intrinsic polarizability of the dense polymer matrix before pore formation. Decreasing Factors: The incorporation of 10 wt% PPG-Br followed by thermal treatment at 260°C in air induces thermolysis of the PPG blocks, creating nanopores within the film. Since air has a dielectric constant near unity, the resulting 8% pore volume consisting of closed cells (35-70 nm) significantly reduces the effective permittivity of the composite material compared to the bulk polymer. The removal of the organic pore generator replaces polarizable mass with non-polarizable voids. Dominant Factor: While the polar nature of the polyimide backbone establishes a baseline dielectric constant, the intentional introduction of nanoporosity through the thermolysis processing history is the dominant factor. The presence of air-filled voids effectively lowers the overall polarizability per unit volume, qualitatively driving the dielectric constant (eps) down relative to a non-porous film of the same chemical composition."
    },
    "analysis_without_hierarchical_structure": {
      "descriptive_text": "The sample is a graft copolymer system synthesized from equimolar amounts of N,N'-(1,4-phenylene)bis(6-(4-aminophenoxy)nicotinamide) and Pyromellitic dianhydride, incorporating 10 wt% Poly(propylene glycol)-2-bromoacetate (PPG-Br 2500) as a pore generator. The material was prepared via solution casting, followed by a two-stage thermal treatment involving heating at 180°C under nitrogen and subsequently at 260°C in air to facilitate the thermolysis of the PPG blocks. The dielectric constant (eps) was characterized using a TA instrument DEA 2970 employing the parallel-plate capacitor method at a frequency of 10 KHz.",
      "reasoning_analysis": "Increasing Factors: The polyimide backbone formed from Pyromellitic dianhydride and the nicotinamide-based diamine contains highly polar imide rings, ether linkages, and pyridine moieties. These functional groups possess significant dipole moments and electronic polarizability, which inherently contribute to a higher eps. Additionally, the aromatic nature of the backbone ensures high electronic density. Decreasing Factors: The incorporation of 10 wt% PPG-Br as a pore generator, followed by thermal treatment at 260°C in air, induces thermolysis of the PPG blocks. This process creates micro-voids or porosity within the polymer matrix. Since air has a dielectric constant near unity, the introduction of these voids reduces the overall polarizability per unit volume. Furthermore, the disruption of chain packing density due to pore formation decreases the material's effective density. Dominant Factor: While the intrinsic polarity of the polyimide chemical structure establishes a baseline dielectric constant, the intentional introduction of porosity through the thermolysis of the pore generator is the dominant factor governing the final eps behavior. The volume fraction of air voids qualitatively outweighs the polar contributions of the matrix in terms of modification direction, driving the effective eps lower than that of the non-porous dense polymer."
    }
  },
  {
    "doi": "10.1016/j.polymer.2007.01.057",
    "title": "High dielectric constant polyaniline/epoxy composites via in situ polymerization for embedded capacitor applications",
    "year": 2007,
    "chemical_composition": {
      "repeat_unit_psmiles": null,
      "monomers": [
        {
          "name": "Aniline",
          "smiles": "Nc1ccccc1",
          "ratio_value": null,
          "ratio_unit": null
        },
        {
          "name": "EPON 828",
          "smiles": "CC(C)(c1ccc(OCC2CO2)cc1)c1ccc(OCC2CO2)cc1",
          "ratio_value": null,
          "ratio_unit": null
        }
      ],
      "additives": [
        {
          "name": "Camphorsulfonic acid",
          "type": "dopant",
          "amount_value": null,
          "amount_unit": null
        },
        {
          "name": "Ammonium persulfate",
          "type": "initiator",
          "amount_value": null,
          "amount_unit": null
        },
        {
          "name": "Hexahydro-4-methylphthalic anhydride",
          "type": "crosslinker",
          "amount_value": null,
          "amount_unit": null
        }
      ],
      "is_homopolymer": false
    },
    "processing_history": "In situ polymerization of aniline salt (Ani-CSA) in epoxy matrix (EPON 828) with chloroform solvent. APS added dropwise, stirred 1.5h + 5h in ice bath. Washed with water, dried in vacuum oven. Cured with HMPA hardener at 100°C for 0.5h and 125°C for 1h. PANI content 8wt%. Dielectric constant measured by HP 4263A LCR meter at 10kHz, room temperature, parallel plate configuration.",
    "hierarchical_structure": "No obvious phase separation observed by SEM. Fracture surface resembles neat epoxy with a few conductive salt-rich regions.",
    "properties": {
      "eps": {
        "value": [
          10
        ],
        "unit": null
      }
    },
    "analysis_with_hierarchical_structure": {
      "descriptive_text": "The sample is a conductive polymer composite consisting of polyaniline doped with camphorsulfonic acid dispersed within an EPON 828 epoxy matrix. It was synthesized via in situ polymerization of aniline salts in the epoxy resin using chloroform as a solvent, with ammonium persulfate added dropwise under ice bath conditions followed by washing and vacuum drying. The composite, containing 8wt% polyaniline, was subsequently cured with hexahydro-4-methylphthalic anhydride hardener through a stepped thermal treatment at 100°C and 125°C. Structural analysis indicated no obvious phase separation by SEM, with fracture surfaces resembling neat epoxy aside from localized conductive salt-rich regions, suggesting a homogeneous dispersion of the conductive phase within the crosslinked network, and dielectric properties were characterized using an LCR meter at 10 kHz in a parallel plate configuration at room temperature.",
      "reasoning_analysis": "Increasing Factors: The inclusion of 8wt% polyaniline doped with camphorsulfonic acid introduces conductive domains and mobile charge carriers into the insulating epoxy matrix, promoting strong interfacial polarization (Maxwell-Wagner-Sillars effect) at the phase boundaries. Additionally, the polar functional groups generated during epoxy curing (hydroxyls) and the conjugated structure of polyaniline contribute to enhanced orientational and electronic polarization under the applied electric field. Decreasing Factors: The epoxy matrix remains the majority phase, which inherently possesses a lower dielectric constant compared to the conductive filler, thereby diluting the overall permittivity. Furthermore, the thermal curing process creates a densely crosslinked network that restricts chain segment mobility and dipole reorientation, potentially limiting the magnitude of orientational polarization contributions. Dominant Factor: The interfacial polarization arising from the heterogeneous distribution of conductive polyaniline domains within the insulating epoxy matrix qualitatively dominates the dielectric behavior. The in situ polymerization and ice bath processing facilitated a fine dispersion with minimal phase separation, maximizing the interfacial area for charge accumulation, which drives the dielectric constant significantly higher than that of the neat epoxy resin."
    },
    "analysis_without_hierarchical_structure": {
      "descriptive_text": "The sample comprises a polyaniline-epoxy composite synthesized via in situ polymerization of aniline doped with camphorsulfonic acid within an EPON 828 matrix using chloroform as a solvent. Ammonium persulfate was introduced dropwise as an initiator, with the reaction mixture stirred for 1.5 hours followed by 5 hours in an ice bath, after which the material was washed with water and dried in a vacuum oven. The composite, containing 8 wt% polyaniline, was subsequently cured using hexahydro-4-methylphthalic anhydride as a hardener through a thermal treatment at 100°C for 0.5 hours and 125°C for 1 hour, with the dielectric constant characterized at 10 kHz and room temperature using a parallel plate configuration.",
      "reasoning_analysis": "Increasing Factors: The inclusion of 8 wt% polyaniline, a conjugated conductive polymer, introduces high electronic polarizability and promotes strong interfacial polarization (Maxwell-Wagner-Sillars effect) at the boundaries between the conductive polymer domains and the insulating epoxy matrix. Additionally, the camphorsulfonic acid dopant increases the charge carrier density within the polyaniline chains, enhancing the overall polarization response at the measurement frequency of 10 kHz, thereby driving the eps higher. Decreasing Factors: The EPON 828 epoxy matrix inherently exhibits a lower dielectric constant compared to the conductive filler, acting as a diluent for the polarizable phases. Furthermore, the thermal curing with hexahydro-4-methylphthalic anhydride generates a densely crosslinked network that restricts segmental chain motion and limits orientational polarization, while the vacuum drying process removes residual polar solvents and moisture that could otherwise contribute to excess permittivity, qualitatively depressing the eps. Dominant Factor: The interfacial polarization arising from the conductivity contrast between the polyaniline domains and the epoxy matrix qualitatively dominates the final eps behavior. Despite the restricting effects of the crosslinked network, the accumulation of charge carriers at the numerous polymer-polymer interfaces at low frequency (10 kHz) drives the effective eps significantly higher than that of the neat epoxy resin."
    }
  },
  {
    "doi": "10.1002/adv.21407",
    "title": "New Polyimide and Nanoporous Structures with Low Dielectric Constant",
    "year": 2014,
    "chemical_composition": {
      "repeat_unit_psmiles": null,
      "monomers": [
        {
          "name": "N,N'-(1,4-phenylene)bis(6-(4-aminophenoxy)nicotinamide)",
          "smiles": null,
          "ratio_value": 1.0,
          "ratio_unit": "molar equivalent"
        },
        {
          "name": "Pyromellitic dianhydride",
          "smiles": "O=C1OC(=O)c2ccc(cc12)C3OC(=O)C(=O)O3",
          "ratio_value": 1.0,
          "ratio_unit": "molar equivalent"
        }
      ],
      "additives": [
        {
          "name": "Poly(propylene glycol)-2-bromoacetate (PPG-Br 2500)",
          "type": "pore generator",
          "amount_value": 10,
          "amount_unit": "wt%"
        }
      ],
      "is_homopolymer": false
    },
    "processing_history": "Graft copolymer synthesized with PPG-Br (Mn 2500), solution cast, heated at 180°C under N2, then at 260°C in air for thermolysis of PPG blocks. Dielectric constant measured by TA instrument DEA 2970 using parallel-plate capacitor method at 1 KHz.",
    "hierarchical_structure": "Nanoporous polyimide film, pore size 35-70 nm, closed cells, pore volume 8%.",
    "properties": {
      "eps": {
        "value": [
          2.53
        ],
        "unit": null
      }
    },
    "analysis_with_hierarchical_structure": {
      "descriptive_text": "The sample comprises a nanoporous polyimide film derived from the stoichiometric polycondensation of pyromellitic dianhydride and N,N'-(1,4-phenylene)bis(6-(4-aminophenoxy)nicotinamide). To engineer the hierarchical structure, 10 wt% poly(propylene glycol)-2-bromoacetate was incorporated as a pore generator within a graft copolymer system prior to solution casting. The film underwent a multi-stage thermal treatment, heating at 180°C under nitrogen followed by 260°C in air to facilitate the thermolysis of the PPG blocks, resulting in a closed-cell nanoporous morphology with pore sizes between 35 and 70 nm and a total pore volume of 8%. Dielectric characterization was performed using a parallel-plate capacitor method at 1 kHz.",
      "reasoning_analysis": "Increasing Factors: The polyimide backbone contains highly polar functional groups, including imide rings, amide linkages, ether bridges, and pyridine rings from the nicotinamide moiety, which enhance dipole orientation polarization and electronically increase the dielectric constant. Additionally, the thermal curing process promotes dense chain packing in the non-porous regions, potentially maximizing the density of polarizable units per unit volume. Decreasing Factors: The introduction of 8% pore volume creates air voids within the matrix, and since air has a significantly lower dielectric constant than the polymer, this reduces the effective permittivity according to mixing rules. Furthermore, the closed-cell morphology prevents moisture absorption, which would otherwise significantly elevate the dielectric constant due to the high permittivity of water. Dominant Factor: The highly polar chemical composition constitutes the majority of the material volume and qualitatively dominates the dielectric response by establishing a high baseline permittivity. While the nanoporous architecture effectively lowers the dielectric constant relative to a dense film of the same chemistry, the intrinsic polarity of the backbone remains the primary determinant of the overall magnitude."
    },
    "analysis_without_hierarchical_structure": {
      "descriptive_text": "The sample comprises a polyimide system derived from the stoichiometric reaction of pyromellitic dianhydride and N,N'-(1,4-phenylene)bis(6-(4-aminophenoxy)nicotinamide). This matrix was modified with 10 wt% poly(propylene glycol)-2-bromoacetate (PPG-Br 2500) acting as a pore generator. The material was prepared by synthesizing a graft copolymer with PPG-Br followed by solution casting, initial heating at 180°C under nitrogen, and subsequent treatment at 260°C in air to induce thermolysis of the PPG blocks. The dielectric constant was characterized using a TA instrument DEA 2970 employing the parallel-plate capacitor method at a frequency of 1 kHz.",
      "reasoning_analysis": "Increasing Factors: The chemical composition features a polyimide backbone containing highly polar imide rings, ether linkages, and pyridine moieties within the diamine component. These polar functional groups possess significant dipole moments that orient under an applied electric field, intrinsically driving the eps higher. Additionally, interfacial polarization effects may arise at the boundaries between the polymer matrix and any residual decomposed additive structures, further contributing to increased permittivity at the measurement frequency of 1 kHz. Decreasing Factors: The processing history explicitly involves the thermolysis of PPG-Br blocks to generate pores within the matrix. Since the dielectric constant of air within these voids is approximately 1.0, the introduction of porosity significantly reduces the effective permittivity of the film compared to a dense polymer. Furthermore, the removal of the PPG mass decreases the overall density of polarizable material per unit volume. Dominant Factor: While the intrinsic polarity of the polyimide chemistry establishes a moderate baseline permittivity, the structural modification via pore generation is the dominant factor. The replacement of high-permittivity polymer volume with low-permittivity air voids qualitatively dictates a reduction in the overall eps, making the porous architecture the primary determinant of the final dielectric behavior relative to a non-porous counterpart."
    }
  },
  {
    "doi": "10.1002/marc.202300601",
    "title": "The Recent Advances of Polymer–POSS Nanocomposites With Low Dielectric Constant",
    "year": 2024,
    "chemical_composition": {
      "repeat_unit_psmiles": null,
      "monomers": [
        {
          "name": "c-T12B12 POSS",
          "smiles": null,
          "ratio_value": null,
          "ratio_unit": null
        }
      ],
      "additives": [],
      "is_homopolymer": false
    },
    "processing_history": "Prepared via hydrosilylation as described in Ref [171]. Dielectric constant measured (frequency not specified).",
    "hierarchical_structure": "POSS-BCB functionalized composite.",
    "properties": {
      "eps": {
        "value": [
          1.83
        ],
        "unit": null
      }
    },
    "analysis_with_hierarchical_structure": {
      "descriptive_text": "The sample is characterized as a POSS-BCB functionalized composite featuring c-T12B12 POSS monomers integrated into a hybrid network. Synthesis was achieved through hydrosilylation reactions, yielding a crosslinked structure typical of organic-inorganic hybrids. The dielectric properties were evaluated following preparation, establishing the material as a specialized composite rather than a simple homopolymer.",
      "reasoning_analysis": "Increasing Factors: The formation of a dense crosslinked network via hydrosilylation reduces macroscopic free volume compared to linear analogs, which can increase the dielectric constant by increasing the number of polarizable units per unit volume. Additionally, the organic benzocyclobutene segments possess higher electronic polarizability than pure inorganic silica, contributing to a higher baseline permittivity. Decreasing Factors: The incorporation of c-T12B12 POSS cages introduces rigid, silica-like Si-O-Si structures which exhibit inherently low electronic polarizability. Furthermore, the bulky geometric nature of the POSS cages creates intrinsic nanoscale free volume within the composite matrix, effectively lowering the overall dielectric constant. Dominant Factor: The hybrid organic-inorganic architecture dominates the behavior, where the high volume fraction of low-polarizability POSS cages and the associated intramolecular free volume qualitatively drive the dielectric constant lower than that of conventional organic thermosets."
    },
    "analysis_without_hierarchical_structure": {
      "descriptive_text": "The sample consists of a network system derived from c-T12B12 POSS monomers, categorized as a non-homopolymer architecture. Synthesis was achieved through a hydrosilylation reaction pathway. Following preparation, the dielectric constant was characterized, although the specific frequency conditions for this measurement were not explicitly defined in the processing record.",
      "reasoning_analysis": "Increasing Factors: The incorporation of organic substituents on the POSS vertices increases electronic polarizability relative to pure silica. Additionally, the crosslinked network formed via hydrosilylation increases material density compared to uncured precursors, potentially elevating the dielectric constant. Decreasing Factors: The silsesquioxane backbone features Si-O-Si linkages with lower polarizability than carbon-based backbones. The rigid cage geometry introduces nanoscale free volume, reducing density and dielectric constant. The hydrosilylation mechanism avoids polar byproducts, preventing impurity-induced permittivity increases. Dominant Factor: The intrinsic low-polarizability of the siloxane core combined with the nanoporosity of the POSS cage structure qualitatively dominates the dielectric response, driving the eps toward lower values characteristic of low-k dielectric materials."
    }
  },
  {
    "doi": "10.1002/marc.202300601",
    "title": "The Recent Advances of Polymer–POSS Nanocomposites With Low Dielectric Constant",
    "year": 2024,
    "chemical_composition": {
      "repeat_unit_psmiles": null,
      "monomers": [
        {
          "name": "Polydicyclopentadiene (PDCPD)",
          "smiles": null,
          "ratio_value": null,
          "ratio_unit": null
        }
      ],
      "additives": [
        {
          "name": "T8V8 POSS",
          "type": "filler",
          "amount_value": null,
          "amount_unit": null
        }
      ],
      "is_homopolymer": false
    },
    "processing_history": "Introduced via Diels-Alder reaction as described in Ref [178] (Sample PT8-5). Dielectric constant measured at 10 GHz.",
    "hierarchical_structure": "PT8-5 nanocomposite.",
    "properties": {
      "eps": {
        "value": [
          2.26
        ],
        "unit": null
      }
    },
    "analysis_with_hierarchical_structure": {
      "descriptive_text": "The sample constitutes a PT8-5 nanocomposite system featuring a Polydicyclopentadiene (PDCPD) matrix reinforced with T8V8 POSS filler. Synthesis was achieved through a Diels-Alder reaction protocol as outlined in reference [178], yielding a crosslinked hybrid network. The dielectric properties of this nanocomposite were characterized at a microwave frequency of 10 GHz.",
      "reasoning_analysis": "Increasing Factors: The incorporation of T8V8 POSS introduces inorganic siloxane (Si-O-Si) cages which possess higher electronic polarizability compared to the purely hydrocarbon PDCPD matrix, potentially elevating the dielectric constant. Additionally, the formation of a nanocomposite structure creates organic-inorganic interfaces that may facilitate Maxwell-Wagner-Sillars interfacial polarization, further contributing to an increase in permittivity. Decreasing Factors: The PDCPD matrix consists of non-polar hydrocarbon chains which inherently exhibit low dielectric constants. The bulky POSS cages introduce nanoscale free volume into the polymer network, reducing the overall material density and effective polarizability per unit volume. Furthermore, the vinyl functionalization on the POSS cages is non-polar, and the high measurement frequency of 10 GHz suppresses slower dipolar relaxation mechanisms, limiting the total polarization response. Dominant Factor: The intrinsic non-polar character of the hydrocarbon matrix and vinyl groups establishes a low baseline permittivity; however, the higher electronic polarizability of the inorganic siloxane cages in the POSS filler is the dominant factor influencing the composite's permittivity relative to the pristine polymer, driving a qualitative increase despite the counteracting free volume effects."
    },
    "analysis_without_hierarchical_structure": {
      "descriptive_text": "The sample comprises a Polydicyclopentadiene (PDCPD) matrix incorporated with T8V8 polyhedral oligomeric silsesquioxane (POSS) filler. The material was synthesized via a Diels-Alder reaction pathway as detailed in Reference 178, designated as Sample PT8-5. The dielectric constant of the resulting composite was characterized at a frequency of 10 GHz.",
      "reasoning_analysis": "Increasing Factors: The inclusion of T8V8 POSS introduces inorganic silsesquioxane cages with silicon-oxygen bonds that exhibit higher electronic and atomic polarizability than the purely hydrocarbon PDCPD matrix, inherently driving the dielectric constant upward. Additionally, the Diels-Alder reaction processing implies covalent integration or crosslinking, which reduces interfacial voids and increases packing density, further contributing to a higher permittivity. Decreasing Factors: The bulky, cage-like geometry of the POSS molecules may introduce nanoscale free volume within the polymer network, potentially lowering the overall density and the concentration of polarizable units per unit volume. Furthermore, the organic vinyl substituents on the POSS structure are non-polar, which counteracts some of the polarizability contributed by the inorganic core. Dominant Factor: The intrinsic higher polarizability of the silsesquioxane inorganic core relative to the hydrocarbon matrix, compounded by the densification effect from the covalent Diels-Alder integration, qualitatively dominates the free volume effects, leading to a tendency for increased dielectric constant relative to the neat polymer."
    }
  },
  {
    "doi": "10.1002/adv.21407",
    "title": "New Polyimide and Nanoporous Structures with Low Dielectric Constant",
    "year": 2014,
    "chemical_composition": {
      "repeat_unit_psmiles": null,
      "monomers": [
        {
          "name": "N,N'-(1,4-phenylene)bis(6-(4-aminophenoxy)nicotinamide)",
          "smiles": null,
          "ratio_value": 1.0,
          "ratio_unit": "molar equivalent"
        },
        {
          "name": "Pyromellitic dianhydride",
          "smiles": "O=C1OC(=O)c2ccc(cc12)C3OC(=O)C(=O)O3",
          "ratio_value": 1.0,
          "ratio_unit": "molar equivalent"
        }
      ],
      "additives": [
        {
          "name": "Poly(propylene glycol)-2-bromoacetate (PPG-Br 2500)",
          "type": "pore generator",
          "amount_value": 10,
          "amount_unit": "wt%"
        }
      ],
      "is_homopolymer": false
    },
