Repository: hhtrick/HHT-code

# HHT training framework

This directory contains model training, embedding precomputation, inference, article-level baselines and the curated datasets. All commands below assume that the working directory is `train_code/`.

## 3. Datasets and fixed partitions

Each main dataset is a JSON array at `dataset/{property}/{property}.json`. Entries contain source metadata, `chemical_composition`, `processing_history`, `hierarchical_structure`, `properties`, and two generated-analysis objects. Targets are stored as `properties[property]["value"]`; source metadata and target values are not predictive input fields.

| Property | Train | Validation | Test | Total |
|---|---:|---:|---:|---:|

File: train_code/dataset/eps/eps.json (part 138 of 190)
[
    "processing_history": "Graft copolymer synthesized with PPG-Br (Mn 2500), solution cast, heated at 180°C under N2, then at 260°C in air for thermolysis of PPG blocks. Dielectric constant measured by TA instrument DEA 2970 using parallel-plate capacitor method at 1 MHz.",
    "hierarchical_structure": "Nanoporous polyimide film, pore size 35-70 nm, closed cells, pore volume 8%.",
    "properties": {
      "eps": {
        "value": [
          2.41
        ],
        "unit": null
      }
    },
    "analysis_with_hierarchical_structure": {
      "descriptive_text": "The sample consists of a nanoporous polyimide film synthesized via the polycondensation of N,N'-(1,4-phenylene)bis(6-(4-aminophenoxy)nicotinamide) and Pyromellitic dianhydride in stoichiometric equivalents. To induce porosity, 10 wt% Poly(propylene glycol)-2-bromoacetate (PPG-Br 2500) was incorporated as a pore generator during the graft copolymer synthesis. The material was processed by solution casting followed by a thermal treatment sequence involving heating at 180°C under nitrogen and subsequently at 260°C in air to facilitate the thermolysis of the PPG blocks. This processing history resulted in a hierarchical structure characterized by closed-cell nanopores with sizes ranging from 35 to 70 nm and a total pore volume of 8%. The dielectric constant was subsequently characterized using a parallel-plate capacitor method at 1 MHz.",
      "reasoning_analysis": "Increasing Factors: The chemical composition features a rigid aromatic polyimide backbone derived from Pyromellitic dianhydride and a complex diamine containing pyridine and phenylene rings. These structural elements possess high electronic polarizability and contain polar imide linkages, which intrinsically contribute to a higher dielectric constant relative to non-polar hydrocarbon polymers. Additionally, the dense polyimide matrix surrounding the pores maintains a baseline dielectric response typical of high-performance engineering thermoplastics. Decreasing Factors: The processing history involving the incorporation and subsequent thermolysis of the PPG-Br pore generator creates a nanoporous structure with 8% pore volume. Since air has a dielectric constant near unity, the inclusion of closed-cell pores significantly lowers the effective dielectric constant of the composite film compared to the dense polymer. Furthermore, the closed-cell morphology minimizes moisture absorption, preventing the significant increase in dielectric constant often associated with water uptake in porous hygroscopic polyimides. Dominant Factor: While the intrinsic polarizability of the aromatic polyimide backbone establishes a moderate baseline dielectric constant, the intentional introduction of nanoporosity through the thermal decomposition of the pore generator is the dominant factor. This structural modification qualitatively drives the effective dielectric constant down, overriding the intrinsic polar contributions of the matrix to achieve a low-k dielectric performance."
    },
    "analysis_without_hierarchical_structure": {
      "descriptive_text": "The sample comprises a polyimide system derived from the reaction of pyromellitic dianhydride and N,N'-(1,4-phenylene)bis(6-(4-aminophenoxy)nicotinamide) in equimolar ratios. During synthesis, 10 wt% of poly(propylene glycol)-2-bromoacetate (PPG-Br 2500) was incorporated as a pore generator to form a graft copolymer structure. The material was processed via solution casting, followed by thermal curing at 180°C under nitrogen and subsequent heating at 260°C in air to effectuate the thermolysis of the PPG blocks. The dielectric constant was characterized using a parallel-plate capacitor method at 1 MHz utilizing a TA instrument DEA 2970.",
      "reasoning_analysis": "Increasing Factors: The chemical composition features a rigid polyimide backbone containing highly polar imide linkages, amide groups, and pyridine rings within the diamine component. These polar functional groups contribute to strong dipole orientation polarization under an electric field, inherently driving the dielectric constant upward compared to non-polar hydrocarbon polymers. Decreasing Factors: The processing history explicitly involves the thermolysis of the PPG-Br additive at 260°C in air. Since PPG acts as a pore generator, its decomposition creates voids or pores within the matrix. Air trapped within these pores has a dielectric constant near 1.0, which is significantly lower than the polymer matrix, thereby reducing the effective dielectric constant of the composite film according to effective medium theories. Dominant Factor: While the intrinsic polarity of the polyimide matrix establishes a baseline dielectric value, the intentional introduction of porosity via the thermal decomposition of the pore generator is the dominant factor modifying the final behavior. The volumetric replacement of the higher-permittivity polymer matrix with low-permittivity air voids qualitatively drives the final eps down relative to a dense, non-porous polyimide film."
    }
  },
  {
    "doi": null,
    "title": "Dielectric Properties of Solid Polymers",
    "year": null,
    "chemical_composition": {
      "repeat_unit_psmiles": "[*]CC(c1cccc(Cl)c1)[*]",
      "monomers": [
        {
          "name": "m-chlorostyrene",
          "smiles": "Clc1cccc(C=C)c1",
          "ratio_value": null,
          "ratio_unit": null
        }
      ],
      "additives": [],
      "is_homopolymer": true
    },
    "processing_history": "Thermal polymerization in benzene, purified monomers, fractional precipitation, vacuum dried. Disk-shaped samples. Dielectric constant measured at 23°C and 100 kc/s.",
    "hierarchical_structure": "Amorphous.",
    "properties": {
      "eps": {
        "value": [
          2.686
        ],
        "unit": null
      }
    },
    "analysis_with_hierarchical_structure": {
      "descriptive_text": "The sample comprises an amorphous poly(m-chlorostyrene) homopolymer synthesized via thermal polymerization in benzene using purified monomers. Following synthesis, the material underwent fractional precipitation and vacuum drying to form disk-shaped samples suitable for characterization. The dielectric constant was subsequently measured at 23°C and a frequency of 100 kc/s.",
      "reasoning_analysis": "Increasing Factors: The presence of the electronegative chlorine atom on the meta-position of the phenyl ring introduces a permanent dipole moment, significantly enhancing orientational and atomic polarizability compared to non-polar polystyrene. Additionally, the amorphous hierarchical structure lacks the dense packing of a crystalline lattice, allowing for greater free volume which facilitates local dipole alignment under an electric field. Decreasing Factors: The measurement frequency of 100 kc/s may exceed the relaxation frequency of slower dipolar modes, preventing full alignment of dipoles with the alternating field and thus reducing the observed permittivity. Furthermore, the measurement temperature of 23°C is likely below the glass transition temperature of poly(m-chlorostyrene), placing the polymer in a glassy state where segmental motion is frozen, thereby restricting the contribution of large-scale orientational polarization. Dominant Factor: While the glassy state and measurement frequency limit the maximum achievable orientational polarization, the intrinsic chemical polarity introduced by the chlorine substituent is the dominant factor, qualitatively ensuring a higher dielectric constant relative to non-halogenated aromatic polymers."
    },
    "analysis_without_hierarchical_structure": {
      "descriptive_text": "The investigated sample is a poly(m-chlorostyrene) homopolymer prepared via thermal polymerization in benzene utilizing purified monomers. Post-polymerization, the material underwent purification through fractional precipitation followed by vacuum drying to ensure solvent removal. Disk-shaped specimens were fabricated for analysis, with the dielectric constant determined at 23°C and 100 kc/s.",
      "reasoning_analysis": "Increasing Factors: The substitution of a chlorine atom at the meta-position of the phenyl ring introduces a permanent dipole moment due to the electronegativity difference between carbon and chlorine, which enhances orientational polarization relative to non-polar hydrocarbon polymers. Furthermore, the vacuum drying processing step maximizes polymer density by eliminating residual solvent voids, thereby increasing the number density of polarizable units per unit volume. Decreasing Factors: The bulky meta-chlorophenyl side groups create significant steric hindrance that restricts polymer chain segmental mobility. Since the measurement temperature of 23°C is likely below the glass transition temperature of the homopolymer, the main chain dipoles remain frozen in the glassy state, preventing full alignment with the applied electric field at the measurement frequency of 100 kc/s. Dominant Factor: The intrinsic polarity of the carbon-chlorine bond serves as the dominant structural factor establishing the baseline dielectric constant, elevating it above non-polar analogs; however, the restricted mobility inherent to the glassy state at room temperature qualitatively limits the magnitude of the dielectric response by suppressing dipolar relaxation processes."
    }
  },
  {
    "doi": "10.1016/j.polymer.2007.01.057",
    "title": "High dielectric constant polyaniline/epoxy composites via in situ polymerization for embedded capacitor applications",
    "year": 2007,
    "chemical_composition": {
      "repeat_unit_psmiles": null,
      "monomers": [
        {
          "name": "Aniline",
          "smiles": "Nc1ccccc1",
          "ratio_value": null,
          "ratio_unit": null
        },
        {
          "name": "EPON 828",
          "smiles": "CC(C)(c1ccc(OCC2CO2)cc1)c1ccc(OCC2CO2)cc1",
          "ratio_value": null,
          "ratio_unit": null
        }
      ],
      "additives": [
        {
          "name": "Camphorsulfonic acid",
          "type": "dopant",
          "amount_value": null,
          "amount_unit": null
        },
        {
          "name": "Ammonium persulfate",
          "type": "initiator",
          "amount_value": null,
          "amount_unit": null
        },
        {
          "name": "Hexahydro-4-methylphthalic anhydride",
          "type": "crosslinker",
          "amount_value": null,
          "amount_unit": null
        }
      ],
      "is_homopolymer": false
    },
    "processing_history": "In situ polymerization of aniline salt (Ani-CSA) in epoxy matrix (EPON 828) with chloroform solvent. APS added dropwise, stirred 1.5h + 5h in ice bath. Washed with water, dried in vacuum oven. Cured with HMPA hardener at 100°C for 0.5h and 125°C for 1h. PANI content 25wt%. Dielectric constant measured by HP 4263A LCR meter at 10kHz, room temperature, parallel plate configuration.",
    "hierarchical_structure": "No obvious phase separation observed by SEM. Conductive salt clusters are more obvious. Fine PANI network surrounded by epoxy matrix.",
    "properties": {
      "eps": {
        "value": [
          2980
        ],
        "unit": null
      }
    },
    "analysis_with_hierarchical_structure": {
      "descriptive_text": "The sample comprises a conductive polymer composite synthesized via in situ polymerization of aniline within an EPON 828 epoxy matrix, utilizing camphorsulfonic acid as a dopant and ammonium persulfate as an initiator. The processing involved dissolution in chloroform followed by dropwise initiator addition under ice bath conditions, subsequent washing, vacuum drying, and thermal curing with hexahydro-4-methylphthalic anhydride hardener. Hierarchical structural analysis indicates a fine polyaniline network embedded within the epoxy matrix with no obvious phase separation, though conductive salt clusters are evident, yielding a final polyaniline content of 25wt%. The dielectric properties were characterized at room temperature using a parallel plate configuration at 10kHz.",
      "reasoning_analysis": "Increasing Factors: The incorporation of 25wt% camphorsulfonic acid-doped polyaniline introduces highly polarizable conductive domains within the matrix. The fine PANI network structure creates extensive internal interfaces, promoting strong interfacial polarization (Maxwell-Wagner-Sillars effect) which significantly elevates the dielectric constant. Additionally, the polar functional groups inherent to both the epoxy backbone and the polyaniline chains contribute to dipolar polarization. Decreasing Factors: The continuous epoxy matrix acts as an insulating barrier that restricts long-range charge transport, limiting the effective permittivity compared to pure conductive polymer. The thermal curing process with hexahydro-4-methylphthalic anhydride increases crosslink density, which restricts segmental motion and dipole orientation capability. Furthermore, the washing and vacuum drying steps remove residual solvent and free ions that could otherwise contribute to excessive conductivity or electrode polarization. Dominant Factor: The high loading of conductive PANI forming a network within the insulating epoxy matrix is the dominant factor. The massive interfacial area between the conductive salt clusters and the epoxy matrix drives interfacial polarization, qualitatively resulting in a dielectric constant significantly higher than that of the neat epoxy resin."
    },
    "analysis_without_hierarchical_structure": {
      "descriptive_text": "The sample comprises a conductive polymer composite synthesized via the in situ polymerization of aniline within an EPON 828 epoxy matrix using chloroform as the solvent. Camphorsulfonic acid acts as a dopant for the aniline salt, while ammonium persulfate serves as the oxidizing initiator during a stirred reaction maintained in an ice bath. Following synthesis, the material was washed with water and dried in a vacuum oven before being cured with hexahydro-4-methylphthalic anhydride hardener at stepped temperatures of 100°C and 125°C. The final composite contains 25 wt% polyaniline, and its dielectric constant was characterized using an LCR meter at 10 kHz under room temperature conditions in a parallel plate configuration.",
      "reasoning_analysis": "Increasing Factors: The incorporation of 25 wt% polyaniline doped with camphorsulfonic acid introduces a high density of mobile charge carriers and conductive domains within the insulating epoxy matrix. This significant contrast in conductivity between the filler and matrix promotes strong interfacial polarization, known as the Maxwell-Wagner-Sillars effect, which substantially drives the dielectric constant upward. Additionally, the polaronic states created by the CSA doping enhance intrinsic dipolar polarization within the conductive phase. Decreasing Factors: The EPON 828 epoxy matrix possesses a relatively low intrinsic dielectric constant, which dilutes the overall permittivity of the composite. Furthermore, the thermal curing process with hexahydro-4-methylphthalic anhydride establishes a densely crosslinked network that restricts the segmental mobility of polymer dipoles, limiting their alignment with the external electric field. The vacuum drying step also eliminates residual polar solvents like chloroform or water, preventing artificial inflation of the dielectric constant. Dominant Factor: Despite the restricting influence of the crosslinked epoxy matrix, the high loading fraction of the conductive, doped polyaniline phase is the dominant factor. The massive heterogeneity between the PANI domains and the epoxy matrix generates extensive interfacial charge accumulation, qualitatively resulting in a significantly enhanced dielectric constant compared to the neat epoxy resin."
    }
  },
  {
    "doi": "10.1002/marc.202300601",
    "title": "The Recent Advances of Polymer–POSS Nanocomposites With Low Dielectric Constant",
    "year": 2024,
    "chemical_composition": {
      "repeat_unit_psmiles": null,
      "monomers": [
        {
          "name": "Polydicyclopentadiene (PDCPD)",
          "smiles": null,
          "ratio_value": null,
          "ratio_unit": null
        }
      ],
      "additives": [
        {
          "name": "T10V10 POSS",
          "type": "filler",
          "amount_value": null,
          "amount_unit": null
        }
      ],
      "is_homopolymer": false
    },
    "processing_history": "Introduced via Diels-Alder reaction as described in Ref [178] (Sample PT10-5). Dielectric constant measured at 10 GHz.",
    "hierarchical_structure": "PT10-5 nanocomposite.",
    "properties": {
      "eps": {
        "value": [
          2.2
        ],
        "unit": null
      }
    },
    "analysis_with_hierarchical_structure": {
      "descriptive_text": "This study examines the PT10-5 nanocomposite comprising a Polydicyclopentadiene (PDCPD) matrix reinforced with T10V10 POSS filler. The material was fabricated through a Diels-Alder reaction mechanism as described in reference [178], resulting in a hierarchical nanocomposite structure. Dielectric characterization was subsequently performed at a frequency of 10 GHz to determine the permittivity.",
      "reasoning_analysis": "Increasing Factors: The inclusion of T10V10 POSS filler introduces silsesquioxane cages containing polar silicon-oxygen (Si-O) bonds, which possess higher electronic polarizability compared to the non-polar hydrocarbon backbone of the PDCPD matrix, potentially driving the dielectric constant upward. Additionally, the formation of a nanocomposite creates organic-inorganic interfaces where Maxwell-Wagner-Sillars interfacial polarization may occur, further contributing to an increase in permittivity. Decreasing Factors: The base PDCPD polymer is a hydrocarbon with intrinsically low polarity, which favors a low dielectric constant. Furthermore, the bulky geometry of the POSS cages can disrupt polymer chain packing and increase the fractional free volume within the matrix; since free volume effectively reduces the density of polarizable units, this acts to lower the overall permittivity. Dominant Factor: The incorporation of the T10V10 POSS filler into the PDCPD matrix is the dominant factor altering the dielectric behavior. At the high measurement frequency of 10 GHz, dipolar contributions are minimized, making the balance between the intrinsic polarizability of the silsesquioxane cages and the free volume expansion the critical determinant. Qualitatively, the structural disruption caused by the bulky filler cages likely exerts the primary influence on the permittivity by modifying the material density and electronic polarization environment relative to the neat polymer."
    },
    "analysis_without_hierarchical_structure": {
      "descriptive_text": "The sample comprises a Polydicyclopentadiene (PDCPD) matrix incorporated with T10V10 POSS filler. This hybrid material was synthesized via a Diels-Alder reaction pathway as detailed in reference literature for sample PT10-5. The dielectric constant of the resulting composite was characterized at a frequency of 10 GHz.",
      "reasoning_analysis": "Increasing Factors: The incorporation of T10V10 POSS introduces inorganic silsesquioxane cages containing polar Si-O-Si linkages, which exhibit higher electronic and atomic polarizability compared to the purely hydrocarbon PDCPD matrix, inherently driving the eps upward. Additionally, any heterogeneity at the polymer-filler interface could contribute to interfacial polarization mechanisms. Decreasing Factors: The bulky, cage-like geometry of the POSS filler generates significant nanoscale free volume within the network, reducing the density of polarizable units per unit volume and driving the eps down. Furthermore, the non-polar nature of the PDCPD backbone, the restricted segmental mobility imposed by the covalent Diels-Alder crosslinking, and the high measurement frequency of 10 GHz which limits dipolar relaxation contributions all act to decrease the eps. Dominant Factor: The expansion of free volume resulting from the bulky POSS cages combined with the restricted dipole mobility inherent to the covalently crosslinked network qualitatively dominates the behavior, typically driving the eps down relative to dense polar materials despite the presence of polar Si-O bonds."
    }
  },
  {
    "doi": null,
    "title": "Dielectric Properties of Solid Polymers",
    "year": null,
    "chemical_composition": {
      "repeat_unit_psmiles": "[*]CC(c1cccc(Cl)c1)[*]",
      "monomers": [
        {
          "name": "m-chlorostyrene",
          "smiles": "Clc1cccc(C=C)c1",
          "ratio_value": null,
          "ratio_unit": null
        }
      ],
      "additives": [],
      "is_homopolymer": true
    },
    "processing_history": "Thermal polymerization in benzene, purified monomers, fractional precipitation, vacuum dried. Disk-shaped samples. Dielectric constant measured at 23°C and 1 Mc/s.",
    "hierarchical_structure": "Amorphous.",
    "properties": {
      "eps": {
        "value": [
          2.62
        ],
        "unit": null
      }
    },
    "analysis_with_hierarchical_structure": {
      "descriptive_text": "The sample consists of an amorphous poly(m-chlorostyrene) homopolymer synthesized via thermal polymerization in benzene using purified monomers. Following synthesis, the material underwent fractional precipitation and was vacuum dried to remove residual solvents before being molded into disk-shaped samples. The dielectric constant was characterized at 23°C and a frequency of 1 Mc/s.",
      "reasoning_analysis": "Increasing Factors: The presence of the electronegative chlorine atom on the meta-position of the phenyl ring creates a permanent dipole moment within the repeat unit, substantially increasing orientational polarization compared to non-polar analogues and driving the eps higher. The amorphous structure provides free volume that facilitates local side-group mobility, allowing these dipoles to respond to the electric field. Decreasing Factors: The processing history specifies a measurement frequency of 1 Mc/s, which may exceed the relaxation rate of certain dipolar modes, thereby reducing the observed eps relative to low-frequency measurements. Furthermore, the measurement temperature of 23°C is likely below the glass transition temperature of the polymer, restricting segmental chain mobility and limiting the full alignment of dipoles. Dominant Factor: The chemical composition containing the polar chloro-substituent is the dominant factor, as the intrinsic dipole moment fundamentally elevates the eps above non-polar standards, overriding the suppressive effects of the glassy state and measurement frequency."
    },
    "analysis_without_hierarchical_structure": {
      "descriptive_text": "The sample consists of a poly(m-chlorostyrene) homopolymer synthesized via thermal polymerization in benzene using purified monomers. Following synthesis, the polymer was purified through fractional precipitation and subsequently vacuum dried to ensure removal of residual solvents. The material was fabricated into disk-shaped samples, and the dielectric constant was characterized at 23°C and a frequency of 1 Mc/s.",
      "reasoning_analysis": "Increasing Factors: The incorporation of a chlorine atom at the meta-position of the phenyl ring introduces a significant permanent dipole moment due to the electronegativity difference between carbon and chlorine, which enhances orientational polarization. Additionally, the aromatic rings contribute high electronic polarizability to the system. Decreasing Factors: The bulky meta-chlorophenyl side groups create steric hindrance that restricts backbone segmental mobility, potentially limiting the efficiency of dipole alignment with the electric field at the measurement frequency of 1 Mc/s. Furthermore, the absence of high-permittivity inorganic additives ensures the dielectric response remains limited to intrinsic organic polymer values. Dominant Factor: The intrinsic polarity generated by the carbon-chlorine bond is the dominant factor, as the contribution from permanent dipole orientation typically outweighs the mobility restrictions imposed by steric hindrance at megahertz frequencies, resulting in a permittivity qualitatively higher than non-halogenated analogues."
    }
  },
  {
    "doi": "10.1002/marc.202300601",
    "title": "The Recent Advances of Polymer–POSS Nanocomposites With Low Dielectric Constant",
    "year": 2024,
    "chemical_composition": {
      "repeat_unit_psmiles": null,
      "monomers": [
        {
          "name": "Polydicyclopentadiene (PDCPD)",
          "smiles": null,
          "ratio_value": null,
          "ratio_unit": null
        }
      ],
      "additives": [
        {
          "name": "T12V12 POSS",
          "type": "filler",
          "amount_value": null,
          "amount_unit": null
        }
      ],
      "is_homopolymer": false
    },
    "processing_history": "Introduced via Diels-Alder reaction as described in Ref [178] (Sample PT12-5). Dielectric constant measured at 10 GHz.",
    "hierarchical_structure": "PT12-5 nanocomposite.",
    "properties": {
      "eps": {
        "value": [
          2.15
        ],
        "unit": null
      }
    },
    "analysis_with_hierarchical_structure": {
      "descriptive_text": "The sample consists of a Polydicyclopentadiene (PDCPD) matrix reinforced with T12V12 POSS filler, forming a PT12-5 nanocomposite. It was synthesized through a Diels-Alder reaction protocol, resulting in a crosslinked hierarchical structure. The dielectric properties of the system were characterized at a frequency of 10 GHz.",
      "reasoning_analysis": "Increasing Factors: The inclusion of T12V12 POSS introduces inorganic silsesquioxane cages with polar Si-O bonds that exhibit higher electronic polarizability than the hydrocarbon PDCPD matrix, potentially elevating the dielectric constant. Additionally, the crosslinked network formed during the Diels-Alder processing increases structural density, which may raise the concentration of polarizable units per volume. Decreasing Factors: The PDCPD matrix is inherently non-polar, providing a low permittivity baseline. The bulky POSS nanoparticles disrupt chain packing, introducing free volume that reduces the overall density of polarizable matter. Furthermore, the high measurement frequency of 10 GHz limits contributions from orientational polarization, restricting the response to electronic and atomic mechanisms. Dominant Factor: Although the POSS filler contains polarizable inorganic bonds, the dominant influence on the dielectric behavior is likely the free volume expansion caused by the nanoscale filler within the non-polar matrix. This structural disruption typically outweighs the intrinsic polarizability of the silsesquioxane cores in such nanocomposites, qualitatively favoring a reduction or maintenance of low permittivity relative to dense inorganic systems, contingent upon the dispersion achieved during synthesis."
    },
    "analysis_without_hierarchical_structure": {
      "descriptive_text": "The sample comprises a Polydicyclopentadiene (PDCPD) network incorporated with T12V12 Polyhedral Oligomeric Silsesquioxane (POSS) as a functional filler. Synthesis was achieved through a Diels-Alder reaction pathway, corresponding to Sample PT12-5 from the referenced literature. The dielectric constant of the resulting composite was measured at a frequency of 10 GHz.",
      "reasoning_analysis": "Increasing Factors: The inorganic silsesquioxane core of the T12V12 POSS filler contains Si-O bonds which exhibit higher electronic polarizability compared to the purely hydrocarbon bonds of the PDCPD matrix, potentially contributing to a higher permittivity. Additionally, the vinyl functional groups on the POSS cage may offer slight increases in polarizability compared to saturated alkyl substituents. Decreasing Factors: The PDCPD matrix consists primarily of non-polar hydrocarbon structures, establishing a low intrinsic baseline for dielectric constant. Crucially, the bulky, cage-like geometry of the POSS filler typically introduces significant nanoscale free volume into the polymer network, reducing the density of polarizable matter per unit volume. Furthermore, the measurement frequency of 10 GHz lies in the microwave range where dipolar relaxation mechanisms are largely suppressed, limiting the orientational contribution to the dielectric constant. Dominant Factor: The dominant factor is the introduction of nanoscale free volume by the bulky POSS cages within the non-polar hydrocarbon matrix. While the inorganic core of the filler is inherently more polarizable, the reduction in material density caused by the nanocage structure typically outweighs this effect in hydrocarbon systems, qualitatively driving the dielectric constant lower relative to dense polymer systems or composites with non-porous inorganic fillers."
    }
  },
  {
    "doi": null,
    "title": "Hydrophilic Fluoro-Functionalized Graphene Oxide / Polyvinylidene Fluoride Composite Films with High Dielectric Constant and Low Dielectric Loss",
    "year": 2018,
    "chemical_composition": {
      "repeat_unit_psmiles": "[*]CC(F)(F)[*]",
      "monomers": [
        {
          "name": "Vinylidene fluoride",
          "smiles": "C=C(F)F",
          "ratio_value": null,
          "ratio_unit": null
        }
      ],
      "additives": [],
      "is_homopolymer": true
    },
    "processing_history": "Solution casting on slide glass substrates and dried in a vacuum drying oven. Dielectric constant measured at room temperature, 100 kHz (associated with Figure 7(C) in text).",
    "hierarchical_structure": "Smooth surface, PVDF α-phase crystals identified by XRD peaks at 2θ = 18.59° and 20.32°.",
    "properties": {
      "eps": {
        "value": [
          21
        ],
        "unit": null
      }
    },
    "analysis_with_hierarchical_structure": {
      "descriptive_text": "The sample comprises a polyvinylidene fluoride (PVDF) homopolymer synthesized from vinylidene fluoride monomers. Thin films were fabricated via solution casting on slide glass substrates followed by drying in a vacuum drying oven, yielding a material with a smooth surface morphology. X-ray diffraction analysis confirmed the hierarchical structure consists of PVDF α-phase crystals, characterized by distinct peaks at 2θ = 18.59° and 20.32°, and the dielectric constant was evaluated at room temperature at a frequency of 100 kHz.",
      "reasoning_analysis": "Increasing Factors: The chemical composition features carbon-fluorine bonds within the vinylidene fluoride repeat units, which possess large dipole moments due to the high electronegativity of fluorine, intrinsically enhancing the material's polarizability and driving the dielectric constant upward. The semi-crystalline nature provides a stable matrix for dipole orientation under an electric field. Decreasing Factors: The specific hierarchical structure reveals the presence of the α-phase crystalline form, where the TGTG' chain conformation leads to antiparallel packing of dipoles that partially cancel each other out, resulting in a lower dielectric constant compared to the polar β-phase. Furthermore, the absence of high-permittivity additives and the solution casting processing history, which thermodynamically favors the non-polar α-phase over the electroactive β-phase in the absence of poling or mechanical stretching, limits the maximization of dipole alignment. Dominant Factor: The crystalline phase morphology induced by the processing history is the dominant factor; while the intrinsic C-F bond polarity provides a baseline permittivity, the formation of the α-phase during solution casting and vacuum drying qualitatively restricts the net dipole contribution, resulting in a lower eps relative to poled or β-phase enriched PVDF systems."
    },
    "analysis_without_hierarchical_structure": {
      "descriptive_text": "The sample consists of a poly(vinylidene fluoride) homopolymer derived from vinylidene fluoride monomers. Films were fabricated by solution casting onto slide glass substrates and subsequently dried in a vacuum drying oven. Dielectric characterization was performed at room temperature at a frequency of 100 kHz.",
      "reasoning_analysis": "Increasing Factors: The presence of highly electronegative fluorine atoms within the vinylidene fluoride repeat units creates strong C-F bond dipoles, significantly enhancing the intrinsic polarizability of the material and driving the dielectric constant upward relative to hydrocarbon polymers. Decreasing Factors: The vacuum drying step in the processing history likely induces crystallization, and since the crystalline phase restricts dipole orientation more severely than the amorphous region, this morphological ordering limits the maximum dielectric response. Additionally, the measurement frequency of 100 kHz may be sufficient to outpace slower dipolar relaxation processes, preventing full dipole alignment and reducing the observed permittivity. Dominant Factor: The fundamental chemical polarity arising from the fluorine substituents on the polymer backbone is the dominant factor, establishing a high baseline dielectric constant that persists despite the restricting influences of crystallinity and measurement frequency."
    }
  },
  {
    "doi": null,
    "title": "Dielectric Properties of Solid Polymers",
    "year": null,
    "chemical_composition": {
      "repeat_unit_psmiles": "[*]CC(c1cccc(Cl)c1)[*]",
      "monomers": [
        {
          "name": "m-chlorostyrene",
          "smiles": "Clc1cccc(C=C)c1",
          "ratio_value": null,
          "ratio_unit": null
        }
      ],
      "additives": [],
      "is_homopolymer": true
    },
    "processing_history": "Thermal polymerization in benzene, purified monomers, fractional precipitation, vacuum dried. Disk-shaped samples. Dielectric constant measured at 49.7°C and 0.02 c/s.",
    "hierarchical_structure": "Amorphous.",
    "properties": {
      "eps": {
        "value": [
          3.433
        ],
        "unit": null
      }
    },
    "analysis_with_hierarchical_structure": {
      "descriptive_text": "The sample consists of an amorphous poly(m-chlorostyrene) homopolymer synthesized via thermal polymerization in benzene using purified monomers. Following synthesis, the material underwent fractional precipitation and vacuum drying to ensure purity before being molded into disk-shaped samples. The dielectric constant was subsequently characterized at a temperature of 49.7°C and a frequency of 0.02 cycles per second.",
      "reasoning_analysis": "Increasing Factors: The presence of the electronegative chlorine atom on the meta-position of the phenyl ring introduces a strong permanent dipole moment, significantly enhancing orientational polarization and driving the eps higher compared to non-polar polymers. Additionally, the extremely low measurement frequency (0.02 c/s) allows sufficient time for slower dipole relaxation modes to align with the electric field, maximizing the eps. Decreasing Factors: The measurement temperature of 49.7°C is likely below the glass transition temperature of poly(m-chlorostyrene), which restricts large-scale segmental motion required for full orientational polarization, thereby limiting the eps. Furthermore, the vacuum drying process removes residual solvent, reducing free volume and potentially restricting local dipole mobility compared to a solvent-swollen state. Dominant Factor: The intrinsic polarity of the chloro-substituent combined with the near-static measurement frequency qualitatively dominates the dielectric response, establishing a higher baseline eps than non-halogenated analogs, although the glassy state at the measurement temperature limits the maximum achievable polarization."
    },
    "analysis_without_hierarchical_structure": {
      "descriptive_text": "The sample consists of a poly(m-chlorostyrene) homopolymer synthesized through thermal polymerization in benzene using purified monomers. Following synthesis, the polymer underwent fractional precipitation for purification and was subsequently vacuum dried to remove residual solvents. The material was formed into disk-shaped samples for characterization, where the dielectric constant was measured at a temperature of 49.7°C and a frequency of 0.02 c/s.",
      "reasoning_analysis": "Increasing Factors: The incorporation of the electronegative chlorine atom at the meta-position of the phenyl ring introduces a permanent dipole moment, inherently increasing the polarity and dielectric constant relative to non-polar polystyrene. Additionally, the vacuum drying step reduces free volume and residual solvent content, increasing the density of polarizable groups per unit volume, while the extremely low measurement frequency of 0.02 c/s allows sufficient time for dipolar orientation and interfacial polarization to fully contribute to the permittivity. Decreasing Factors: The measurement temperature of 49.7°C is likely below the glass transition temperature of the polymer, restricting segmental chain mobility and limiting the ability of larger dipoles to align with the electric field. Furthermore, the meta-substitution geometry may impose steric constraints that slightly hinder optimal dipole alignment compared to other isomeric configurations. Dominant Factor: The intrinsic electronic polarity provided by the chlorine substituent establishes an elevated baseline permittivity, but the extremely low frequency condition specified in the processing history is the dominant operational factor, enabling maximal dipolar relaxation contributions that define the magnitude of the observed dielectric constant."
    }
  },
  {
    "doi": null,
    "title": "Dielectric Properties of Solid Polymers",
    "year": null,
    "chemical_composition": {
      "repeat_unit_psmiles": "[*]CC(c1cccc(Cl)c1)[*]",
      "monomers": [
        {
          "name": "m-chlorostyrene",
          "smiles": "Clc1cccc(C=C)c1",
          "ratio_value": null,
          "ratio_unit": null
        }
      ],
      "additives": [],
      "is_homopolymer": true
    },
    "processing_history": "Thermal polymerization in benzene, purified monomers, fractional precipitation, vacuum dried. Disk-shaped samples. Dielectric constant measured at 49.7°C and 0.1 c/s.",
    "hierarchical_structure": "Amorphous.",
    "properties": {
      "eps": {
        "value": [
          3.331
        ],
        "unit": null
      }
    },
    "analysis_with_hierarchical_structure": {
      "descriptive_text": "The material is an amorphous homopolymer of m-chlorostyrene synthesized through thermal polymerization in benzene using purified monomers. Post-polymerization, the sample was subjected to fractional precipitation and vacuum drying to remove residual solvents and impurities, then formed into disk-shaped specimens. Dielectric characterization was performed on these samples at 49.7°C with a measurement frequency of 0.1 c/s.",
