Repository: hhtrick/HHT-code

# HHT training framework

This directory contains model training, embedding precomputation, inference, article-level baselines and the curated datasets. All commands below assume that the working directory is `train_code/`.

## 3. Datasets and fixed partitions

Each main dataset is a JSON array at `dataset/{property}/{property}.json`. Entries contain source metadata, `chemical_composition`, `processing_history`, `hierarchical_structure`, `properties`, and two generated-analysis objects. Targets are stored as `properties[property]["value"]`; source metadata and target values are not predictive input fields.

| Property | Train | Validation | Test | Total |
|---|---:|---:|---:|---:|

File: train_code/dataset/eps/eps.json (part 140 of 190)
[
      "descriptive_text": "The sample comprises a poly(vinylidene fluoride) matrix composite incorporating 7 wt% fluoro-functionalized graphene oxide as a filler. Preparation involved solution blending of the polymer and filler components, followed by casting the mixture onto slide glass substrates and drying in a vacuum oven. Dielectric properties were evaluated at room temperature using a frequency of 10 kHz.",
      "reasoning_analysis": "Increasing Factors: The incorporation of fluoro-functionalized graphene oxide introduces extensive interfacial areas within the poly(vinylidene fluoride) matrix. At 10 kHz, Maxwell-Wagner-Sillars interfacial polarization between the insulating polymer and the semiconductive filler sheets significantly enhances the dielectric constant. Additionally, the intrinsic dipole moment of the C-F bonds in the PVDF backbone contributes to the overall permittivity. Decreasing Factors: The solution casting process typically favors the formation of the non-polar alpha-crystalline phase of PVDF rather than the highly polar beta-phase, which limits the matrix intrinsic dielectric contribution. Furthermore, fluoro-functionalization of the graphene oxide may reduce the density of polar oxygen-containing groups compared to pristine graphene oxide, potentially lowering the filler intrinsic polarization contribution. Dominant Factor: The interfacial polarization generated by the high aspect ratio of the graphene oxide sheets at 7 wt% loading qualitatively dominates the dielectric behavior. This microcapacitor effect at the polymer-filler interface typically outweighs the limitations imposed by the polymer crystalline phase at low frequencies, leading to a net enhancement in dielectric constant relative to the neat polymer."
    }
  },
  {
    "doi": null,
    "title": "Dielectric Properties of Solid Polymers",
    "year": null,
    "chemical_composition": {
      "repeat_unit_psmiles": "[*]CC(c1cccc(Cl)c1)[*]",
      "monomers": [
        {
          "name": "m-chlorostyrene",
          "smiles": "Clc1cccc(C=C)c1",
          "ratio_value": null,
          "ratio_unit": null
        }
      ],
      "additives": [],
      "is_homopolymer": true
    },
    "processing_history": "Thermal polymerization in benzene, purified monomers, fractional precipitation, vacuum dried. Disk-shaped samples. Dielectric constant measured at 49.7°C and 100 c/s.",
    "hierarchical_structure": "Amorphous.",
    "properties": {
      "eps": {
        "value": [
          2.862
        ],
        "unit": null
      }
    },
    "analysis_with_hierarchical_structure": {
      "descriptive_text": "The investigated material is an amorphous poly(m-chlorostyrene) homopolymer synthesized through thermal polymerization in benzene using purified monomers. Post-polymerization processing involved fractional precipitation followed by vacuum drying to ensure solvent removal, after which the material was molded into disk-shaped samples. Dielectric characterization was performed on these disks at 49.7°C and a frequency of 100 c/s.",
      "reasoning_analysis": "Increasing Factors: The presence of the electronegative chlorine atom on the meta-position of the phenyl ring introduces a strong permanent dipole moment, significantly enhancing orientational polarization compared to non-polar analogs. The amorphous hierarchical structure lacks crystalline constraints, allowing greater freedom for local dipole alignment, while the low measurement frequency (100 c/s) provides sufficient time for these dipoles to respond to the electric field. Decreasing Factors: The steric bulk of the chlorophenyl side group imposes rotational barriers that may restrict the full alignment of dipoles relative to smaller polar substituents. Additionally, the rigorous vacuum drying process removes residual benzene; while ensuring purity, the absence of solvent residues eliminates any potential plasticization effect that could increase free volume and segmental mobility. Dominant Factor: The intrinsic high polarity of the C-Cl bond within the repeat unit is the dominant factor, as the chemical composition dictates the maximum available dipole moment, which outweighs the mobility restrictions imposed by steric hindrance and the purified processing history."
    },
    "analysis_without_hierarchical_structure": {
      "descriptive_text": "The sample consists of a poly(m-chlorostyrene) homopolymer synthesized through thermal polymerization in benzene using purified monomers. Following synthesis, the polymer was purified via fractional precipitation and subsequently vacuum dried to remove residual solvent. The material was formed into disk-shaped samples for characterization, where the dielectric constant was measured at a temperature of 49.7°C and a frequency of 100 c/s.",
      "reasoning_analysis": "Increasing Factors: The substitution of a chlorine atom on the meta-position of the phenyl ring introduces a permanent dipole moment to the polymer backbone, significantly enhancing orientational polarization compared to unsubstituted polystyrene. Additionally, the low measurement frequency of 100 c/s allows sufficient time for slower dipolar relaxation processes to contribute to the total dielectric constant. Decreasing Factors: The measurement temperature of 49.7°C is likely below the glass transition temperature of poly(m-chlorostyrene), restricting segmental chain mobility and limiting the ability of the dipoles to align fully with the electric field. Furthermore, the rigorous purification via fractional precipitation and vacuum drying removes residual solvents and polar impurities that could otherwise artificially inflate the dielectric constant. Dominant Factor: While the rigorous processing ensures a baseline free of extrinsic polar contaminants, the intrinsic chemical composition featuring the polar C-Cl bond is the dominant factor establishing the material's dielectric character; however, the thermal state below Tg qualitatively limits the maximum achievable permittivity by freezing segmental motion."
    }
  },
  {
    "doi": "10.1002/marc.202300601",
    "title": "The Recent Advances of Polymer–POSS Nanocomposites With Low Dielectric Constant",
    "year": 2024,
    "chemical_composition": {
      "repeat_unit_psmiles": null,
      "monomers": [
        {
          "name": "Polyurethane",
          "smiles": null,
          "ratio_value": null,
          "ratio_unit": null
        }
      ],
      "additives": [
        {
          "name": "DDSQ",
          "type": "filler",
          "amount_value": null,
          "amount_unit": null
        }
      ],
      "is_homopolymer": false
    },
    "processing_history": "Synthesized as described in Ref [220] (Sample 3a). Dielectric constant measured at 28 GHz.",
    "hierarchical_structure": "DDSQ polyurethane.",
    "properties": {
      "eps": {
        "value": [
          2.88
        ],
        "unit": null
      }
    },
    "analysis_with_hierarchical_structure": {
      "descriptive_text": "The material is a DDSQ polyurethane composite consisting of a polyurethane matrix incorporated with DDSQ filler. Synthesized according to the protocol outlined in Reference [220] for Sample 3a, the hierarchical structure is defined by the integration of the DDSQ filler within the polyurethane backbone. The dielectric constant was characterized at a high frequency of 28 GHz.",
      "reasoning_analysis": "Increasing Factors: The presence of polar urethane linkages (-NH-CO-O-) within the polymer backbone introduces significant dipole moments that can align with the applied electric field, intrinsically contributing to a higher dielectric constant. Additionally, any interfacial regions formed between the organic polyurethane matrix and the inorganic DDSQ filler could theoretically contribute to interfacial polarization, although this effect is diminished at high frequencies. Decreasing Factors: The incorporation of DDSQ, a silsesquioxane-based cage structure, introduces rigid Si-O-Si networks which typically exhibit lower electronic and atomic polarizability compared to the organic polyurethane matrix, thereby reducing the overall permittivity. Furthermore, the rigid filler particles restrict the segmental mobility of the polymer chains, hindering the orientation of dipoles in response to the electric field. Dominant Factor: While the polar urethane groups establish a baseline permittivity, the incorporation of the low-polarizability DDSQ filler is the dominant factor qualitatively reducing the dielectric constant relative to the neat polyurethane, particularly given the high-frequency measurement conditions where dipolar relaxation is constrained."
    },
    "analysis_without_hierarchical_structure": {
      "descriptive_text": "The sample comprises a polyurethane matrix incorporated with DDSQ filler additives. Synthesis was conducted following the protocol established in Reference [220] for Sample 3a, and the dielectric constant was measured at a frequency of 28 GHz.",
      "reasoning_analysis": "Increasing Factors: The polyurethane matrix contains polar urethane linkages capable of dipolar orientation, which inherently supports a higher dielectric constant compared to non-polar hydrocarbons. Additionally, interfacial regions between the polymer matrix and the DDSQ filler could contribute to Maxwell-Wagner-Sillars interfacial polarization, potentially elevating the permittivity. Decreasing Factors: The incorporation of DDSQ, a silsesquioxane-based filler, introduces rigid silica-like cages which typically possess a lower intrinsic dielectric constant than the polar polyurethane matrix. The addition of these low-k fillers dilutes the concentration of polar groups per unit volume. Furthermore, the rigid structure of the DDSQ may restrict polymer chain segmental mobility, limiting the ability of dipoles to align with the high-frequency electric field. Dominant Factor: The dilution effect of the low-dielectric constant DDSQ filler within the polar polyurethane matrix is the dominant factor. While the matrix provides polar functionality, the specific intent of incorporating silsesquioxane cages in such systems is typically to reduce overall permittivity, suggesting the filler's low-k nature and volume fraction outweigh the matrix polarity at the measured frequency of 28 GHz."
    }
  },
  {
    "doi": null,
    "title": "Dielectric Properties of Solid Polymers",
    "year": null,
    "chemical_composition": {
      "repeat_unit_psmiles": "[*]CC(c1cccc(Cl)c1)[*]",
      "monomers": [
        {
          "name": "m-chlorostyrene",
          "smiles": "Clc1cccc(C=C)c1",
          "ratio_value": null,
          "ratio_unit": null
        }
      ],
      "additives": [],
      "is_homopolymer": true
    },
    "processing_history": "Thermal polymerization in benzene, purified monomers, fractional precipitation, vacuum dried. Disk-shaped samples. Dielectric constant measured at 49.7°C and 10 c/s.",
    "hierarchical_structure": "Amorphous.",
    "properties": {
      "eps": {
        "value": [
          3.011
        ],
        "unit": null
      }
    },
    "analysis_with_hierarchical_structure": {
      "descriptive_text": "The sample comprises an amorphous poly(m-chlorostyrene) homopolymer synthesized through thermal polymerization in benzene using purified monomers. Post-synthesis processing involved fractional precipitation and vacuum drying to ensure purity before the material was formed into disk-shaped specimens. Dielectric characterization was performed at 49.7°C and a frequency of 10 c/s.",
      "reasoning_analysis": "Increasing Factors: The incorporation of chlorine atoms on the meta-position of the phenyl rings introduces strong permanent dipoles within the repeat units, significantly enhancing orientational polarization compared to non-polar hydrocarbon backbones. Additionally, the low measurement frequency of 10 c/s allows sufficient time for dipolar relaxation processes to align with the external electric field, maximizing the dielectric response. Decreasing Factors: The measurement temperature of 49.7°C is likely below the glass transition temperature of the polymer, placing the material in a glassy state where segmental motion is frozen, thereby restricting the full rotation of dipoles. Furthermore, the extensive purification history, including fractional precipitation and vacuum drying, removes residual polar solvents and ionic impurities that might otherwise artificially inflate the dielectric constant. Dominant Factor: The intrinsic polarity provided by the chloro-substituents is the dominant factor defining the baseline dielectric constant; however, the restricted chain mobility due to the glassy state at the measurement temperature qualitatively limits the magnitude of the orientational polarization contribution relative to the rubbery state."
    },
    "analysis_without_hierarchical_structure": {
      "descriptive_text": "The sample comprises a poly(m-chlorostyrene) homopolymer synthesized via thermal polymerization in benzene using purified monomers. Following synthesis, the material was purified through fractional precipitation and vacuum dried to eliminate residual solvents. The resulting polymer was fabricated into disk-shaped samples, and the dielectric constant was characterized at 49.7°C and a frequency of 10 c/s.",
      "reasoning_analysis": "Increasing Factors: The substitution of a chlorine atom at the meta-position of the phenyl ring introduces a strong permanent dipole moment due to the electronegativity difference between carbon and chlorine, significantly enhancing orientational polarizability compared to non-polar polystyrene. Additionally, the low measurement frequency of 10 c/s allows sufficient time for dipole alignment and interfacial polarization mechanisms to maximize the dielectric response. Decreasing Factors: The rigorous purification process involving fractional precipitation and vacuum drying removes residual polar impurities and moisture that could otherwise artifactually inflate the dielectric constant. Furthermore, if the measurement temperature of 49.7°C is below the glass transition temperature, restricted segmental chain mobility may limit the full contribution of larger dipole relaxations. Dominant Factor: The intrinsic molecular polarity arising from the C-Cl bond is the dominant factor determining the dielectric behavior. While processing ensures material purity and temperature affects mobility, the presence of the halogen substituent fundamentally shifts the dielectric constant to higher values relative to non-halogenated analogs, an effect fully realized under the low-frequency measurement conditions."
    }
  },
  {
    "doi": "10.1002/marc.202300601",
    "title": "The Recent Advances of Polymer–POSS Nanocomposites With Low Dielectric Constant",
    "year": 2024,
    "chemical_composition": {
      "repeat_unit_psmiles": null,
      "monomers": [
        {
          "name": "TG-POSS",
          "smiles": null,
          "ratio_value": null,
          "ratio_unit": null
        },
        {
          "name": "Hexafluorobisphenol A (FBPA)",
          "smiles": null,
          "ratio_value": null,
          "ratio_unit": null
        }
      ],
      "additives": [],
      "is_homopolymer": false
    },
    "processing_history": "Crosslinked as described in Ref [213] (Sample POSS/FBPA). Dielectric constant measured at 1 MHz.",
    "hierarchical_structure": "POSS/FBPA composite.",
    "properties": {
      "eps": {
        "value": [
          2.38
        ],
        "unit": null
      }
    },
    "analysis_with_hierarchical_structure": {
      "descriptive_text": "The sample comprises a crosslinked composite system synthesized from TG-POSS and Hexafluorobisphenol A (FBPA) monomers. Following crosslinking protocols, the material forms a hierarchical POSS/FBPA composite structure, with dielectric permittivity characterized at a frequency of 1 MHz.",
      "reasoning_analysis": "Increasing Factors: The heterogeneous interface between the organic FBPA matrix and inorganic POSS cages may induce Maxwell-Wagner-Sillars interfacial polarization, potentially increasing the effective permittivity. Additionally, the polar Si-O bonds within the POSS structure contribute intrinsic dipolar moments. Decreasing Factors: The incorporation of Hexafluorobisphenol A introduces carbon-fluorine bonds, which exhibit low electronic polarizability, thereby reducing the dielectric constant. The bulky POSS cages also introduce nanoscale free volume into the crosslinked network, lowering the density of polarizable units, while the crosslinking density restricts dipolar orientation. Dominant Factor: The specific design of fluorinated POSS composites targets low-k dielectric performance; thus, the low polarizability of the fluorine atoms and the free volume effect from the POSS cages qualitatively dominate the interfacial polarization, driving the eps lower compared to non-fluorinated analogues."
    },
    "analysis_without_hierarchical_structure": {
      "descriptive_text": "The sample comprises a crosslinked hybrid network synthesized from TG-POSS and Hexafluorobisphenol A (FBPA) monomers. Prepared following established protocols for POSS/FBPA systems, the material forms a rigid structure rather than a linear homopolymer. The dielectric constant was characterized at 1 MHz to evaluate the electrical properties of the cured composite.",
      "reasoning_analysis": "Increasing Factors: The aromatic rings present in the Hexafluorobisphenol A monomer contribute to electronic polarizability, which inherently tends to increase the dielectric constant. Additionally, the crosslinking reaction involving TG-POSS may generate polar ether or hydroxyl linkages within the network, potentially enhancing dipolar polarization contributions. Decreasing Factors: The substitution of hydrogen with fluorine atoms in the FBPA structure significantly reduces electronic polarizability due to the high electronegativity and tight electron binding of fluorine, strongly driving the dielectric constant down. Furthermore, the bulky TG-POSS cages introduce intrinsic free volume and nanoporosity into the matrix, while the silsesquioxane backbone exhibits low polarizability; the crosslinked architecture also restricts segmental motion, limiting orientational polarization. Dominant Factor: The synergistic effect of fluorination and the nanoporous nature of the POSS cages qualitatively dominates the dielectric behavior. These structural features are specifically engineered to minimize overall polarizability and maximize free volume, driving the dielectric constant lower relative to standard non-fluorinated aromatic polymer networks."
    }
  },
  {
    "doi": "10.1002/marc.202300601",
    "title": "The Recent Advances of Polymer–POSS Nanocomposites With Low Dielectric Constant",
    "year": 2024,
    "chemical_composition": {
      "repeat_unit_psmiles": null,
      "monomers": [
        {
          "name": "F-POSS",
          "smiles": null,
          "ratio_value": null,
          "ratio_unit": null
        }
      ],
      "additives": [],
      "is_homopolymer": false
    },
    "processing_history": "Crosslinked as described in Ref [216] (Sample POSS-PFCB). Dielectric constant measured at 5 GHz.",
    "hierarchical_structure": "POSS-PFCB polymer.",
    "properties": {
      "eps": {
        "value": [
          2.51
        ],
        "unit": null
      }
    },
    "analysis_with_hierarchical_structure": {
      "descriptive_text": "The sample is a POSS-PFCB polymer network incorporating fluorinated polyhedral oligomeric silsesquioxane (F-POSS) monomers within a crosslinked architecture. Classified as a non-homopolymer system without additional additives, the material was processed via crosslinking as described for Sample POSS-PFCB to establish its hierarchical structure. The dielectric constant was characterized at a frequency of 5 GHz, assessing the electrical properties of this fluorinated hybrid system.",
      "reasoning_analysis": "Increasing Factors: The crosslinking density within the polymer network may reduce the overall fractional free volume compared to linear analogs, potentially increasing the material density and the number of polarizable units per unit volume. Additionally, interfacial polarization effects at the boundaries between the inorganic POSS cages and the organic matrix could theoretically enhance permittivity if heterogeneity exists. Decreasing Factors: The presence of fluorine atoms in both the F-POSS and PFCB components significantly lowers electronic polarizability due to the strong electronegativity and tight electron binding of fluorine. The bulky, cage-like structure of the POSS monomers introduces intrinsic nanoporosity and increases free volume, thereby reducing the overall density of the material. Furthermore, the crosslinked architecture restricts segmental motion, limiting dipolar orientation contributions at the measurement frequency. Dominant Factor: The low polarizability inherent to the carbon-fluorine bonds combined with the free volume introduced by the POSS cages qualitatively dominates the dielectric response, driving the eps toward lower values characteristic of fluorinated low-k dielectric materials."
    },
    "analysis_without_hierarchical_structure": {
      "descriptive_text": "The polymer sample comprises a fluorinated polyhedral oligomeric silsesquioxane (F-POSS) component integrated into a crosslinked network architecture, specifically identified as the POSS-PFCB system. The material underwent a crosslinking process according to established literature methods to form the final structure. The dielectric constant was subsequently characterized at a frequency of 5 GHz.",
      "reasoning_analysis": "Increasing Factors: The inorganic silsesquioxane core within the F-POSS monomer exhibits higher electronic polarizability compared to purely organic backbones, which inherently tends to increase the eps. Furthermore, the crosslinking processing history densifies the network, reducing free volume and increasing the density of polarizable groups per unit volume, thereby driving the eps higher. Decreasing Factors: The extensive fluorination present in both the F-POSS cages and the PFCB matrix drastically lowers electronic polarizability due to the high electronegativity and tight electron binding of fluorine atoms, strongly driving the eps lower. Additionally, the bulky POSS cages introduce nanoscale free volume into the network, reducing the overall material density, while the crosslinked architecture restricts dipolar orientation contributions at the measured frequency. Dominant Factor: The strong electron-withdrawing nature of the fluorine substituents combined with the free volume generation from the POSS nanostructure qualitatively dominates the dielectric behavior, driving the eps toward lower values characteristic of low-k dielectric materials despite the presence of the polarizable siloxane core."
    }
  },
  {
    "doi": null,
    "title": "Dielectric Properties of Solid Polymers",
    "year": null,
    "chemical_composition": {
      "repeat_unit_psmiles": "[*]CC(c1cccc(Cl)c1)[*]",
      "monomers": [
        {
          "name": "m-chlorostyrene",
          "smiles": "Clc1cccc(C=C)c1",
          "ratio_value": null,
          "ratio_unit": null
        }
      ],
      "additives": [],
      "is_homopolymer": true
    },
    "processing_history": "Thermal polymerization in benzene, purified monomers, fractional precipitation, vacuum dried. Disk-shaped samples. Dielectric constant measured at 49.7°C and 100 kc/s.",
    "hierarchical_structure": "Amorphous.",
    "properties": {
      "eps": {
        "value": [
          2.708
        ],
        "unit": null
      }
    },
    "analysis_with_hierarchical_structure": {
      "descriptive_text": "The sample consists of an amorphous poly(m-chlorostyrene) homopolymer synthesized via thermal polymerization in benzene using purified monomers. Following synthesis, the material underwent fractional precipitation and vacuum drying to ensure purity before being molded into disk-shaped samples. The dielectric constant was subsequently characterized at a temperature of 49.7°C and a frequency of 100 kc/s.",
      "reasoning_analysis": "Increasing Factors: The substitution of a chlorine atom on the aromatic ring introduces a strong permanent dipole moment due to the electronegativity difference between carbon and chlorine, enhancing atomic and orientational polarizability relative to non-polar analogs. Additionally, the amorphous hierarchical structure provides sufficient free volume to permit local segmental motions and dipole reorientation at the measurement frequency. Decreasing Factors: The measurement temperature of 49.7°C may lie below the glass transition temperature, restricting large-scale segmental mobility and limiting the full realization of orientational polarization. Furthermore, the rigorous purification via fractional precipitation and vacuum drying removes potential polar impurities or residual solvents that could otherwise artificially inflate the dielectric constant through interfacial polarization. Dominant Factor: The intrinsic polarity of the chlorostyrene repeat unit is the dominant factor, as the presence of the halogen substituent fundamentally establishes a higher baseline dielectric constant compared to non-polar hydrocarbon polymers, dictating the material's capacitive behavior."
    },
    "analysis_without_hierarchical_structure": {
      "descriptive_text": "The sample comprises a poly(m-chlorostyrene) homopolymer synthesized via thermal polymerization in benzene using purified monomers. Following synthesis, the material was purified through fractional precipitation and vacuum dried to eliminate residual solvent. The resulting polymer was formed into disk-shaped samples, and the dielectric constant was characterized at 49.7°C and 100 kc/s.",
      "reasoning_analysis": "Increasing Factors: The presence of the electronegative chlorine atom on the meta-position of the phenyl ring introduces a permanent dipole moment to the repeat unit, significantly enhancing orientational polarization compared to unsubstituted polystyrene. Additionally, the measurement temperature of 49.7°C provides thermal energy that facilitates segmental motion, allowing these dipoles to align with the applied electric field at the specified frequency of 100 kc/s. Decreasing Factors: The processing history involves fractional precipitation and vacuum drying, which rigorously removes residual benzene and impurities; while benzene is non-polar, its removal reduces free volume and chain mobility relative to a solvent-swollen state, potentially restricting the extent of dipolar alignment. Furthermore, the meta-substitution pattern imposes steric hindrance that may limit the optimal orientation of the dipoles compared to less constrained architectures. Dominant Factor: The intrinsic chemical polarity introduced by the chloro-substituent is the dominant factor governing the dielectric behavior. While processing conditions modulate the free volume and chain mobility available for dipole relaxation, the fundamental capacity for orientational polarization is established by the presence of the chlorine atom on the polymer backbone."
    }
  },
  {
    "doi": null,
    "title": "High-Performance Poly(ester-Imide)s with Low Dielectric Constant and Low Dissipation Factor at 10 GHz via Cross-Linking of Polymer Backbones",
    "year": 2025,
    "chemical_composition": {
      "repeat_unit_psmiles": null,
      "monomers": [
        {
          "name": "2,2′-Bis(trifluoromethyl)benzidine",
          "smiles": "Nc1ccc(cc1C(F)(F)F)-c2ccc(cc2N)C(F)(F)F",
          "ratio_value": 10,
          "ratio_unit": "mmol"
        },
        {
          "name": "p-phenylene bis-(trimellitate) dianhydride",
          "smiles": "O=C1OC(=O)c2cc(ccc12)C(=O)Oc3ccc(cc3)OC(=O)c4ccc5C(=O)OC(=O)c5c4",
          "ratio_value": 10,
          "ratio_unit": "mmol"
        }
      ],
      "additives": [],
      "is_homopolymer": false
    },
    "processing_history": "Synthesized via solution polymerization in NMP, cast on glass, gradient thermal imidization (100-300°C). No curing at 370°C. Dielectric constant measured by N5234B PNA network analyzer at 10 GHz, 25°C. Sample dried at 90°C for 2h prior to testing.",
    "hierarchical_structure": "Liquid-crystal-like, crystalline (XRD sharp peaks), in-plane orientation.",
    "properties": {
      "eps": {
        "value": [
          3.26
        ],
        "unit": null
      }
    },
    "analysis_with_hierarchical_structure": {
      "descriptive_text": "The sample is a copolyimide derived from the solution polymerization of 2,2′-Bis(trifluoromethyl)benzidine and p-phenylene bis-(trimellitate) dianhydride in N-methyl-2-pyrrolidone (NMP) using equimolar amounts of each monomer. The material was cast on glass substrates and underwent gradient thermal imidization from 100 to 300°C without final curing at 370°C, followed by drying at 90°C for 2 hours prior to measurement. Characterization via XRD indicates a liquid-crystal-like morphology with crystalline features evidenced by sharp peaks and distinct in-plane orientation, while the dielectric constant (eps) was evaluated using a PNA network analyzer at 10 GHz and 25°C.",
      "reasoning_analysis": "Increasing Factors: The processing history specifies solution polymerization in NMP without high-temperature curing at 370°C, which may leave residual polar solvent molecules or incomplete imidization residues within the matrix; these polar species enhance dipole polarization and contribute to an increase in eps. Additionally, the measurement frequency of 10 GHz probes dipole relaxations that could be activated by any remaining mobile polar groups or trapped solvent. Decreasing Factors: The incorporation of trifluoromethyl (-CF3) groups in the diamine monomer significantly reduces electronic and atomic polarizability due to the low polarizability of fluorine and the high electronegativity of the C-F bonds. Furthermore, the hierarchical structure exhibits liquid-crystal-like crystallinity with sharp XRD peaks and in-plane orientation, which restricts segmental motion and dipole alignment compared to an amorphous bulk, thereby reducing orientational polarization. Dominant Factor: The intrinsic low polarizability imparted by the fluorinated chemical composition combined with the restricted dipole mobility from the highly ordered crystalline structure qualitatively dominates the dielectric behavior, driving the eps downward relative to non-fluorinated, amorphous polyimides, although the lack of high-temperature curing introduces a counteracting influence that may limit the magnitude of this reduction."
    },
    "analysis_without_hierarchical_structure": {
      "descriptive_text": "The polymer sample is a copolymer synthesized from equimolar amounts of 2,2′-Bis(trifluoromethyl)benzidine and p-phenylene bis-(trimellitate) dianhydride via solution polymerization in N-methyl-2-pyrrolidone (NMP). The resulting solution was cast onto a glass substrate and subjected to a gradient thermal imidization process ranging from 100 to 300°C, without subsequent curing at 370°C. Prior to dielectric characterization using an N5234B PNA network analyzer at 10 GHz and 25°C, the film was dried at 90°C for 2 hours.",
      "reasoning_analysis": "Increasing Factors: The formation of imide linkages during thermal treatment introduces polar carbonyl groups and conjugated aromatic systems, which enhance electronic and atomic polarizability, inherently driving the dielectric constant upward. Additionally, the processing history notes a lack of curing at 370°C, which may result in incomplete imidization or residual high-boiling NMP solvent; both residual polar solvent molecules and polyamic acid precursors possess higher dipole moments that would increase the dielectric constant. Decreasing Factors: The incorporation of 2,2′-Bis(trifluoromethyl)benzidine introduces bulky trifluoromethyl (-CF3) groups into the polymer backbone, which exhibit low electronic polarizability and disrupt chain packing to increase free volume, significantly reducing the dielectric constant. Furthermore, the drying step at 90°C prior to testing aims to remove absorbed moisture and volatile components, mitigating extrinsic contributions to polarization. Dominant Factor: The structural integration of the trifluoromethyl groups serves as the dominant factor qualitatively lowering the dielectric constant; while the polar imide backbone and potential residual solvent exert an upward pressure, the specific design of fluorinated polyimides relies on the low polarizability of fluorine and the associated free volume increase to override the inherent polarity of the aromatic imide structure."
    }
  },
  {
    "doi": null,
    "title": "Dielectric Properties of Solid Polymers",
    "year": null,
    "chemical_composition": {
      "repeat_unit_psmiles": "[*]CC(c1cccc(Cl)c1)[*]",
      "monomers": [
        {
          "name": "m-chlorostyrene",
          "smiles": "Clc1cccc(C=C)c1",
          "ratio_value": null,
          "ratio_unit": null
        }
      ],
      "additives": [],
      "is_homopolymer": true
    },
    "processing_history": "Thermal polymerization in benzene, purified monomers, fractional precipitation, vacuum dried. Disk-shaped samples. Dielectric constant measured at 49.7°C and 1 kc/s.",
    "hierarchical_structure": "Amorphous.",
    "properties": {
      "eps": {
        "value": [
          2.809
        ],
        "unit": null
      }
    },
    "analysis_with_hierarchical_structure": {
      "descriptive_text": "The sample comprises an amorphous poly(m-chlorostyrene) homopolymer synthesized via thermal polymerization in benzene using purified monomers. Following synthesis, the material underwent fractional precipitation and vacuum drying to ensure purity before being formed into disk-shaped specimens. The dielectric constant was characterized at a temperature of 49.7°C and a frequency of 1 kc/s.",
      "reasoning_analysis": "Increasing Factors: The presence of the electronegative chlorine substituent on the phenyl ring introduces a permanent dipole moment to the polymer backbone, significantly enhancing orientational polarizability compared to non-polar styrenic analogues. Additionally, the low measurement frequency of 1 kc/s provides sufficient time for dipolar relaxation processes to contribute to the total permittivity, provided segmental mobility exists. Decreasing Factors: The measurement temperature of 49.7°C is likely below the glass transition temperature of the polymer, which restricts segmental chain motion and limits the ability of the pendant dipoles to fully align with the applied electric field. Furthermore, the vacuum drying step removes residual solvents and impurities that might otherwise contribute to interfacial polarization or ionic conductivity, ensuring the measured value reflects the intrinsic matrix rather than extrinsic contaminants. Dominant Factor: The intrinsic chemical polarity arising from the chloro-substitution is the dominant factor governing the dielectric constant. While the thermal state and measurement frequency modulate the extent of dipolar orientation, the presence of the polarizable chlorine atom fundamentally establishes a higher baseline permittivity relative to unsubstituted poly(styrene)."
    },
    "analysis_without_hierarchical_structure": {
      "descriptive_text": "The sample comprises a poly(m-chlorostyrene) homopolymer synthesized through thermal polymerization in benzene using purified monomers. Post-synthesis, the polymer was subjected to fractional precipitation and vacuum drying to remove impurities and residual solvent. The material was fabricated into disk-shaped samples, and the dielectric constant (eps) was characterized at 49.7°C and 1 kc/s.",
      "reasoning_analysis": "Increasing Factors: The presence of the electronegative chlorine atom on the phenyl ring introduces a permanent dipole moment, enhancing orientational polarization compared to non-polar styrenics. Additionally, the low measurement frequency (1 kc/s) allows sufficient time for these dipoles to align with the external field. Decreasing Factors: The measurement temperature (49.7°C) is likely below the glass transition temperature, restricting segmental mobility and limiting dipole orientation to secondary relaxations. Furthermore, the vacuum drying process removes residual benzene, eliminating potential plasticization effects that would increase free volume and chain mobility, thereby suppressing any artificial elevation of the dielectric constant. Dominant Factor: The intrinsic chemical polarity arising from the meta-chlorine substituent is the dominant factor. While the processing history ensures a pure, dry state that prevents extrinsic enhancements from solvent plasticization, the fundamental magnitude of the dielectric constant is dictated by the strong dipole moment inherent to the polymer's repeat unit structure."
    }
  },
  {
    "doi": null,
    "title": "Synthesis of Low Dielectric Constant Polyetherimide Films",
    "year": null,
    "chemical_composition": {
      "repeat_unit_psmiles": null,
      "monomers": [
        {
          "name": "4,4'-(4,4'-isopropylidene diphenoxy) bis(phthalic anhydride)",
          "smiles": "CC(C)(c1ccc(Oc2cccc3c2C(=O)OC3=O)cc1)c4ccc(Oc5cccc6c5C(=O)OC6=O)cc4",
          "ratio_value": 60,
          "ratio_unit": "mol%"
        },
        {
          "name": "4,4'-(hexafluoroisopropylidene)diphthalic dianhydride",
          "smiles": "FC(F)(F)C(c1ccc2c(c1)C(=O)OC2=O)(c3ccc4c(c3)C(=O)OC4=O)C(F)(F)F",
          "ratio_value": 40,
          "ratio_unit": "mol%"
        },
        {
          "name": "1,4-Bis(4-aminophenoxy)benzene",
          "smiles": "Nc1ccc(Oc2ccc(Oc3ccc(N)cc3)cc2)cc1",
          "ratio_value": null,
          "ratio_unit": null
        }
      ],
      "additives": [],
      "is_homopolymer": false
    },
    "processing_history": "Polycondensation in NMP at 60 °C for 2 h (18% solid content). Film formed by spin-coating on glass. Thermal curing: 60 °C (6-8 h), 100 °C (2 h), 150 °C (2 h), 250 °C (3 h) in N2. Dielectric constant measured by Agilent 4284A LCR meter with 16451B dielectric test fixture at 1 MHz.",
    "hierarchical_structure": "Amorphous structure confirmed by XRD. Increased free volume due to bulky CF3 groups.",
    "properties": {
      "eps": {
        "value": [
          2.78
        ],
        "unit": null
      }
    },
    "analysis_with_hierarchical_structure": {
      "descriptive_text": "This sample comprises a copolyimide synthesized via polycondensation using 60 mol% 4,4'-(4,4'-isopropylidene diphenoxy) bis(phthalic anhydride) and 40 mol% 4,4'-(hexafluoroisopropylidene)diphthalic dianhydride reacted with 1,4-Bis(4-aminophenoxy)benzene. The polymer solution was prepared in NMP at 60 °C with 18% solid content, followed by film formation via spin-coating on glass substrates. Subsequent thermal curing was performed under a nitrogen atmosphere with a stepwise temperature profile reaching 250 °C to ensure imidization. Structural characterization via XRD confirms an amorphous morphology, notably featuring increased free volume attributed to the incorporation of bulky trifluoromethyl groups within the backbone. The dielectric constant was evaluated using an Agilent 4284A LCR meter at a frequency of 1 MHz.",
