Repository: hhtrick/HHT-code

# HHT training framework

This directory contains model training, embedding precomputation, inference, article-level baselines and the curated datasets. All commands below assume that the working directory is `train_code/`.

## 3. Datasets and fixed partitions

Each main dataset is a JSON array at `dataset/{property}/{property}.json`. Entries contain source metadata, `chemical_composition`, `processing_history`, `hierarchical_structure`, `properties`, and two generated-analysis objects. Targets are stored as `properties[property]["value"]`; source metadata and target values are not predictive input fields.

| Property | Train | Validation | Test | Total |
|---|---:|---:|---:|---:|

File: train_code/dataset/eps/eps.json (part 141 of 190)
[
      "reasoning_analysis": "Increasing Factors: The polymer backbone contains inherently polar imide rings with carbonyl groups and ether linkages within the diamine and dianhydride units, which possess significant dipole moments that contribute to electronic and atomic polarizability, inherently driving the dielectric constant upward. Additionally, the amorphous nature of the film allows for some degree of dipole orientation under an electric field compared to a tightly locked crystalline lattice. Decreasing Factors: The incorporation of 40 mol% 4,4'-(hexafluoroisopropylidene)diphthalic dianhydride introduces carbon-fluorine bonds, which have low electronic polarizability due to the high electronegativity of fluorine, significantly reducing the intrinsic dielectric response. Furthermore, the bulky trifluoromethyl groups disrupt chain packing, creating increased free volume as noted in the hierarchical structure; this reduces the number of polarizable groups per unit volume. The rigorous thermal curing history up to 250 °C ensures the removal of the highly polar NMP solvent and completes imidization, preventing residual solvent from artificially inflating the dielectric constant. Dominant Factor: While the polar imide backbone establishes a baseline dielectric response, the specific design strategy involving fluorination and the resulting expansion of free volume qualitatively dominates the behavior. These factors are intentionally engineered in fluorinated polyimides to suppress polarizability and density, leading to a net reduction in the dielectric constant relative to non-fluorinated analogs."
    },
    "analysis_without_hierarchical_structure": {
      "descriptive_text": "The sample comprises a copolyimide derived from the diamine 1,4-Bis(4-aminophenoxy)benzene and a mixed dianhydride system consisting of 60 mol% 4,4'-(4,4'-isopropylidene diphenoxy) bis(phthalic anhydride) and 40 mol% 4,4'-(hexafluoroisopropylidene)diphthalic dianhydride. The polymer was synthesized via polycondensation in N-methyl-2-pyrrolidone at 60 °C with 18% solid content, followed by film formation through spin-coating on a glass substrate. Subsequent thermal imidization was conducted under a nitrogen atmosphere using a stepwise curing profile up to 250 °C, and the dielectric constant was ultimately characterized at 1 MHz using an LCR meter.",
      "reasoning_analysis": "Increasing Factors: The presence of polar imide rings formed during thermal curing and the ether linkages within the polymer backbone contribute significant dipole moments, which enhance electronic and orientational polarization, inherently driving the dielectric constant upward. Additionally, the 60 mol% fraction of the non-fluorinated isopropylidene diphenoxy dianhydride lacks the low-polarizability characteristics of fluorine, maintaining a higher baseline polarizability compared to fully fluorinated systems. Decreasing Factors: The incorporation of 40 mol% 4,4'-(hexafluoroisopropylidene)diphthalic dianhydride introduces C-F bonds with low electronic polarizability and high electronegativity, which strongly suppresses the dielectric constant. Furthermore, the bulky hexafluoroisopropylidene groups disrupt chain packing to increase fractional free volume, reducing the density of polarizable units, while the high-temperature curing schedule ensures the removal of residual polar NMP solvent that would otherwise elevate permittivity. Dominant Factor: While the polar imide and ether functionalities establish a high intrinsic baseline for permittivity, the specific incorporation of fluorinated moieties and the associated increase in free volume qualitatively dominate the final dielectric behavior by significantly mitigating the polarization effects of the backbone, resulting in a dielectric constant lower than that of conventional non-fluorinated polyimides."
    }
  },
  {
    "doi": "10.1002/marc.202300601",
    "title": "The Recent Advances of Polymer–POSS Nanocomposites With Low Dielectric Constant",
    "year": 2024,
    "chemical_composition": {
      "repeat_unit_psmiles": null,
      "monomers": [
        {
          "name": "Polyurethane",
          "smiles": null,
          "ratio_value": null,
          "ratio_unit": null
        }
      ],
      "additives": [
        {
          "name": "DDSQ",
          "type": "filler",
          "amount_value": null,
          "amount_unit": null
        }
      ],
      "is_homopolymer": false
    },
    "processing_history": "Synthesized as described in Ref [220] (Sample 3a). Dielectric constant measured at 40 GHz.",
    "hierarchical_structure": "DDSQ polyurethane.",
    "properties": {
      "eps": {
        "value": [
          2.9
        ],
        "unit": null
      }
    },
    "analysis_with_hierarchical_structure": {
      "descriptive_text": "The sample consists of a hybrid DDSQ polyurethane material formed by incorporating Double-Decker Silsesquioxane (DDSQ) filler into a polyurethane matrix. Classified as a non-homopolymer system, the hierarchical structure integrates inorganic silsesquioxane cages within the organic polymer network. The material was synthesized according to the protocol in Reference 220 (Sample 3a), and its dielectric constant was characterized at a frequency of 40 GHz.",
      "reasoning_analysis": "Increasing Factors: The polyurethane matrix contains polar urethane linkages which possess permanent dipole moments, facilitating dipole orientation polarization that inherently increases the dielectric constant. Additionally, the heterogeneity introduced by the DDSQ filler creates organic-inorganic interfaces that may contribute to interfacial polarization, further driving the permittivity upward. Decreasing Factors: The incorporation of rigid DDSQ inorganic cages restricts the segmental mobility of the polyurethane chains, hindering the ability of dipoles to align with the electric field. The silsesquioxane structure itself typically exhibits lower electronic polarizability compared to dense organic polymers, and the high measurement frequency of 40 GHz limits the contribution of slower relaxation mechanisms, both of which act to decrease the observed permittivity. Dominant Factor: While the polar nature of the polyurethane backbone establishes a baseline for dielectric activity, the dominant factor influencing the final eps is likely the restriction of chain mobility imposed by the rigid DDSQ cages. This structural confinement reduces the degree of dipole orientation achievable within the matrix, qualitatively lowering or stabilizing the permittivity relative to a neat, unconstrained polyurethane system."
    },
    "analysis_without_hierarchical_structure": {
      "descriptive_text": "The investigated sample comprises a polyurethane matrix incorporated with DDSQ filler. Synthesis was conducted following the protocol established in Reference [220] for Sample 3a, and the dielectric constant was subsequently characterized at a frequency of 40 GHz.",
      "reasoning_analysis": "Increasing Factors: The polyurethane matrix inherently contains polar urethane linkages capable of dipolar orientation, which generally contributes to a higher dielectric constant compared to non-polar hydrocarbon polymers. Decreasing Factors: The addition of DDSQ filler introduces rigid silsesquioxane cage structures that typically exhibit lower polarity than the organic matrix and may increase the fractional free volume of the composite, thereby reducing the overall density of polarizable units. Dominant Factor: The incorporation of the low-polarity DDSQ filler into the polar polyurethane matrix is the dominant structural modification, as the dilution of polar functional groups and the free volume effect associated with the bulky inorganic cages qualitatively drive the dielectric constant downward relative to the neat polymer."
    }
  },
  {
    "doi": null,
    "title": "High-Performance Poly(ester-Imide)s with Low Dielectric Constant and Low Dissipation Factor at 10 GHz via Cross-Linking of Polymer Backbones",
    "year": 2025,
    "chemical_composition": {
      "repeat_unit_psmiles": null,
      "monomers": [
        {
          "name": "2,2′-Bis(trifluoromethyl)benzidine",
          "smiles": "Nc1ccc(cc1C(F)(F)F)-c2ccc(cc2N)C(F)(F)F",
          "ratio_value": 10,
          "ratio_unit": "mmol"
        },
        {
          "name": "p-phenylene bis-(trimellitate) dianhydride",
          "smiles": "O=C1OC(=O)c2cc(ccc12)C(=O)Oc3ccc(cc3)OC(=O)c4ccc5C(=O)OC(=O)c5c4",
          "ratio_value": 10,
          "ratio_unit": "mmol"
        }
      ],
      "additives": [],
      "is_homopolymer": false
    },
    "processing_history": "Synthesized via solution polymerization in NMP, cast on glass, gradient thermal imidization (100-300°C). No curing at 370°C. Dielectric constant measured by N5234B PNA network analyzer at 10 GHz, 25°C. Sample exposed to 60% RH for 24h prior to testing.",
    "hierarchical_structure": "Liquid-crystal-like, crystalline (XRD sharp peaks), in-plane orientation.",
    "properties": {
      "eps": {
        "value": [
          3.31
        ],
        "unit": null
      }
    },
    "analysis_with_hierarchical_structure": {
      "descriptive_text": "This polymer sample is a copolymer polyimide synthesized from equimolar amounts of 2,2′-Bis(trifluoromethyl)benzidine and p-phenylene bis-(trimellitate) dianhydride via solution polymerization in NMP. The material was cast on glass and subjected to a gradient thermal imidization process ranging from 100 to 300°C without final curing at 370°C, resulting in a hierarchical structure characterized by liquid-crystal-like behavior, crystallinity evidenced by sharp XRD peaks, and distinct in-plane orientation. Prior to dielectric characterization using a PNA network analyzer at 10 GHz and 25°C, the film was conditioned by exposure to 60% relative humidity for 24 hours.",
      "reasoning_analysis": "Increasing Factors: The inherent polarity of the imide linkages contributes to orientational polarization, driving the eps higher. Additionally, the specific processing history involving exposure to 60% relative humidity allows for moisture absorption; since water has a very high dielectric constant, even minor uptake significantly increases the measured eps. The absence of high-temperature curing at 370°C may also leave residual polar precursor groups or solvent, further enhancing polarity. Decreasing Factors: The presence of trifluoromethyl groups in the diamine monomer introduces fluorine atoms, which possess low electronic polarizability and increase fractional free volume due to their bulky nature, strongly suppressing the eps. Furthermore, the hierarchical structure exhibits high crystallinity and in-plane orientation, which restricts the mobility of polymer chain segments and dipoles, thereby reducing the orientational contribution to the dielectric constant. Dominant Factor: The intrinsic low polarizability of the carbon-fluorine bonds combined with the dense packing from the crystalline, liquid-crystal-like structure qualitatively dominates the final eps behavior, establishing a low dielectric baseline that defines the material class, although the environmental conditioning acts as a significant secondary influence attempting to raise the value."
    },
    "analysis_without_hierarchical_structure": {
      "descriptive_text": "The polymer sample is a copolymer synthesized via solution polymerization utilizing 2,2′-Bis(trifluoromethyl)benzidine and p-phenylene bis-(trimellitate) dianhydride in equimolar amounts. The material was processed by casting the solution in NMP onto a glass substrate, followed by gradient thermal imidization between 100 and 300°C without a final curing step at 370°C. The dielectric constant was measured using a PNA network analyzer at 10 GHz and 25°C after the sample was conditioned at 60% relative humidity for 24 hours.",
      "reasoning_analysis": "Increasing Factors: The processing history indicates incomplete thermal treatment due to the absence of curing at 370°C, which likely leaves residual polar amic acid groups and trapped NMP solvent, both of which possess high dipole moments that increase polarization. Furthermore, the pre-testing exposure to 60% relative humidity allows for moisture absorption; since water has a significantly high dielectric constant, even minor uptake within the polymer matrix will substantially elevate the overall eps. Decreasing Factors: The chemical composition features trifluoromethyl groups attached to the aromatic diamine, which exhibit low electronic polarizability and increase fractional free volume, intrinsically reducing the material's ability to store electrical energy. Additionally, the rigid aromatic backbone structure derived from the dianhydride and diamine monomers restricts segmental motion and dipole orientation mobility, further contributing to a lower baseline eps. Dominant Factor: Although the fluorinated chemistry intrinsically drives the eps down by reducing polarizability and free volume, the processing history and environmental conditioning dominate the final measured behavior. The presence of residual polar species from incomplete imidization combined with the high permittivity of absorbed moisture during the 60% RH conditioning qualitatively overrides the low-k benefits of the trifluoromethyl groups, leading to an elevated eps relative to a fully cured, dry state."
    }
  },
  {
    "doi": null,
    "title": "Dielectric Properties of Solid Polymers",
    "year": null,
    "chemical_composition": {
      "repeat_unit_psmiles": "[*]CC(c1cccc(Cl)c1)[*]",
      "monomers": [
        {
          "name": "m-chlorostyrene",
          "smiles": "Clc1cccc(C=C)c1",
          "ratio_value": null,
          "ratio_unit": null
        }
      ],
      "additives": [],
      "is_homopolymer": true
    },
    "processing_history": "Thermal polymerization in benzene, purified monomers, fractional precipitation, vacuum dried. Disk-shaped samples. Dielectric constant measured at 49.7°C and 10 kc/s.",
    "hierarchical_structure": "Amorphous.",
    "properties": {
      "eps": {
        "value": [
          2.746
        ],
        "unit": null
      }
    },
    "analysis_with_hierarchical_structure": {
      "descriptive_text": "The sample consists of an amorphous poly(m-chlorostyrene) homopolymer synthesized via thermal polymerization in benzene using purified monomers. Following synthesis, the material underwent fractional precipitation and vacuum drying to ensure purity before being formed into disk-shaped samples for characterization. The dielectric constant was subsequently measured at a temperature of 49.7°C and a frequency of 10 kc/s.",
      "reasoning_analysis": "Increasing Factors: The substitution of a hydrogen atom with a chlorine atom on the meta-position of the phenyl ring introduces a strong permanent dipole moment, significantly enhancing orientational polarization compared to non-polar polystyrene. Additionally, the amorphous hierarchical structure lacks crystalline constraints, potentially allowing for greater free volume which can facilitate local dipole fluctuations. Decreasing Factors: The measurement temperature of 49.7°C is likely below the glass transition temperature of poly(m-chlorostyrene), restricting large-scale segmental motion and limiting the ability of dipoles to align with the applied electric field at 10 kc/s. Furthermore, the rigorous processing history involving fractional precipitation and vacuum drying removes residual solvents and polar impurities that could otherwise artificially inflate the dielectric constant. Dominant Factor: The intrinsic electronic and orientational polarizability contributed by the electronegative chlorine substituent is the dominant factor defining the material's dielectric character, establishing a permittivity significantly higher than non-polar hydrocarbon polymers, although the glassy state at the measurement temperature prevents the full realization of relaxational contributions."
    },
    "analysis_without_hierarchical_structure": {
      "descriptive_text": "The sample comprises a poly(m-chlorostyrene) homopolymer synthesized via thermal polymerization in benzene using purified monomers. Following synthesis, the material was purified through fractional precipitation and subsequently vacuum dried to eliminate residual solvents. The processed polymer was formed into disk-shaped samples, and the dielectric constant was characterized at 49.7°C and a frequency of 10 kc/s.",
      "reasoning_analysis": "Increasing Factors: The presence of the chlorine substituent at the meta-position of the phenyl ring introduces a strong permanent dipole moment due to the electronegativity of the halogen, significantly enhancing orientational polarization relative to unsubstituted polystyrene. The homopolymer structure ensures a uniform distribution of these polar groups throughout the bulk material, maximizing the density of active dipoles. Decreasing Factors: The measurement temperature of 49.7°C is likely below the glass transition temperature of the polymer, restricting large-scale segmental motion and limiting the extent to which dipoles can align with the electric field. Additionally, the rigorous processing history involving fractional precipitation and vacuum drying removes impurities and residual solvents that might otherwise contribute to extrinsic interfacial polarization or increased free volume. Dominant Factor: The intrinsic chemical polarity provided by the carbon-chlorine bond is the dominant factor governing the dielectric constant. While the glassy state imposed by the measurement temperature restricts mobility, the fundamental presence of the polar substituent establishes the baseline permittivity magnitude, outweighing the suppressive effects of chain immobilization and high purity."
    }
  },
  {
    "doi": null,
    "title": "Dielectric Properties of Solid Polymers",
    "year": null,
    "chemical_composition": {
      "repeat_unit_psmiles": "[*]CC(c1cccc(Cl)c1)[*]",
      "monomers": [
        {
          "name": "m-chlorostyrene",
          "smiles": "Clc1cccc(C=C)c1",
          "ratio_value": null,
          "ratio_unit": null
        }
      ],
      "additives": [],
      "is_homopolymer": true
    },
    "processing_history": "Thermal polymerization in benzene, purified monomers, fractional precipitation, vacuum dried. Disk-shaped samples. Dielectric constant measured at 49.7°C and 1 Mc/s.",
    "hierarchical_structure": "Amorphous.",
    "properties": {
      "eps": {
        "value": [
          2.622
        ],
        "unit": null
      }
    },
    "analysis_with_hierarchical_structure": {
      "descriptive_text": "The sample is an amorphous poly(m-chlorostyrene) homopolymer synthesized via thermal polymerization in benzene using purified monomers. Following synthesis, the material was subjected to fractional precipitation and vacuum drying to ensure purity before being formed into disk-shaped samples. The dielectric constant was characterized at a frequency of 1 Mc/s and a temperature of 49.7°C.",
      "reasoning_analysis": "Increasing Factors: The presence of the electronegative chlorine substituent on the meta-position of the phenyl ring introduces a permanent dipole moment to the repeating unit, significantly enhancing orientational polarization compared to non-polar polymers. Additionally, the amorphous hierarchical structure lacks crystalline constraints, potentially allowing for greater isotropic dipole alignment within the available free volume. Decreasing Factors: The measurement frequency of 1 Mc/s is relatively high, which may prevent slower dipolar relaxation processes associated with segmental motion from fully contributing to the polarization. Furthermore, the measurement temperature of 49.7°C is likely below the glass transition temperature, restricting chain mobility and limiting the ability of dipoles to align with the electric field. The rigorous processing history, including fractional precipitation and vacuum drying, removes residual solvent and low molecular weight fractions that could otherwise act as plasticizers to increase free volume and dipole mobility. Dominant Factor: While the measurement conditions and purification steps restrict segmental mobility, the intrinsic polarity introduced by the chlorine substituent is the dominant factor qualitatively establishing a higher dielectric constant baseline relative to non-polar hydrocarbon polymers, despite the limitations imposed by the glassy state at the measurement temperature."
    },
    "analysis_without_hierarchical_structure": {
      "descriptive_text": "The sample comprises a poly(m-chlorostyrene) homopolymer synthesized via thermal polymerization in benzene utilizing purified monomers. Post-synthesis purification was achieved through fractional precipitation, followed by vacuum drying to eliminate residual solvents. The resulting material was molded into disk-shaped specimens, and the dielectric constant was characterized at 49.7°C and 1 Mc/s.",
      "reasoning_analysis": "Increasing Factors: The substitution of hydrogen with chlorine on the aromatic ring introduces a strong permanent dipole moment within the repeat unit, enhancing orientation polarization compared to non-polar analogues. The meta-positioning of the chlorine atom prevents symmetrical dipole cancellation, ensuring a net contribution to the overall permittivity. Decreasing Factors: The measurement temperature of 49.7°C is likely below the glass transition temperature of the polymer, restricting large-scale segmental motion required for full dipole alignment. Additionally, the rigorous vacuum drying and fractional precipitation reduce free volume and remove residual solvents that could otherwise facilitate chain mobility, while the 1 Mc/s measurement frequency may limit the contribution of slower relaxation modes. Dominant Factor: The intrinsic electronic and atomic polarization arising from the highly electronegative chlorine atom within the chemical structure is the dominant factor, as the inherent bond polarity dictates the baseline permittivity regardless of the restricted segmental mobility imposed by the thermal state and processing history."
    }
  },
  {
    "doi": "10.1002/marc.202300601",
    "title": "The Recent Advances of Polymer–POSS Nanocomposites With Low Dielectric Constant",
    "year": 2024,
    "chemical_composition": {
      "repeat_unit_psmiles": null,
      "monomers": [
        {
          "name": "Polyurethane",
          "smiles": null,
          "ratio_value": null,
          "ratio_unit": null
        }
      ],
      "additives": [
        {
          "name": "DDSQ",
          "type": "filler",
          "amount_value": null,
          "amount_unit": null
        }
      ],
      "is_homopolymer": false
    },
    "processing_history": "Synthesized as described in Ref [220] (Sample 3e). Dielectric constant measured at 28 GHz.",
    "hierarchical_structure": "DDSQ polyurethane.",
    "properties": {
      "eps": {
        "value": [
          2.85
        ],
        "unit": null
      }
    },
    "analysis_with_hierarchical_structure": {
      "descriptive_text": "The material is a polyurethane-based hybrid system incorporating DDSQ as a functional filler, classified structurally as a DDSQ polyurethane composite rather than a pure homopolymer. Synthesized following the methodology detailed in Reference [220] for Sample 3e, the sample underwent dielectric characterization to determine its permittivity. The electrical properties were specifically assessed at a high frequency of 28 GHz, capturing the material's response in the microwave regime.",
      "reasoning_analysis": "Increasing Factors: The polyurethane matrix contains highly polar urethane linkages (-NH-CO-O-) which possess strong permanent dipoles capable of orientation polarization, inherently driving the dielectric constant (eps) upward. Additionally, if the DDSQ cages possess organic substituents with high polarizability, such as aromatic rings, electronic polarization may further contribute to a higher permittivity. Decreasing Factors: The incorporation of rigid DDSQ cages typically introduces excess free volume into the polymer matrix due to the bulky nature of the silsesquioxane structure, which reduces the density of polarizable groups per unit volume. Furthermore, the siloxane backbone of the DDSQ filler is generally less polar than the urethane segments, effectively diluting the overall polarity of the composite system. Dominant Factor: While the polar urethane linkages establish a baseline permittivity, the structural modification introduced by the DDSQ filler, specifically the increase in free volume and the dilution of polar groups, qualitatively dominates the final behavior by mitigating the high dielectric constant typically associated with neat polyurethane matrices."
    },
    "analysis_without_hierarchical_structure": {
      "descriptive_text": "A polyurethane-based composite material incorporating DDSQ filler was prepared following the synthesis procedure detailed in Reference [220] for Sample 3e. The dielectric properties were evaluated by measuring the dielectric constant at a frequency of 28 GHz.",
      "reasoning_analysis": "Increasing Factors: The presence of polar urethane linkages within the polymer backbone facilitates strong dipolar polarization, which intrinsically drives the dielectric constant higher. Decreasing Factors: The incorporation of DDSQ filler introduces rigid silsesquioxane cages that possess lower intrinsic polarizability compared to the organic matrix and restrict segmental chain motion required for dipole orientation. Furthermore, the high measurement frequency of 28 GHz limits the contribution of slower dipolar relaxation mechanisms, reducing the observed permittivity. Dominant Factor: The incorporation of the rigid DDSQ filler qualitatively dominates the final dielectric behavior by restricting chain mobility and replacing polar organic volume with less polarizable hybrid cages, leading to a reduction in the dielectric constant relative to the neat polyurethane matrix."
    }
  },
  {
    "doi": "10.1002/marc.202300601",
    "title": "The Recent Advances of Polymer–POSS Nanocomposites With Low Dielectric Constant",
    "year": 2024,
    "chemical_composition": {
      "repeat_unit_psmiles": null,
      "monomers": [
        {
          "name": "Polyurethane",
          "smiles": null,
          "ratio_value": null,
          "ratio_unit": null
        }
      ],
      "additives": [
        {
          "name": "DDSQ",
          "type": "filler",
          "amount_value": null,
          "amount_unit": null
        }
      ],
      "is_homopolymer": false
    },
    "processing_history": "Synthesized as described in Ref [220] (Sample 3e). Dielectric constant measured at 40 GHz.",
    "hierarchical_structure": "DDSQ polyurethane.",
    "properties": {
      "eps": {
        "value": [
          2.89
        ],
        "unit": null
      }
    },
    "analysis_with_hierarchical_structure": {
      "descriptive_text": "The sample comprises a polyurethane-based system incorporated with DDSQ (double-decker silsesquioxane) filler, resulting in a DDSQ polyurethane hierarchical structure. Synthesized according to the methodology detailed in Reference 220 (Sample 3e), the material was characterized for its dielectric constant at a frequency of 40 GHz.",
      "reasoning_analysis": "Increasing Factors: The polyurethane matrix contains polar urethane linkages that facilitate orientational polarization, intrinsically driving the eps higher compared to non-polar hydrocarbons. Additionally, interfacial polarization arising from the heterogeneity between the organic matrix and inorganic DDSQ filler could contribute to increased permittivity, particularly if charge accumulation occurs at the phase boundaries. Decreasing Factors: The DDSQ filler consists of silica-like cages which typically exhibit a lower intrinsic dielectric constant than the polar polyurethane matrix, thereby diluting the overall polarizability of the composite. The bulky rigid cages may also increase the fractional free volume within the hierarchical structure, reducing the density of polarizable dipoles per unit volume. Furthermore, the high measurement frequency of 40 GHz limits the ability of slower polymer segmental dipoles to align with the electric field, significantly reducing the observed eps compared to low-frequency values. Dominant Factor: The incorporation of the low-k DDSQ filler combined with the high-frequency measurement conditions qualitatively dominates the final eps behavior. While the polyurethane backbone provides polar contributions, the dilution effect of the silsesquioxane units and the frequency-dependent suppression of dipolar relaxation likely result in a lower eps relative to the neat polymer matrix."
    },
    "analysis_without_hierarchical_structure": {
      "descriptive_text": "This material system comprises a polyurethane matrix composite incorporating DDSQ as a filler component. Synthesis was conducted according to the methodology outlined in Reference [220] for Sample 3e, and the dielectric constant was subsequently measured at a frequency of 40 GHz.",
      "reasoning_analysis": "Increasing Factors: The polyurethane matrix contains highly polar urethane linkages characterized by carbonyl and amine groups, which facilitate dipolar orientation polarization and inherently contribute to a higher eps. Additionally, the incorporation of DDSQ filler introduces heterogeneous interfaces between the organic matrix and the inorganic-organic cage, which can theoretically enhance permittivity through interfacial polarization mechanisms, although this is frequency-dependent. Decreasing Factors: The DDSQ filler possesses a silsesquioxane structure with significant siloxane character, which typically exhibits a lower dielectric constant than the polar polyurethane matrix, leading to a dilution effect that lowers the overall eps. Furthermore, the rigid cage structure of the DDSQ restricts the segmental mobility of the polyurethane chains near the interface, hindering dipole alignment, and the high measurement frequency of 40 GHz limits the contribution of slower relaxation processes. Dominant Factor: The volumetric replacement of the polar polyurethane matrix with the lower-permittivity DDSQ filler, combined with the restriction of chain mobility imposed by the rigid filler cages, qualitatively dominates the behavior, likely resulting in a net reduction or stabilization of the eps relative to the neat polymer, particularly under the high-frequency measurement conditions where interfacial effects are minimized."
    }
  },
  {
    "doi": null,
    "title": "Dielectric Properties of Solid Polymers",
    "year": null,
    "chemical_composition": {
      "repeat_unit_psmiles": "[*]CC(c1cccc(Cl)c1)[*]",
      "monomers": [
        {
          "name": "m-chlorostyrene",
          "smiles": "Clc1cccc(C=C)c1",
          "ratio_value": null,
          "ratio_unit": null
        }
      ],
      "additives": [],
      "is_homopolymer": true
    },
    "processing_history": "Thermal polymerization in benzene, purified monomers, fractional precipitation, vacuum dried. Disk-shaped samples. Dielectric constant measured at 74.7°C and 0.02 c/s.",
    "hierarchical_structure": "Amorphous.",
    "properties": {
      "eps": {
        "value": [
          3.579
        ],
        "unit": null
      }
    },
    "analysis_with_hierarchical_structure": {
      "descriptive_text": "The sample comprises an amorphous poly(m-chlorostyrene) homopolymer synthesized via thermal polymerization in benzene using purified monomers. Following synthesis, the material was subjected to fractional precipitation and vacuum drying to remove impurities and solvent before being formed into disk-shaped specimens. The dielectric constant was characterized at a temperature of 74.7°C and a frequency of 0.02 cycles per second.",
      "reasoning_analysis": "Increasing Factors: The incorporation of the electronegative chlorine atom at the meta-position of the phenyl ring introduces a significant permanent dipole moment to the repeat unit, enhancing orientational polarization relative to non-polar polystyrene. Additionally, the extremely low measurement frequency of 0.02 cycles per second allows sufficient time for dipolar relaxation mechanisms, including slower local segmental motions, to fully contribute to the total permittivity. Decreasing Factors: The measurement temperature of 74.7°C is likely below the glass transition temperature of the polymer, restricting large-scale backbone segmental mobility and limiting the alignment of dipoles associated with the main chain. Furthermore, the rigorous processing history involving fractional precipitation and vacuum drying ensures the removal of residual benzene and ionic impurities; while this yields intrinsic data, the absence of residual solvent prevents any plasticization effect that might otherwise increase free volume and facilitate dipole orientation at this temperature. Dominant Factor: The intrinsic chemical polarity provided by the chloro-substituent combined with the quasi-static measurement frequency qualitatively dominates the dielectric behavior. Although the glassy state restricts global chain motion, the low frequency permits local side-group rotations and beta-relaxations to contribute, establishing a permittivity governed primarily by the monomer's dipole strength rather than large-scale conformational changes."
    },
    "analysis_without_hierarchical_structure": {
      "descriptive_text": "The sample comprises a poly(m-chlorostyrene) homopolymer synthesized via thermal polymerization in benzene using purified monomers. Following polymerization, the material underwent fractional precipitation and vacuum drying to ensure purity before being formed into disk-shaped samples. The dielectric constant was subsequently characterized at a temperature of 74.7°C and a frequency of 0.02 c/s.",
      "reasoning_analysis": "Increasing Factors: The presence of the electronegative chlorine atom at the meta-position of the styrenic phenyl ring introduces a significant permanent dipole moment, enhancing orientational polarizability relative to non-halogenated analogs. Additionally, the low measurement frequency of 0.02 c/s allows sufficient relaxation time for these dipoles to align with the applied electric field, while the elevated measurement temperature of 74.7°C increases segmental mobility, further facilitating dipole orientation. Decreasing Factors: The rigorous processing history involving fractional precipitation and vacuum drying removes residual solvents and impurities that could otherwise contribute extrinsic polarity or interfacial polarization, thereby ensuring the measured value reflects the intrinsic polymer rather than contaminated phases. The absence of high-permittivity fillers or plasticizers in the chemical composition also prevents artificial elevation of the dielectric constant. Dominant Factor: The intrinsic molecular polarity generated by the chloro-substituent is the dominant factor establishing the baseline dielectric constant, as the purification processing eliminates confounding variables, allowing the fundamental structure-property relationship of the polar homopolymer to dictate the observed eps behavior."
    }
  },
  {
    "doi": null,
    "title": "Dielectric Properties of Solid Polymers",
    "year": null,
    "chemical_composition": {
      "repeat_unit_psmiles": "[*]CC(c1cccc(Cl)c1)[*]",
      "monomers": [
        {
          "name": "m-chlorostyrene",
          "smiles": "Clc1cccc(C=C)c1",
          "ratio_value": null,
          "ratio_unit": null
        }
      ],
      "additives": [],
      "is_homopolymer": true
    },
    "processing_history": "Thermal polymerization in benzene, purified monomers, fractional precipitation, vacuum dried. Disk-shaped samples. Dielectric constant measured at 74.7°C and 10 c/s.",
    "hierarchical_structure": "Amorphous.",
    "properties": {
      "eps": {
        "value": [
          3.184
        ],
        "unit": null
      }
    },
    "analysis_with_hierarchical_structure": {
      "descriptive_text": "The sample consists of an amorphous poly(m-chlorostyrene) homopolymer synthesized via thermal polymerization in benzene using purified monomers. Following synthesis, the material underwent fractional precipitation and vacuum drying to ensure purity before being formed into disk-shaped specimens. The dielectric constant was characterized at an elevated temperature of 74.7°C and a low frequency of 10 c/s.",
      "reasoning_analysis": "Increasing Factors: The substitution of a chlorine atom on the meta-position of the phenyl ring introduces a significant permanent dipole moment due to the electronegativity difference between carbon and chlorine, which enhances orientational polarizability. Additionally, the low measurement frequency (10 c/s) allows sufficient time for dipolar relaxation processes to contribute fully to the permittivity, while the elevated temperature (74.7°C) increases segmental mobility, facilitating dipole alignment. Decreasing Factors: The rigorous processing history involving fractional precipitation and vacuum drying removes residual solvents and potential polar impurities that could artificially inflate the dielectric constant, ensuring the measured value reflects only the intrinsic polymer properties. Furthermore, the absence of high-permittivity additives or plasticizers limits the composite polarizability to that of the base homopolymer. Dominant Factor: The intrinsic dipole moment generated by the chloro-substituent on the aromatic ring is the dominant factor establishing a higher baseline dielectric constant compared to non-polar analogs, with the low-frequency measurement conditions enabling the full expression of this dipolar contribution."
    },
    "analysis_without_hierarchical_structure": {
      "descriptive_text": "The sample comprises a poly(m-chlorostyrene) homopolymer synthesized via thermal polymerization in benzene using purified monomers. Following synthesis, the polymer was purified through fractional precipitation and subsequently vacuum dried to eliminate residual solvent. The material was fabricated into disk-shaped samples for characterization, with the dielectric constant measured at 74.7°C and a frequency of 10 c/s.",
      "reasoning_analysis": "Increasing Factors: The incorporation of the chlorine atom on the phenyl ring introduces a significant permanent dipole moment, enhancing the orientational polarizability of the polymer chains relative to non-polar styrenics. Additionally, the measurement conditions of 74.7°C and 10 c/s facilitate dipolar alignment by providing thermal energy for segmental motion and sufficient time for polarization response. Decreasing Factors: The fractional precipitation and vacuum drying steps remove residual monomers and solvents that could contribute to extrinsic interfacial polarization or ionic conductivity, thereby limiting the dielectric constant to intrinsic values. Furthermore, the steric bulk of the chlorine substituent may restrict local chain mobility compared to unsubstituted analogues, potentially limiting the magnitude of dipolar orientation. Dominant Factor: The intrinsic polarity of the carbon-chlorine bond within the repeat unit is the dominant factor, as it fundamentally determines the material's capacity for dipolar polarization, outweighing the processing effects which primarily serve to refine purity rather than alter the intrinsic dielectric nature."
    }
  },
  {
    "doi": null,
    "title": "Dielectric Properties of Solid Polymers",
    "year": null,
