Repository: hhtrick/HHT-code

# HHT training framework

This directory contains model training, embedding precomputation, inference, article-level baselines and the curated datasets. All commands below assume that the working directory is `train_code/`.

## 3. Datasets and fixed partitions

Each main dataset is a JSON array at `dataset/{property}/{property}.json`. Entries contain source metadata, `chemical_composition`, `processing_history`, `hierarchical_structure`, `properties`, and two generated-analysis objects. Targets are stored as `properties[property]["value"]`; source metadata and target values are not predictive input fields.

| Property | Train | Validation | Test | Total |
|---|---:|---:|---:|---:|

File: train_code/dataset/eps/eps.json (part 143 of 190)
[
      "reasoning_analysis": "Increasing Factors: The presence of the electronegative chlorine substituent on the meta-position of the phenyl ring introduces a permanent dipole moment, significantly enhancing orientational polarizability compared to non-polar styrenic polymers. The amorphous hierarchical structure lacks the restrictive packing of crystalline domains, allowing for greater dipole alignment with the external field, while the elevated measurement temperature of 74.7°C provides thermal energy to facilitate dipole rotation. Additionally, the low measurement frequency of 10 kc/s permits sufficient time for dipolar relaxation processes to contribute to the overall permittivity. Decreasing Factors: The rigorous processing history involving fractional precipitation and vacuum drying removes residual solvents, moisture, or ionic impurities that could otherwise artificially inflate the dielectric constant through interfacial polarization or conductivity effects. The hydrocarbon backbone itself remains largely non-polar, limiting the maximum achievable polarization relative to highly polar polymer classes. Dominant Factor: The intrinsic polarity of the carbon-chlorine bond within the repeat unit is the dominant factor, establishing a baseline permittivity significantly higher than non-halogenated analogs, while the amorphous structure ensures this molecular polarity is not suppressed by crystalline packing constraints."
    },
    "analysis_without_hierarchical_structure": {
      "descriptive_text": "The sample consists of a poly(m-chlorostyrene) homopolymer synthesized via thermal polymerization in benzene using purified monomers. Following the reaction, the polymer was purified through fractional precipitation and subsequently vacuum dried to eliminate residual volatiles. The material was formed into disk-shaped samples for characterization, with the dielectric constant measured at a temperature of 74.7°C and a frequency of 10 kc/s.",
      "reasoning_analysis": "Increasing Factors: The presence of the electronegative chlorine substituent on the meta-position of the phenyl ring introduces a permanent dipole moment to the repeat unit, significantly enhancing orientation polarization compared to non-polar analogues. Additionally, the measurement temperature of 74.7°C provides thermal energy that facilitates segmental mobility, allowing dipoles to align more readily with the applied electric field. Decreasing Factors: The processing history includes fractional precipitation and vacuum drying, which rigorously remove residual monomers, oligomers, and solvent traces. This purification reduces free volume and eliminates extrinsic polar impurities that could otherwise artificially inflate the dielectric constant through interfacial polarization or increased chain mobility. Dominant Factor: The intrinsic chemical polarity imparted by the chloro-substituent is the dominant factor governing the dielectric behavior. While the purification process ensures the measured value reflects the bulk material without contamination, the fundamental dipole moment of the poly(m-chlorostyrene) backbone dictates the magnitude of the permittivity."
    }
  },
  {
    "doi": "10.1002/marc.202300601",
    "title": "The Recent Advances of Polymer–POSS Nanocomposites With Low Dielectric Constant",
    "year": 2024,
    "chemical_composition": {
      "repeat_unit_psmiles": null,
      "monomers": [
        {
          "name": "Syndiotactic Polystyrene (sPS)",
          "smiles": null,
          "ratio_value": null,
          "ratio_unit": null
        }
      ],
      "additives": [
        {
          "name": "Hybrid Silica (HS)",
          "type": "filler",
          "amount_value": 6,
          "amount_unit": "vol%"
        }
      ],
      "is_homopolymer": false
    },
    "processing_history": "Prepared as described in Ref [240] (Sample sPS-6 vol%-HS). Dielectric constant measured at 1 MHz.",
    "hierarchical_structure": "sPS-HS composite.",
    "properties": {
      "eps": {
        "value": [
          2.03
        ],
        "unit": null
      }
    },
    "analysis_with_hierarchical_structure": {
      "descriptive_text": "The material under investigation is a composite system comprising a syndiotactic polystyrene (sPS) matrix incorporated with 6 vol% Hybrid Silica (HS) filler. Designated as Sample sPS-6 vol%-HS, the specimen was fabricated following the methodology detailed in Reference [240]. The dielectric properties were subsequently characterized via measurement of the dielectric constant at a frequency of 1 MHz.",
      "reasoning_analysis": "Increasing Factors: The incorporation of 6 vol% Hybrid Silica (HS) filler introduces inorganic components with a higher intrinsic dielectric constant compared to the organic polystyrene matrix, thereby increasing the overall permittivity according to composite mixing rules. Additionally, the formation of polymer-filler interfaces may induce Maxwell-Wagner-Sillars interfacial polarization, which can contribute to an elevated dielectric response. Decreasing Factors: The syndiotactic polystyrene matrix is inherently non-polar with a low dielectric constant, establishing a low baseline for the composite. The syndiotactic configuration promotes crystallinity, which increases packing density and restricts dipole mobility, further lowering the permittivity relative to an amorphous state. Furthermore, the measurement frequency of 1 MHz is sufficiently high to suppress slower dipolar relaxations and interfacial polarization effects, limiting the observed dielectric constant. Dominant Factor: The intrinsic low polarizability of the hydrocarbon-based sPS matrix dominates the overall magnitude of the dielectric constant, maintaining a relatively low permittivity value despite the inclusion of the higher-permittivity silica filler, although the filler content serves as the primary variable modifying the baseline properties of the neat polymer."
    },
    "analysis_without_hierarchical_structure": {
      "descriptive_text": "The sample comprises a Syndiotactic Polystyrene (sPS) matrix composite incorporated with 6 vol% Hybrid Silica (HS) filler. Prepared following the methodology outlined in Ref [240] under the designation sPS-6 vol%-HS, the material was subjected to dielectric characterization where the dielectric constant was measured at a frequency of 1 MHz.",
      "reasoning_analysis": "Increasing Factors: The addition of Hybrid Silica (HS) filler introduces a ceramic-like phase with a significantly higher intrinsic dielectric constant compared to the organic polystyrene matrix, which drives the effective permittivity of the composite upward according to effective medium theories. Furthermore, the heterogeneity introduced by the filler creates polymer-filler interfaces that can facilitate Maxwell-Wagner-Sillars interfacial polarization, contributing to an accumulation of charge carriers at the boundaries and further increasing the dielectric constant. Decreasing Factors: The Syndiotactic Polystyrene matrix is composed of non-polar hydrocarbon and phenyl groups with low dipole moments, establishing a low baseline permittivity. The syndiotactic stereochemistry promotes crystallinity, resulting in denser chain packing and reduced free volume that physically restricts segmental motion and dipolar orientation, thereby depressing the dielectric constant. Additionally, the high measurement frequency of 1 MHz prevents slower dipolar relaxation processes from fully following the electric field, leading to a lower observed value. Dominant Factor: While the silica filler acts to increase permittivity, the continuous nature of the sPS phase at this low volume fraction of 6 vol% ensures that the intrinsic low-polarity and crystalline constraints of the polymer matrix dominate the overall bulk dielectric response, maintaining a relatively low permittivity profile characteristic of the base polymer despite the composite modification."
    }
  },
  {
    "doi": null,
    "title": "Ultra-high Dielectric Constant of Poly(vinylidene fluoride) Composites Filled With Hydroxyl Modified Graphite Powders",
    "year": 2016,
    "chemical_composition": {
      "repeat_unit_psmiles": "[*]CC(F)(F)[*]",
      "monomers": [
        {
          "name": "Vinylidene fluoride",
          "smiles": "C=C(F)F",
          "ratio_value": null,
          "ratio_unit": null
        }
      ],
      "additives": [
        {
          "name": "Hydroxyl modified Graphite Powders",
          "type": "filler",
          "amount_value": 14.5,
          "amount_unit": "vol%"
        }
      ],
      "is_homopolymer": true
    },
    "processing_history": "Hydroxyl modified GPs prepared via hydrothermal reaction (180 °C, 3 h, NaOH). Composites prepared by ultrasonic dispersion of GPs in ethanol, mixing with PVDF powder, drying at 70 °C, cold pressing at 20 MPa, and heating at 200 °C for 3 h. Dielectric constant measured at 1 kHz, room temperature using LCR digital meter (TH2828) or Impedance Analyzer (HP 4194A).",
    "hierarchical_structure": "Hydroxyl modified GPs dispersed in PVDF matrix, forming mini-capacitors. Filler loading near percolation threshold.",
    "properties": {
      "eps": {
        "value": [
          572
        ],
        "unit": null
      }
    },
    "analysis_with_hierarchical_structure": {
      "descriptive_text": "The sample comprises a poly(vinylidene fluoride) (PVDF) homopolymer matrix composite incorporated with 14.5 vol% hydroxyl modified graphite powders. The graphite fillers were initially synthesized via a hydrothermal reaction at 180 °C for 3 hours in NaOH solution, followed by ultrasonic dispersion in ethanol and mixing with PVDF powder. The composite was fabricated by drying at 70 °C, cold pressing at 20 MPa, and heating at 200 °C for 3 hours, resulting in a hierarchical structure where hydroxyl modified graphite powders are dispersed within the PVDF matrix to form micro-capacitor structures with filler loading near the percolation threshold. The dielectric constant was subsequently measured at 1 kHz and room temperature using an LCR digital meter or Impedance Analyzer.",
      "reasoning_analysis": "Increasing Factors: The incorporation of conductive graphite powders at 14.5 vol%, specifically near the percolation threshold, induces strong interfacial polarization known as the Maxwell-Wagner-Sillars effect, which drastically elevates the dielectric constant. The formation of micro-capacitor structures within the hierarchy allows for significant charge accumulation at the polymer-filler interfaces. Additionally, the hydroxyl modification improves filler-matrix compatibility, facilitating better dispersion and stabilizing these interfacial regions, while the intrinsic dipole moment of the C-F bonds in the PVDF matrix provides a high-permittivity baseline compared to non-polar polymers. Decreasing Factors: The processing history involving solvent evaporation (ethanol) and drying may introduce micro-voids containing air, which has a very low dielectric constant, thereby reducing the effective permittivity of the bulk composite. Furthermore, if the thermal treatment at 200 °C followed by cooling favored the formation of the non-polar alpha-crystalline phase of PVDF rather than the polar beta-phase, the intrinsic contribution of the polymer matrix to the overall dielectric constant would be diminished. Dominant Factor: The proximity of the conductive filler loading to the percolation threshold is the qualitatively dominant factor governing the dielectric behavior. The geometric formation of micro-capacitors and the resulting giant interfacial polarization effect overwhelmingly supersede the intrinsic dielectric properties of the PVDF matrix or minor reductions caused by processing-induced voids or crystalline phase variations."
    },
    "analysis_without_hierarchical_structure": {
      "descriptive_text": "The sample comprises a poly(vinylidene fluoride) homopolymer matrix composite filled with 14.5 vol% hydroxyl modified graphite powders. The filler was synthesized via hydrothermal reaction at 180 °C for 3 hours with NaOH, then ultrasonically dispersed in ethanol and mixed with PVDF powder. The mixture was dried at 70 °C, cold pressed at 20 MPa, and heated at 200 °C for 3 hours. Dielectric constant characterization was performed at 1 kHz and room temperature using an LCR digital meter or Impedance Analyzer.",
      "reasoning_analysis": "Increasing Factors: The incorporation of 14.5 vol% hydroxyl modified graphite powders significantly enhances interfacial polarization due to the conductivity contrast between the filler and the PVDF matrix, driving the dielectric constant upward. The intrinsic polarity of the C-F bonds in the PVDF homopolymer backbone also contributes to a higher baseline permittivity compared to non-polar polymers. Furthermore, the cold pressing at 20 MPa reduces internal voids, preventing the dilution of the dielectric response by air. Decreasing Factors: The thermal treatment at 200 °C melts the PVDF, and without specific poling or rapid quenching, the matrix may crystallize into the non-polar alpha phase upon cooling, which possesses a lower dipole moment alignment capability than the polar beta phase. Additionally, the drying process at 70 °C removes ethanol, eliminating any potential plasticization or polar solvent contribution to the permittivity. Dominant Factor: The high volume fraction of conductive graphite filler is the dominant factor, as the formation of microcapacitor structures and Maxwell-Wagner-Sillars interfacial polarization near the percolation threshold qualitatively overwhelms the effects of polymer crystallinity or void content, leading to a substantial increase in the dielectric constant relative to the neat polymer."
    }
  },
  {
    "doi": null,
    "title": "Dielectric Properties of Solid Polymers",
    "year": null,
    "chemical_composition": {
      "repeat_unit_psmiles": "[*]CC(c1cccc(Cl)c1)[*]",
      "monomers": [
        {
          "name": "m-chlorostyrene",
          "smiles": "Clc1cccc(C=C)c1",
          "ratio_value": null,
          "ratio_unit": null
        }
      ],
      "additives": [],
      "is_homopolymer": true
    },
    "processing_history": "Thermal polymerization in benzene, purified monomers, fractional precipitation, vacuum dried. Disk-shaped samples. Dielectric constant measured at 74.7°C and 1 Mc/s.",
    "hierarchical_structure": "Amorphous.",
    "properties": {
      "eps": {
        "value": [
          2.619
        ],
        "unit": null
      }
    },
    "analysis_with_hierarchical_structure": {
      "descriptive_text": "The investigated sample is an amorphous poly(m-chlorostyrene) homopolymer synthesized through thermal polymerization in benzene using purified monomers. Post-synthesis processing involved fractional precipitation followed by vacuum drying to ensure solvent removal, after which the material was formed into disk-shaped specimens. Dielectric characterization was performed at 74.7°C and a frequency of 1 Mc/s.",
      "reasoning_analysis": "Increasing Factors: The substitution of a chlorine atom on the meta-position of the styrenic phenyl ring introduces a strong permanent dipole moment due to the high electronegativity of chlorine, significantly enhancing the orientational polarizability relative to non-polar polystyrene. Additionally, the amorphous hierarchical structure ensures an isotropic distribution of these dipoles without the constraints imposed by crystalline domains, while the measurement temperature of 74.7°C provides sufficient thermal energy to activate local segmental motions that facilitate dipole alignment. Decreasing Factors: The measurement frequency of 1 Mc/s is relatively high, which may exceed the relaxation rate of larger segmental motions, thereby preventing full dipolar orientation and limiting the magnitude of the dielectric constant compared to low-frequency regimes. Furthermore, the vacuum drying and fractional precipitation processing history ensures the removal of residual benzene and low-molecular-weight oligomers; while this ensures purity, the absence of any residual polar solvent or plasticizers eliminates potential extrinsic contributions that could otherwise elevate the permittivity. Dominant Factor: The electronic and orientational polarizability contributed by the chloro-substituent on the polymer backbone qualitatively dominates the dielectric behavior. While high frequency limits the response time, the intrinsic dipole moment of the C-Cl bond establishes a baseline permittivity significantly higher than non-halogenated analogs, making the chemical composition the primary driver of the eps value."
    },
    "analysis_without_hierarchical_structure": {
      "descriptive_text": "The sample consists of a poly(m-chlorostyrene) homopolymer synthesized through thermal polymerization in benzene using purified monomers. Following synthesis, the polymer underwent fractional precipitation for purification and was subsequently vacuum dried to remove residual solvents. The material was fabricated into disk-shaped samples for characterization, where the dielectric constant was measured at a frequency of 1 Mc/s and a temperature of 74.7°C.",
      "reasoning_analysis": "Increasing Factors: The substitution of a chlorine atom on the meta-position of the styrene phenyl ring introduces a significant permanent dipole moment to the repeat unit, enhancing orientational polarizability compared to non-polar polystyrene. Additionally, the elevated measurement temperature of 74.7°C provides thermal energy that aids segmental motion, potentially allowing more dipoles to align with the electric field. Decreasing Factors: The measurement frequency of 1 Mc/s is relatively high; if the dipolar relaxation time of the polymer segments exceeds the period of the applied field, the dipoles cannot fully orient, resulting in a reduced dielectric constant compared to low-frequency values. Furthermore, the rigorous purification via fractional precipitation and vacuum drying removes impurities and residual solvents that could otherwise contribute to interfacial polarization or ionic conductivity, thereby limiting extrinsic contributions to the permittivity. Dominant Factor: The intrinsic dipolar contribution from the chloro-substituent is the fundamental structural factor establishing a higher baseline permittivity than hydrocarbon analogs; however, the relationship between the measurement frequency and the polymer's dipolar relaxation time at the specified temperature qualitatively dominates the magnitude of the observed dielectric constant, determining how much of the intrinsic polarity is effectively captured during characterization."
    }
  },
  {
    "doi": null,
    "title": "Dielectric Properties of Solid Polymers",
    "year": null,
    "chemical_composition": {
      "repeat_unit_psmiles": "[*]CC(c1cccc(Cl)c1)[*]",
      "monomers": [
        {
          "name": "m-chlorostyrene",
          "smiles": "Clc1cccc(C=C)c1",
          "ratio_value": null,
          "ratio_unit": null
        }
      ],
      "additives": [],
      "is_homopolymer": true
    },
    "processing_history": "Thermal polymerization in benzene, purified monomers, fractional precipitation, vacuum dried. Disk-shaped samples. Dielectric constant measured at 74.7°C and 100 kc/s.",
    "hierarchical_structure": "Amorphous.",
    "properties": {
      "eps": {
        "value": [
          2.705
        ],
        "unit": null
      }
    },
    "analysis_with_hierarchical_structure": {
      "descriptive_text": "The investigated sample is an amorphous poly(m-chlorostyrene) homopolymer synthesized through thermal polymerization in benzene using purified monomers. Post-synthesis processing involved fractional precipitation and vacuum drying to ensure purity before the material was formed into disk-shaped specimens. Dielectric characterization was performed at 74.7°C and 100 kc/s to evaluate the permittivity behavior.",
      "reasoning_analysis": "Increasing Factors: The presence of chlorine substituents on the phenyl ring introduces strong permanent dipole moments due to the electronegativity difference between carbon and chlorine, significantly enhancing orientational polarization compared to non-polar styrenic analogs. Additionally, the elevated measurement temperature of 74.7°C increases free volume and segmental mobility, facilitating dipole alignment with the external field. Decreasing Factors: The measurement frequency of 100 kc/s may exceed the relaxation rate of some slower-moving dipoles, preventing full alignment and reducing the observed permittivity relative to static conditions. Furthermore, the steric hindrance imposed by the meta-chloro group restricts backbone and side-group rotation, limiting the extent of orientational polarization, while the vacuum drying process eliminates residual benzene that could otherwise act as a plasticizer to enhance chain mobility. Dominant Factor: The intrinsic chemical polarity arising from the chloro-substituent is the dominant factor governing the dielectric behavior. While frequency limitations and steric constraints modulate the magnitude of the response, the fundamental presence of the polar C-Cl bond establishes a permittivity baseline significantly higher than non-polar hydrocarbon polymers, defining the primary dielectric character of the sample."
    },
    "analysis_without_hierarchical_structure": {
      "descriptive_text": "The sample consists of a poly(m-chlorostyrene) homopolymer synthesized via thermal polymerization in benzene using purified monomers. Following synthesis, the polymer was purified through fractional precipitation and subsequently vacuum dried to ensure the removal of residual solvent. The material was fabricated into disk-shaped samples for characterization, with the dielectric constant measured at 74.7°C and a frequency of 100 kc/s.",
      "reasoning_analysis": "Increasing Factors: The substitution of a chlorine atom at the meta-position of the phenyl ring introduces a permanent dipole moment to the repeat unit, significantly enhancing orientational polarizability relative to non-polar polystyrene. Additionally, the measurement temperature of 74.7°C provides thermal energy that facilitates segmental mobility, allowing for greater dipole alignment with the applied electric field. Decreasing Factors: The absence of conductive fillers or high-permittivity additives prevents contributions from interfacial polarization mechanisms that would otherwise drastically elevate the dielectric constant. Furthermore, the measurement frequency of 100 kc/s may be sufficiently high to inhibit the full contribution of slower dipolar relaxation modes at this specific temperature, limiting the observed permittivity. Dominant Factor: The intrinsic molecular polarity conferred by the electronegative chlorine substituent qualitatively dominates the dielectric response, establishing a higher baseline permittivity compared to unsubstituted hydrocarbon polymers regardless of the purification history."
    }
  },
  {
    "doi": "10.1002/marc.202300601",
    "title": "The Recent Advances of Polymer–POSS Nanocomposites With Low Dielectric Constant",
    "year": 2024,
    "chemical_composition": {
      "repeat_unit_psmiles": null,
      "monomers": [
        {
          "name": "Syndiotactic Polystyrene (sPS)",
          "smiles": null,
          "ratio_value": null,
          "ratio_unit": null
        }
      ],
      "additives": [
        {
          "name": "GOPOSS",
          "type": "filler",
          "amount_value": 4,
          "amount_unit": "wt%"
        }
      ],
      "is_homopolymer": false
    },
    "processing_history": "Prepared as described in Ref [239] (Sample GOPOSS-4 wt%-sPS). Dielectric constant measured at 1 MHz.",
    "hierarchical_structure": "sPS-GOPOSS nanocomposite.",
    "properties": {
      "eps": {
        "value": [
          1.92
        ],
        "unit": null
      }
    },
    "analysis_with_hierarchical_structure": {
      "descriptive_text": "The sample is an sPS-GOPOSS nanocomposite consisting of a syndiotactic polystyrene (sPS) matrix incorporated with 4 wt% GOPOSS filler. Prepared according to the methodology detailed in Reference [239] and designated as sample GOPOSS-4 wt%-sPS, the material forms a hierarchical nanocomposite structure. The dielectric constant (eps) was characterized at a frequency of 1 MHz.",
      "reasoning_analysis": "Increasing Factors: The incorporation of GOPOSS introduces silsesquioxane cages containing polar Si-O bonds, which possess higher intrinsic polarizability compared to the non-polar hydrocarbon backbone of the sPS matrix, thereby driving the dielectric constant upward. Additionally, the formation of numerous polymer-filler interfaces in the nanocomposite can induce Maxwell-Wagner-Sillars interfacial polarization, contributing to an increased permittivity at the measurement frequency. Decreasing Factors: The syndiotactic configuration of the polystyrene matrix promotes structural regularity and potential crystallinity, which restricts segmental chain mobility and reduces dipolar orientation capabilities. Furthermore, the bulky nature of the POSS cages may introduce nanoscopic free volume within the matrix, lowering the overall material density and potentially depressing the dielectric constant. Dominant Factor: While the free volume and restricted mobility exert a downward pressure on the dielectric constant, the intrinsic higher polarizability of the inorganic-organic GOPOSS filler and the interfacial polarization effects at 4 wt% loading qualitatively dominate the behavior, leading to a net increase in eps relative to the pristine syndiotactic polystyrene matrix."
    },
    "analysis_without_hierarchical_structure": {
      "descriptive_text": "The sample consists of a syndiotactic polystyrene (sPS) matrix composite incorporating 4 wt% GOPOSS filler. Prepared following established protocols referenced in literature for GOPOSS-sPS systems, the material forms a nanocomposite where the hybrid filler is dispersed within the stereoregular polymer backbone. The dielectric constant was characterized at a frequency of 1 MHz to evaluate the electrical permittivity of the filled system.",
      "reasoning_analysis": "Increasing Factors: The inclusion of GOPOSS introduces silsesquioxane cages with Si-O backbones that possess higher electronic and atomic polarizability than the purely hydrocarbon sPS matrix, inherently elevating the dielectric constant based on effective medium mixing rules. Additionally, interfacial polarization mechanisms, such as Maxwell-Wagner-Sillars effects, may arise at the organic-inorganic boundaries at 1 MHz, contributing to charge accumulation and increased permittivity. Decreasing Factors: The rigid nanocage geometry of the POSS filler can disrupt chain packing in the sPS matrix, increasing fractional free volume which reduces the density of polarizable units per unit volume and lowers the dielectric constant. Furthermore, the syndiotactic configuration promotes crystallinity, restricting dipole orientation and segmental mobility, which typically suppresses dielectric response compared to amorphous regions. Dominant Factor: The intrinsic higher polarizability of the inorganic silsesquioxane core relative to the low-permittivity hydrocarbon matrix qualitatively dominates the dielectric behavior; despite the free volume contributions, the presence of the higher-k filler phase at 4 wt% loading drives the overall composite permittivity higher than that of the neat sPS matrix."
    }
  },
  {
    "doi": "10.1002/marc.202300601",
    "title": "The Recent Advances of Polymer–POSS Nanocomposites With Low Dielectric Constant",
    "year": 2024,
    "chemical_composition": {
      "repeat_unit_psmiles": null,
      "monomers": [
        {
          "name": "Syndiotactic Polystyrene (sPS)",
          "smiles": null,
          "ratio_value": null,
          "ratio_unit": null
        }
      ],
      "additives": [
        {
          "name": "Hybrid Silica (HS)",
          "type": "filler",
          "amount_value": 6,
          "amount_unit": "vol%"
        }
      ],
      "is_homopolymer": false
    },
    "processing_history": "Prepared as described in Ref [240] (Sample sPS-6 vol%-HS). Dielectric constant measured at 5 GHz.",
    "hierarchical_structure": "sPS-HS composite.",
    "properties": {
      "eps": {
        "value": [
          1.95
        ],
        "unit": null
      }
    },
    "analysis_with_hierarchical_structure": {
      "descriptive_text": "The sample consists of a Syndiotactic Polystyrene (sPS) matrix composite reinforced with 6 vol% Hybrid Silica (HS) filler. Designated as Sample sPS-6 vol%-HS and prepared according to the protocol in Ref [240], the material exhibits a hierarchical sPS-HS composite structure. The dielectric constant was characterized at a frequency of 5 GHz.",
      "reasoning_analysis": "Increasing Factors: The inclusion of Hybrid Silica (HS) filler introduces inorganic phases with a higher intrinsic dielectric constant compared to the organic polystyrene matrix, which qualitatively drives the composite permittivity upward. Additionally, the presence of heterogeneous interfaces between the polymer and filler may contribute to interfacial polarization, further increasing the effective eps. Decreasing Factors: The syndiotactic configuration of the polystyrene chains facilitates crystallization, leading to a denser packing density that restricts segmental motion and dipolar orientation, thereby reducing the dielectric constant. Moreover, the non-polar nature of the styrene repeat units limits the overall polarization response of the matrix. Dominant Factor: While the silica filler acts to increase the permittivity relative to the neat polymer, the intrinsic non-polar character of the polystyrene backbone combined with the crystallinity induced by the syndiotactic structure qualitatively dominates the final behavior, maintaining the eps within a low-permittivity regime typical of hydrocarbon-based polymers."
    },
    "analysis_without_hierarchical_structure": {
      "descriptive_text": "The material system comprises a Syndiotactic Polystyrene (sPS) matrix composite reinforced with Hybrid Silica (HS) filler at a loading of 6 vol%. Designated as sample sPS-6 vol%-HS, the specimen was prepared according to the methodology outlined in Reference [240]. Characterization of the dielectric properties was performed by measuring the dielectric constant at a frequency of 5 GHz.",
      "reasoning_analysis": "Increasing Factors: The incorporation of Hybrid Silica filler serves as a primary mechanism for increasing the dielectric constant, as silica-based materials generally possess higher permittivity than the non-polar polystyrene matrix. Additionally, the creation of polymer-filler interfaces may induce interfacial polarization, further contributing to an elevated dielectric response. Decreasing Factors: The Syndiotactic Polystyrene matrix is inherently non-polar and exhibits high crystallinity, which tightly packs polymer chains and restricts dipole orientation, thereby maintaining a low baseline permittivity. Furthermore, the high measurement frequency of 5 GHz limits the contribution of slower relaxation processes, such as interfacial or segmental dipoles, which suppresses the observed dielectric constant compared to low-frequency measurements. Dominant Factor: Although the silica filler introduces a positive shift in permittivity relative to the neat polymer, the intrinsic low polarizability of the non-polar sPS matrix combined with the high-frequency measurement conditions qualitatively dominates the final behavior, ensuring the composite retains a relatively low dielectric constant characteristic of hydrocarbon-based polymers."
    }
  },
  {
    "doi": "10.1002/marc.202300601",
    "title": "The Recent Advances of Polymer–POSS Nanocomposites With Low Dielectric Constant",
    "year": 2024,
    "chemical_composition": {
      "repeat_unit_psmiles": null,
      "monomers": [
        {
          "name": "Syndiotactic Polystyrene (sPS)",
          "smiles": null,
          "ratio_value": null,
          "ratio_unit": null
        }
      ],
      "additives": [
        {
          "name": "GOPOSS",
          "type": "filler",
          "amount_value": 4,
          "amount_unit": "wt%"
        }
      ],
      "is_homopolymer": false
    },
    "processing_history": "Prepared as described in Ref [239] (Sample GOPOSS-4 wt%-sPS). Dielectric constant measured at 5 GHz.",
    "hierarchical_structure": "sPS-GOPOSS nanocomposite.",
    "properties": {
      "eps": {
        "value": [
          1.85
        ],
        "unit": null
      }
    },
    "analysis_with_hierarchical_structure": {
      "descriptive_text": "The sample consists of a syndiotactic polystyrene (sPS) matrix reinforced with GOPOSS filler at a loading of 4 wt%, forming an sPS-GOPOSS nanocomposite. The material was prepared following the methodology outlined in Reference [239], ensuring dispersion of the hybrid filler within the stereoregular polymer backbone. Dielectric characterization was conducted at a frequency of 5 GHz to assess the permittivity of the resulting composite system.",
      "reasoning_analysis": "Increasing Factors: The addition of GOPOSS introduces silsesquioxane cages containing polar Si-O bonds and functional groups that possess higher intrinsic polarizability than the non-polar sPS matrix, thereby driving the dielectric constant upward. Additionally, the creation of polymer-filler interfaces can facilitate interfacial polarization mechanisms that contribute to increased permittivity. Decreasing Factors: The syndiotactic polystyrene matrix is inherently non-polar, establishing a low baseline dielectric constant. Moreover, the incorporation of bulky nanoparticles may disrupt chain packing and increase fractional free volume, which reduces the density of polarizable units per unit volume and acts to lower the dielectric constant. Dominant Factor: The intrinsic polarizability of the GOPOSS filler qualitatively dominates the dielectric behavior relative to the neat polymer. While the free volume effect and non-polar matrix suppress permittivity, the presence of polar Si-O networks and functional groups at 4 wt% loading typically results in a net increase in dielectric constant, although the high-frequency measurement condition limits the contribution of slower interfacial relaxation processes."
    },
    "analysis_without_hierarchical_structure": {
      "descriptive_text": "The sample comprises a Syndiotactic Polystyrene (sPS) matrix composite incorporated with 4 wt% GOPOSS filler. Designated as Sample GOPOSS-4 wt%-sPS, the material was prepared following the protocol detailed in Ref [239]. The dielectric constant of this composite system was characterized at a frequency of 5 GHz.",
      "reasoning_analysis": "Increasing Factors: The incorporation of 4 wt% GOPOSS filler introduces siloxane (Si-O-Si) cages which possess higher electronic and atomic polarizability compared to the purely hydrocarbon Syndiotactic Polystyrene matrix. Additionally, the heterogeneity introduced by the filler creates polymer-filler interfaces that can contribute to interfacial polarization mechanisms, thereby driving the dielectric constant upward. Decreasing Factors: The Syndiotactic Polystyrene matrix itself is inherently non-polar with a low dielectric baseline due to the lack of permanent dipoles in its repeat unit. Furthermore, the bulky nature of the POSS cages may disrupt the packing efficiency of the polymer chains, potentially increasing free volume which generally correlates with a reduction in dielectric permittivity. Dominant Factor: The intrinsic higher polarizability of the inorganic silsesquioxane core within the GOPOSS filler qualitatively dominates the dielectric response. Despite the low-k nature of the sPS matrix, the addition of the polarizable hybrid filler network typically results in a net increase in permittivity relative to the neat polymer, as the material contribution of the filler outweighs the free volume effects at this loading level."
    }
  },
  {
    "doi": null,
    "title": "Ultra-high Dielectric Constant of Poly(vinylidene fluoride) Composites Filled With Hydroxyl Modified Graphite Powders",
    "year": 2016,
    "chemical_composition": {
      "repeat_unit_psmiles": "[*]CC(F)(F)[*]",
      "monomers": [
        {
          "name": "Vinylidene fluoride",
          "smiles": "C=C(F)F",
          "ratio_value": null,
          "ratio_unit": null
        }
      ],
      "additives": [
        {
          "name": "Hydroxyl modified Graphite Powders",
          "type": "filler",
          "amount_value": 15.4,
          "amount_unit": "vol%"
        }
      ],
      "is_homopolymer": true
    },
    "processing_history": "Hydroxyl modified GPs prepared via hydrothermal reaction (180 °C, 3 h, NaOH). Composites prepared by ultrasonic dispersion of GPs in ethanol, mixing with PVDF powder, drying at 70 °C, cold pressing at 20 MPa, and heating at 200 °C for 3 h. Dielectric constant measured at 1 kHz, room temperature using LCR digital meter (TH2828) or Impedance Analyzer (HP 4194A).",
    "hierarchical_structure": "Hydroxyl modified GPs dispersed in PVDF matrix, forming mini-capacitors. Filler loading at percolation threshold (15.4 vol%).",
    "properties": {
      "eps": {
        "value": [
          5170
        ],
        "unit": null
      }
    },
    "analysis_with_hierarchical_structure": {
      "descriptive_text": "The sample is a poly(vinylidene fluoride) (PVDF) homopolymer composite incorporated with 15.4 vol% hydroxyl modified graphite powders. The fillers were synthesized via hydrothermal reaction at 180 °C for 3 hours in NaOH, followed by ultrasonic dispersion in ethanol and mixing with PVDF powder. The composite was dried at 70 °C, cold pressed at 20 MPa, and heated at 200 °C for 3 hours, resulting in a hierarchical structure where the modified graphite powders are dispersed within the PVDF matrix to form mini-capacitor configurations near the percolation threshold. Dielectric properties were characterized at 1 kHz and room temperature using an LCR digital meter or Impedance Analyzer.",
      "reasoning_analysis": "Increasing Factors: The incorporation of conductive hydroxyl modified graphite powders near the percolation threshold induces strong interfacial polarization (Maxwell-Wagner-Sillars effect), significantly driving the dielectric constant upward. The formation of mini-capacitor structures within the hierarchy creates numerous micro-capacitors that amplify charge storage capacity. Additionally, the polar nature of the PVDF matrix and the thermal treatment at 200 °C may promote polar crystalline phases, further contributing to dipole alignment and permittivity. Decreasing Factors: Potential agglomeration of graphite particles during ultrasonic dispersion or cold pressing could lead to conductive pathways that bypass capacitive storage, potentially limiting the effective dielectric enhancement. Furthermore, any voids or air pockets introduced during the drying and pressing stages possess low permittivity, which could dilute the overall composite dielectric response. Dominant Factor: The filler loading at the percolation threshold combined with the mini-capacitor structural configuration is the dominant factor, as the geometric divergence of permittivity near percolation qualitatively overwhelms the intrinsic dielectric contributions of the polymer matrix or minor processing-induced crystallinity variations."
    },
    "analysis_without_hierarchical_structure": {
