Repository: hhtrick/HHT-code

# HHT training framework

This directory contains model training, embedding precomputation, inference, article-level baselines and the curated datasets. All commands below assume that the working directory is `train_code/`.

## 3. Datasets and fixed partitions

Each main dataset is a JSON array at `dataset/{property}/{property}.json`. Entries contain source metadata, `chemical_composition`, `processing_history`, `hierarchical_structure`, `properties`, and two generated-analysis objects. Targets are stored as `properties[property]["value"]`; source metadata and target values are not predictive input fields.

| Property | Train | Validation | Test | Total |
|---|---:|---:|---:|---:|

File: train_code/dataset/eps/eps.json (part 144 of 190)
[
      "descriptive_text": "The sample comprises a poly(vinylidene fluoride) homopolymer matrix composite incorporated with 15.4 vol% hydroxyl modified graphite powders. The filler was synthesized via a hydrothermal reaction at 180 °C for 3 hours in NaOH, followed by ultrasonic dispersion in ethanol and mixing with PVDF powder. The resulting mixture was dried at 70 °C, cold pressed at 20 MPa, and subsequently heated at 200 °C for 3 hours to form the final composite. The dielectric constant was characterized at 1 kHz and room temperature using an LCR digital meter or Impedance Analyzer.",
      "reasoning_analysis": "Increasing Factors: The incorporation of conductive hydroxyl modified graphite powders at 15.4 vol% creates a large contrast in electrical properties between the filler and the insulating PVDF matrix, promoting strong Maxwell-Wagner-Sillars interfacial polarization which drives the eps higher. Additionally, the intrinsic dipolar nature of the C-F bonds in the PVDF backbone contributes to polarization, and the hydroxyl modification enhances filler-matrix adhesion, maximizing the interfacial area available for charge accumulation. Decreasing Factors: The thermal treatment at 200 °C for 3 hours without mechanical stretching or electrical poling may favor the formation of the non-polar alpha-crystalline phase of PVDF over the polar beta-phase, limiting the intrinsic matrix contribution to the eps. Furthermore, any potential agglomeration of graphite particles despite ultrasonic dispersion would reduce the effective interfacial surface area, diminishing the interfacial polarization effect. Dominant Factor: The conductive nature and volume fraction of the graphite filler qualitatively dominate the final eps behavior. The intense interfacial polarization generated at the conductive-insulator boundaries typically overshadows the intrinsic dipolar contributions of the polymer matrix, resulting in a net increase in eps driven primarily by the composite microstructure rather than the polymer chemistry alone."
    }
  },
  {
    "doi": "10.1002/marc.202300601",
    "title": "The Recent Advances of Polymer–POSS Nanocomposites With Low Dielectric Constant",
    "year": 2024,
    "chemical_composition": {
      "repeat_unit_psmiles": null,
      "monomers": [
        {
          "name": "Fluorinated Poly(aryl ether ketone) (FPEEK)",
          "smiles": null,
          "ratio_value": null,
          "ratio_unit": null
        }
      ],
      "additives": [
        {
          "name": "POSS-NH2-GO",
          "type": "filler",
          "amount_value": 3,
          "amount_unit": "wt%"
        }
      ],
      "is_homopolymer": false
    },
    "processing_history": "Blended as described in Ref [241]. Dielectric constant measured at 1 MHz.",
    "hierarchical_structure": "FPEEK/POSS-NH2-GO composite.",
    "properties": {
      "eps": {
        "value": [
          2.01
        ],
        "unit": null
      }
    },
    "analysis_with_hierarchical_structure": {
      "descriptive_text": "The sample comprises a Fluorinated Poly(aryl ether ketone) (FPEEK) matrix composite reinforced with 3 wt% POSS-NH2-GO filler. The material was prepared using a blending procedure outlined in Reference [241], resulting in a heterogeneous FPEEK/POSS-NH2-GO composite structure. Characterization of the dielectric properties was performed with the dielectric constant measured at a frequency of 1 MHz.",
      "reasoning_analysis": "Increasing Factors: The incorporation of POSS-NH2-GO filler introduces polar amine functionalities and oxygen-containing groups from the graphene oxide component, which increase dipolar polarization within the material. Additionally, the interface between the polymer matrix and the hybrid filler facilitates Maxwell-Wagner-Sillars interfacial polarization, which typically contributes to an elevated dielectric constant. Decreasing Factors: The fluorine substituents on the poly(aryl ether ketone) backbone exhibit low electronic polarizability and high electronegativity, intrinsically suppressing the dielectric constant of the matrix. Furthermore, the low filler loading of 3 wt% avoids the formation of conductive percolation pathways, and the silsesquioxane cage structure of the POSS component generally possesses a lower permittivity than conductive carbonaceous materials. Dominant Factor: Although the polar filler groups and interfacial regions provide mechanisms to increase permittivity, the high volume fraction of the fluorinated matrix qualitatively dominates the bulk dielectric response, maintaining a low-polarizability baseline that limits the overall magnitude of the dielectric constant relative to non-fluorinated composites."
    },
    "analysis_without_hierarchical_structure": {
      "descriptive_text": "The sample comprises a composite material consisting of a Fluorinated Poly(aryl ether ketone) (FPEEK) matrix incorporated with 3 wt% POSS-NH2-GO filler. The formulation was prepared via a blending procedure as detailed in Ref [241], and the dielectric properties were characterized by measuring the permittivity at a frequency of 1 MHz.",
      "reasoning_analysis": "Increasing Factors: The incorporation of POSS-NH2-GO filler introduces highly polar amino groups and oxygen-containing functional groups from the graphene oxide component, which enhance dipolar polarization within the material. Additionally, the heterogeneous interface between the organic FPEEK matrix and the hybrid filler facilitates interfacial polarization (Maxwell-Wagner-Sillars effect), which contributes to a higher dielectric constant, particularly at the measurement frequency of 1 MHz. Decreasing Factors: The FPEEK matrix is intrinsically designed for low permittivity, as the high electronegativity of fluorine atoms reduces electronic polarizability and binds electrons tightly. Furthermore, the bulky polyhedral oligomeric silsesquioxane (POSS) cages within the filler may introduce nanoscale free volume into the composite, potentially lowering the overall dielectric constant by reducing the density of polarizable units per unit volume. Dominant Factor: While the fluorinated backbone establishes a low permittivity baseline, the introduction of the polar POSS-NH2-GO filler introduces significant dipolar and interfacial polarization mechanisms that qualitatively shift the eps upward relative to the neat polymer. Therefore, the filler-matrix interaction and the inherent polarity of the functionalized graphene oxide components dominate the final dielectric response, overriding the free volume effects of the POSS cages at this loading level."
    }
  },
  {
    "doi": null,
    "title": "Dielectric Properties of Solid Polymers",
    "year": null,
    "chemical_composition": {
      "repeat_unit_psmiles": "[*]CC(c1cccc(Cl)c1)[*]",
      "monomers": [
        {
          "name": "m-chlorostyrene",
          "smiles": "Clc1cccc(C=C)c1",
          "ratio_value": null,
          "ratio_unit": null
        }
      ],
      "additives": [],
      "is_homopolymer": true
    },
    "processing_history": "Thermal polymerization in benzene, purified monomers, fractional precipitation, vacuum dried. Disk-shaped samples. Dielectric constant measured at 100.0°C and 0.1 c/s.",
    "hierarchical_structure": "Amorphous.",
    "properties": {
      "eps": {
        "value": [
          4.002
        ],
        "unit": null
      }
    },
    "analysis_with_hierarchical_structure": {
      "descriptive_text": "The sample is an amorphous poly(m-chlorostyrene) homopolymer synthesized via thermal polymerization in benzene using purified monomers. Following synthesis, the material underwent fractional precipitation and was subsequently vacuum dried to remove residual solvents before being formed into disk-shaped samples. The dielectric properties were characterized at a temperature of 100.0°C and a frequency of 0.1 c/s.",
      "reasoning_analysis": "Increasing Factors: The presence of chlorine atoms in the meta-position of the styrene ring introduces permanent dipole moments due to bond polarity, which enables orientational polarization and intrinsically drives the eps higher relative to non-polar analogs. The amorphous hierarchical structure lacks crystalline constraints, facilitating the segmental motion required for dipole alignment. Additionally, the processing history specifies measurement at 100.0°C and 0.1 c/s; the elevated temperature enhances chain mobility near the glass transition region, while the low frequency allows sufficient time for dipoles to fully orient with the electric field, both contributing to an increase in eps. Decreasing Factors: The vacuum drying step in the processing history ensures the removal of residual benzene solvent, eliminating potential plasticization effects that could alter free volume and dipole density, thereby preventing an artificial inflation of eps due to solvent presence. Furthermore, the steric bulk of the phenyl ring combined with the chlorine substituent may impose rotational barriers on the dipoles compared to polymers with smaller polar groups, potentially limiting the maximum achievable polarization. Dominant Factor: The intrinsic polarity of the chlorostyrene repeat unit establishes the fundamental mechanism for dielectric response; however, the specific measurement conditions defined in the processing history, particularly the low frequency and elevated temperature, qualitatively dominate the final eps behavior by maximizing the contribution of orientational polarization that would otherwise be restricted at lower temperatures or higher frequencies."
    },
    "analysis_without_hierarchical_structure": {
      "descriptive_text": "The sample consists of a poly(m-chlorostyrene) homopolymer synthesized via thermal polymerization in benzene using purified monomers. Following synthesis, the polymer underwent fractional precipitation and was subsequently vacuum dried to remove residual solvents. The material was formed into disk-shaped samples for characterization, where the dielectric constant was measured at a temperature of 100.0°C and a frequency of 0.1 c/s.",
      "reasoning_analysis": "Increasing Factors: The incorporation of the electronegative chlorine atom at the meta-position of the phenyl ring introduces a permanent dipole moment to the repeat unit, significantly increasing the intrinsic polarizability compared to non-polar polystyrene. Furthermore, the processing history specifies a measurement frequency of 0.1 c/s and a temperature of 100.0°C; the low frequency allows sufficient time for dipolar orientation, while the elevated temperature enhances segmental chain mobility, both facilitating higher dielectric response. Decreasing Factors: The chemical composition lacks high-permittivity additives or conductive fillers, restricting the eps to the intrinsic limits of the organic matrix. Additionally, while vacuum drying removes solvents, any micro-voids formed during the drying of the disk-shaped samples could introduce air pockets with low permittivity, potentially reducing the effective bulk dielectric constant. Dominant Factor: The intrinsic dipole moment generated by the chloro-substituent provides the fundamental mechanism for dielectric polarization; however, the elevated measurement temperature is the dominant factor, as it enables the segmental mobility required for these dipoles to align with the electric field, thereby maximizing the observed eps relative to measurements taken in the glassy state."
    }
  },
  {
    "doi": "10.1002/marc.202300601",
    "title": "The Recent Advances of Polymer–POSS Nanocomposites With Low Dielectric Constant",
    "year": 2024,
    "chemical_composition": {
      "repeat_unit_psmiles": null,
      "monomers": [
        {
          "name": "Polyimide",
          "smiles": null,
          "ratio_value": null,
          "ratio_unit": null
        }
      ],
      "additives": [
        {
          "name": "OAPS-GO",
          "type": "filler",
          "amount_value": 5,
          "amount_unit": "wt%"
        }
      ],
      "is_homopolymer": false
    },
    "processing_history": "Prepared by incorporating OAP functionalized GO into a PI matrix as described in Ref [95] (Sample OAPS-GO (5 wt%)/PI). Dielectric constant measured at 1 GHz.",
    "hierarchical_structure": "OAPS-GO/PI composite film.",
    "properties": {
      "eps": {
        "value": [
          1.9
        ],
        "unit": null
      }
    },
    "analysis_with_hierarchical_structure": {
      "descriptive_text": "The sample comprises a polyimide (PI) matrix composite film reinforced with 5 wt% OAP functionalized graphene oxide (OAPS-GO) filler. The material was fabricated by incorporating the OAPS-GO into the PI matrix according to established protocols, yielding a structured OAPS-GO/PI composite film. Dielectric characterization was performed on the resulting film at a frequency of 1 GHz to determine the permittivity.",
      "reasoning_analysis": "Increasing Factors: The incorporation of OAPS-GO filler introduces polar oxygen-containing functional groups and heterogeneous interfaces within the insulating polyimide matrix, enhancing dipole and interfacial polarization (Maxwell-Wagner-Sillars effect). The intrinsic permittivity of the graphene oxide component is typically higher than that of the pristine polyimide matrix, driving the composite permittivity upward. Decreasing Factors: The polyhedral oligomeric silsesquioxane (OAPS) component of the filler may introduce nanoscale free volume or porous structures within the composite film, which generally acts to reduce the dielectric constant. Additionally, the measurement frequency of 1 GHz limits the contribution of slow interfacial polarization mechanisms compared to lower frequency regimes, and the low filler loading (5 wt%) prevents the formation of percolating conductive networks that would cause a drastic surge in permittivity. Dominant Factor: Despite the potential free volume introduced by the OAPS cages, the strong interfacial polarization arising from the heterogeneous boundary between the OAPS-GO filler and the PI matrix, combined with the higher intrinsic polarizability of the graphene oxide sheets, qualitatively dominates the dielectric response, suggesting a net increase in eps relative to the neat polyimide matrix."
    },
    "analysis_without_hierarchical_structure": {
      "descriptive_text": "The sample comprises a polyimide matrix composite containing 5 wt% OctaAminoPhenyl Silsesquioxane functionalized Graphene Oxide (OAPS-GO) as a filler. The material was fabricated by incorporating the OAP functionalized graphene oxide into the polyimide matrix to form the OAPS-GO (5 wt%)/PI composite system. Dielectric properties were evaluated with the dielectric constant measured at 1 GHz.",
      "reasoning_analysis": "Increasing Factors: The incorporation of OAPS-GO filler introduces highly polar functional groups, including amino groups from the silsesquioxane and oxygen-containing groups from the graphene oxide, which enhance electronic and dipolar polarization within the material. Additionally, the heterogeneous interface formed during the incorporation of the filler into the matrix promotes Maxwell-Wagner-Sillars interfacial polarization, significantly driving the dielectric constant upward. Decreasing Factors: The polyimide matrix itself possesses an inherently low dielectric constant due to its rigid aromatic backbone and low polarizability. Furthermore, the cage-like structure of the OAPS component within the filler may introduce nanoscale free volume or porosity, which can lower the overall dielectric constant by reducing the material density and effective polarizability per unit volume. Dominant Factor: The introduction of the polar OAPS-GO filler and the resulting interfacial polarization effects typically dominate over the intrinsic low-k nature of the PI matrix at this 5 wt% loading level, leading to a net qualitative increase in dielectric constant relative to neat polyimide, although the OAPS cage structure may mitigate the magnitude of this increase compared to unfunctionalized graphene oxide."
    }
  },
  {
    "doi": "10.1002/marc.202200956",
    "title": "All-Organic Hyper-Crosslinked Polymer/Polyimide Composite Films with Ultralow High-Frequency Dielectric Constant",
    "year": 2023,
    "chemical_composition": {
      "repeat_unit_psmiles": null,
      "monomers": [
        {
          "name": "4,4''-Bis(chloromethyl)-1,1''-biphenyl",
          "smiles": "ClCc1ccc(cc1)c2ccc(CCl)cc2",
          "ratio_value": null,
          "ratio_unit": null
        }
      ],
      "additives": [
        {
          "name": "Dichloromethane",
          "type": "crosslinker",
          "amount_value": 12,
          "amount_unit": "mL"
        },
        {
          "name": "Ferric chloride",
          "type": "catalyst",
          "amount_value": 645,
          "amount_unit": "mg"
        }
      ],
      "is_homopolymer": true
    },
    "processing_history": "Synthesized via mechanochemical Friedel-Crafts reaction (grinding jar, 50 Hz, 30 min), rinsed with HCl-H2O, ethanol, DMF, acetone, THF, dried at 120 °C for 10 h. Dielectric constant measured by vector network analyzer (E5071C) in frequency range 8.2–10.5 GHz.",
    "hierarchical_structure": "Porous structure, pore size concentrated ≈1.3 nm, BET-specific surface area 1957 m²/g.",
    "properties": {
      "eps": {
        "value": [
          2.3
        ],
        "unit": null
      }
    },
    "analysis_with_hierarchical_structure": {
      "descriptive_text": "The sample is a homopolymer derived from 4,4'-bis(chloromethyl)-1,1'-biphenyl monomers, synthesized via a mechanochemical Friedel-Crafts reaction using 645 mg of ferric chloride as a catalyst and 12 mL of dichloromethane as a crosslinker. The processing history entails high-frequency grinding in a jar at 50 Hz for 30 minutes, followed by extensive rinsing with HCl-H2O, ethanol, DMF, acetone, and THF, and final thermal drying at 120 °C for 10 hours. The material exhibits a highly porous hierarchical structure with a pore size concentrated at approximately 1.3 nm and a BET-specific surface area of 1957 m²/g. The dielectric constant was characterized using a vector network analyzer within the 8.2–10.5 GHz frequency range.",
      "reasoning_analysis": "Increasing Factors: The backbone consists of biphenyl units and chloromethyl groups, where the conjugated pi-systems provide high electronic polarizability and the chlorine atoms contribute significant atomic and dipolar polarizability, intrinsically driving the dielectric constant upward. Additionally, incomplete removal of the ferric chloride catalyst during rinsing could leave residual ions that introduce ionic polarization mechanisms, further increasing the permittivity. Decreasing Factors: The highly porous hierarchical structure with a specific surface area of 1957 m²/g introduces a substantial volume fraction of air voids, which have a dielectric constant near unity, thereby drastically reducing the effective bulk permittivity according to effective medium theories. Furthermore, the rigorous processing history involving multiple solvent rinses and high-temperature drying is designed to remove polar solvent residues and catalyst traces, minimizing extrinsic dielectric contributions. Dominant Factor: While the intrinsic polarizability of the aromatic and chlorinated backbone suggests a higher baseline permittivity, the extremely high porosity and low density associated with the 1957 m²/g surface area qualitatively dominate the macroscopic behavior, leading to a significant reduction in the effective dielectric constant relative to a non-porous analog."
    },
    "analysis_without_hierarchical_structure": {
      "descriptive_text": "The polymer sample is a homopolymer synthesized from 4,4''-bis(chloromethyl)-1,1''-biphenyl monomers using dichloromethane as a crosslinker and ferric chloride as a catalyst. The material was prepared via a mechanochemical Friedel-Crafts reaction in a grinding jar at 50 Hz for 30 minutes, followed by extensive purification rinsing with HCl-H2O, ethanol, DMF, acetone, and THF. Subsequent thermal drying was conducted at 120 °C for 10 hours, and the dielectric constant was characterized using a vector network analyzer in the 8.2–10.5 GHz frequency range.",
      "reasoning_analysis": "Increasing Factors: The chemical composition features a biphenyl backbone and chloromethyl substituents, where the aromatic rings contribute high electronic polarizability and the carbon-chlorine bonds introduce significant dipolar moments, both intrinsically driving the dielectric constant upward. Additionally, the use of dichloromethane as a crosslinker introduces methylene bridges that maintain network connectivity while retaining polarizable elements. Decreasing Factors: The Friedel-Crafts synthesis creates a highly crosslinked, rigid network architecture that restricts segmental motion and dipole orientation, thereby reducing the orientational polarization contribution especially at microwave frequencies. Furthermore, the extensive washing protocol and high-temperature drying effectively remove the polar ferric chloride catalyst and volatile solvents, eliminating ionic conductivity and impurity-driven polarization that would otherwise inflate the dielectric constant. Dominant Factor: The rigorous purification and thermal drying process combined with the high crosslinking density qualitatively dominates the final dielectric behavior; while the monomer structure possesses intrinsic polarity, the restriction of dipole mobility at GHz frequencies and the successful removal of high-permittivity ionic catalyst residues ensure the measured eps reflects the intrinsic low-polarizability network rather than an impurity-inflated value."
    }
  },
  {
    "doi": "10.1002/marc.202200956",
    "title": "All-Organic Hyper-Crosslinked Polymer/Polyimide Composite Films with Ultralow High-Frequency Dielectric Constant",
    "year": 2023,
    "chemical_composition": {
      "repeat_unit_psmiles": null,
      "monomers": [
        {
          "name": "4,4'-(hexafluoroisopropylidene) diphthalic anhydride",
          "smiles": "FC(F)(F)C(c1ccc2C(=O)OC(=O)c2c1)(c3ccc4C(=O)OC(=O)c4c3)C(F)(F)F",
          "ratio_value": 1.03,
          "ratio_unit": "molar ratio to diamine"
        },
        {
          "name": "4,4'-diaminodiphenyl ether",
          "smiles": "Nc1ccc(Oc2ccc(N)cc2)cc1",
          "ratio_value": 1,
          "ratio_unit": "molar ratio to dianhydride"
        }
      ],
      "additives": [
        {
          "name": "Hyper-crosslinked polymer (HCP)",
          "type": "filler",
          "amount_value": 10,
          "amount_unit": "wt%"
        }
      ],
      "is_homopolymer": false
    },
    "processing_history": "FPI synthesized from 6FDA and ODA (1.03:1) in DMAc (ice bath, 5 h). HCP dispersed in DMAc added (10 wt.%), ultrasonically dispersed 2 h, magnetically stirred 2 h. Coated on glass, imidized (60 °C 40 min, 100 °C 1 h, 200 °C 1 h, 300 °C 1 h). Dielectric constant measured by vector network analyzer (E5071C) in frequency range 8.2–9.6 GHz.",
    "hierarchical_structure": "HCP disperses homogeneously in PI matrix, no significant phase separation. Amorphous structure (broad XRD peak ≈15–16°).",
    "properties": {
      "eps": {
        "value": [
          1.6
        ],
        "unit": null
      }
    },
    "analysis_with_hierarchical_structure": {
      "descriptive_text": "The sample comprises a fluorinated polyimide (FPI) matrix synthesized from 4,4'-(hexafluoroisopropylidene) diphthalic anhydride (6FDA) and 4,4'-diaminodiphenyl ether (ODA) with a slight molar excess of the dianhydride component. This matrix is compounded with 10 wt% hyper-crosslinked polymer (HCP) filler, which was dispersed in DMAc via ultrasonic treatment and magnetic stirring before coating onto glass substrates. The resulting films underwent a rigorous multi-step thermal imidization process ramping from 60 °C to 300 °C to ensure complete cyclization. Structural analysis indicates an amorphous morphology characterized by a broad XRD peak around 15–16°, confirming the homogeneous dispersion of the HCP within the polyimide matrix without significant phase separation, and the dielectric constant was characterized using a vector network analyzer in the 8.2–9.6 GHz frequency range.",
      "reasoning_analysis": "Increasing Factors: The presence of ether linkages in the ODA diamine monomer introduces dipole moments that can contribute to orientational polarizability under an electric field, potentially elevating the dielectric constant. Additionally, the incorporation of 10 wt% HCP filler creates polymer-filler interfaces which may induce interfacial polarization (Maxwell-Wagner-Sillars effect), thereby increasing the effective permittivity if impedance mismatches exist between the matrix and the filler. Decreasing Factors: The hexafluoroisopropylidene groups in the 6FDA monomer possess low electronic polarizability and bulky steric volume, which significantly increases fractional free volume and reduces the dielectric constant. The rigorous thermal imidization up to 300 °C minimizes residual polar solvent and ensures complete conversion of polar polyamic acid precursors to imide rings. Furthermore, the homogeneous dispersion of the filler minimizes large-scale phase separation that typically exacerbates interfacial polarization, and if the HCP possesses intrinsic microporosity, the inclusion of air voids would further lower the composite permittivity. Dominant Factor: The intrinsic low polarizability and high free volume imparted by the fluorinated 6FDA backbone qualitatively dominate the dielectric behavior, driving the eps downward. This effect is sustained by the high degree of imidization and homogeneous morphology, which mitigate the potential dielectric increase from filler interfaces, resulting in a material system optimized for low permittivity."
    },
    "analysis_without_hierarchical_structure": {
      "descriptive_text": "The sample comprises a fluorinated polyimide (FPI) matrix synthesized via the polycondensation of 4,4'-(hexafluoroisopropylidene) diphthalic anhydride (6FDA) and 4,4'-diaminodiphenyl ether (ODA) with a slight molar excess of the dianhydride in N,N-dimethylacetamide (DMAc) under ice bath conditions. A hyper-crosslinked polymer (HCP) filler was incorporated at 10 wt% into the polymer solution, followed by ultrasonic dispersion and magnetic stirring to ensure homogeneity. The composite solution was cast onto glass substrates and subjected to a multi-step thermal imidization protocol ranging from 60 °C to 300 °C to complete cyclization and solvent removal, after which the dielectric constant was characterized using a vector network analyzer within the 8.2–9.6 GHz frequency range.",
      "reasoning_analysis": "Increasing Factors: The presence of polar imide rings and ether linkages within the polymer backbone contributes to electronic and atomic polarization, establishing a baseline permittivity. Additionally, the interface between the FPI matrix and the HCP filler particles can induce interfacial polarization (Maxwell-Wagner-Sillars effect), potentially increasing the effective permittivity if there is a significant mismatch in electrical properties between the phases. Decreasing Factors: The incorporation of hexafluoroisopropylidene groups from the 6FDA monomer significantly reduces polarizability due to the low electronegativity difference and increases fractional free volume, strongly driving the dielectric constant down. Furthermore, the hyper-crosslinked polymer (HCP) filler typically possesses intrinsic microporosity; introducing 10 wt% of this low-density phase introduces air voids or low-polarizability domains within the matrix, which substantially lowers the overall composite permittivity. The rigorous thermal imidization up to 300 °C ensures the removal of polar polyamic acid precursors and high-k solvent residues, further minimizing the dielectric constant. Dominant Factor: The synergistic effect of the fluorinated chemical structure and the porous nature of the HCP filler dominates the dielectric behavior. While interfacial effects exist, the intrinsic low polarizability of the C-F bonds and the volume fraction of low-k porous filler qualitatively drive the eps lower compared to non-fluorinated or neat polyimide systems."
    }
  },
  {
    "doi": null,
    "title": "Dielectric Properties of Solid Polymers",
    "year": null,
    "chemical_composition": {
      "repeat_unit_psmiles": "[*]CC(c1cccc(Cl)c1)[*]",
      "monomers": [
        {
          "name": "m-chlorostyrene",
          "smiles": "Clc1cccc(C=C)c1",
          "ratio_value": null,
          "ratio_unit": null
        }
      ],
      "additives": [],
      "is_homopolymer": true
    },
    "processing_history": "Thermal polymerization in benzene, purified monomers, fractional precipitation, vacuum dried. Disk-shaped samples. Dielectric constant measured at 100.0°C and 10 c/s.",
    "hierarchical_structure": "Amorphous.",
    "properties": {
      "eps": {
        "value": [
          3.516
        ],
        "unit": null
      }
    },
    "analysis_with_hierarchical_structure": {
      "descriptive_text": "The sample comprises an amorphous poly(m-chlorostyrene) homopolymer synthesized through thermal polymerization in benzene utilizing purified monomers. Post-synthesis, the polymer underwent fractional precipitation and vacuum drying to ensure high purity before being fabricated into disk-shaped specimens. Dielectric characterization was performed at 100.0°C and a frequency of 10 c/s.",
      "reasoning_analysis": "Increasing Factors: The incorporation of chlorine atoms at the meta-position of the phenyl ring introduces permanent dipole moments to the polymer backbone, significantly enhancing orientational polarization relative to non-polar analogues. The measurement temperature of 100.0°C likely provides sufficient thermal energy to activate segmental motion near or above the glass transition, facilitating dipole alignment, while the low frequency of 10 c/s allows adequate relaxation time for these dipoles to follow the electric field. Decreasing Factors: The amorphous hierarchical structure results in lower packing density compared to crystalline systems, potentially reducing the number density of dipoles per unit volume. Additionally, the rigorous purification process involving fractional precipitation and vacuum drying removes residual solvents and ionic impurities that could otherwise contribute to interfacial polarization or conductivity, thereby yielding a lower apparent dielectric constant than less purified counterparts. Dominant Factor: The intrinsic dipole moment generated by the chloro-substitution, coupled with the high-temperature and low-frequency measurement conditions that maximize dipolar mobility and relaxation, qualitatively dominates the dielectric response, establishing a higher baseline permittivity compared to non-polar polymers despite the reduced density of the amorphous state."
    },
    "analysis_without_hierarchical_structure": {
      "descriptive_text": "The sample consists of a poly(m-chlorostyrene) homopolymer synthesized through thermal polymerization in benzene using purified monomers. Following synthesis, the polymer underwent fractional precipitation for purification and was subsequently vacuum dried to remove residual solvents. The material was fabricated into disk-shaped samples for characterization, where the dielectric constant was measured at a temperature of 100.0°C and a frequency of 10 c/s.",
      "reasoning_analysis": "Increasing Factors: The substitution of a chlorine atom on the phenyl ring introduces a permanent dipole moment to the polymer backbone, significantly enhancing orientational polarization compared to non-polar polystyrene. Additionally, the measurement temperature of 100.0°C likely exceeds the glass transition temperature, facilitating segmental chain mobility that allows dipoles to align with the electric field, while the low frequency of 10 c/s permits full contribution of slower relaxation mechanisms to the permittivity. Decreasing Factors: The vacuum drying process removes residual benzene solvent, which eliminates potential plasticization effects that would otherwise increase free volume and chain mobility, thereby limiting the magnitude of orientational polarization. Furthermore, the meta-substitution geometry may result in less efficient dipole alignment compared to para-substituted analogs due to steric interactions along the chain. Dominant Factor: The intrinsic chemical polarity imparted by the chloro-substituent is the dominant factor, as it fundamentally establishes the material's capacity for dipolar polarization, overriding the modulating effects of processing-induced mobility changes or measurement conditions."
    }
  },
  {
    "doi": "10.1002/marc.202200956",
    "title": "All-Organic Hyper-Crosslinked Polymer/Polyimide Composite Films with Ultralow High-Frequency Dielectric Constant",
    "year": 2023,
    "chemical_composition": {
      "repeat_unit_psmiles": null,
      "monomers": [
        {
          "name": "4,4'-(hexafluoroisopropylidene) diphthalic anhydride",
          "smiles": "FC(F)(F)C(c1ccc2C(=O)OC(=O)c2c1)(c3ccc4C(=O)OC(=O)c4c3)C(F)(F)F",
          "ratio_value": 1.03,
          "ratio_unit": "molar ratio to diamine"
        },
        {
          "name": "4,4'-diaminodiphenyl ether",
          "smiles": "Nc1ccc(Oc2ccc(N)cc2)cc1",
          "ratio_value": 1,
          "ratio_unit": "molar ratio to dianhydride"
        }
      ],
      "additives": [
        {
          "name": "Hyper-crosslinked polymer (HCP)",
          "type": "filler",
          "amount_value": 10,
          "amount_unit": "wt%"
        }
      ],
      "is_homopolymer": false
    },
    "processing_history": "FPI synthesized from 6FDA and ODA (1.03:1) in DMAc (ice bath, 5 h). HCP dispersed in DMAc added (10 wt.%), ultrasonically dispersed 2 h, magnetically stirred 2 h. Coated on glass, imidized (60 °C 40 min, 100 °C 1 h, 200 °C 1 h, 300 °C 1 h). Dielectric constant measured by vector network analyzer (E5071C) in frequency range 10–10.5 GHz.",
    "hierarchical_structure": "HCP disperses homogeneously in PI matrix, no significant phase separation. Amorphous structure (broad XRD peak ≈15–16°).",
    "properties": {
      "eps": {
        "value": [
          2.0
        ],
        "unit": null
      }
    },
    "analysis_with_hierarchical_structure": {
      "descriptive_text": "The sample is a polyimide composite synthesized from 4,4'-(hexafluoroisopropylidene) diphthalic anhydride (6FDA) and 4,4'-diaminodiphenyl ether (ODA) with a molar ratio of 1.03:1, incorporating 10 wt% hyper-crosslinked polymer (HCP) as a filler. The synthesis was conducted in dimethylacetamide (DMAc) under ice bath conditions for 5 hours, followed by the ultrasonic and magnetic dispersion of the HCP filler into the solution to ensure homogeneity. The resulting mixture was coated onto glass substrates and subjected to a stepwise thermal imidization protocol ranging from 60 °C to 300 °C to facilitate complete cyclization. Structural characterization indicates an amorphous architecture with a broad XRD peak around 15–16°, confirming that the HCP filler disperses homogeneously within the polyimide matrix without significant phase separation, and the dielectric constant was subsequently evaluated using a vector network analyzer in the 10–10.5 GHz frequency range.",
      "reasoning_analysis": "Increasing Factors: The polyimide backbone contains inherently polar imide rings and ether linkages derived from the ODA monomer, which contribute to electronic and orientation polarization, tending to increase the dielectric constant. Additionally, the incorporation of 10 wt% HCP filler introduces polymer-filler interfaces which, despite homogeneous dispersion, can potentially facilitate interfacial polarization mechanisms if there are mismatches in conductivity or permittivity between the matrix and the filler. Decreasing Factors: The presence of hexafluoroisopropylidene groups in the 6FDA monomer significantly reduces the dielectric constant due to the low polarizability of fluorine atoms and the increased free volume resulting from the bulky side groups. The hyper-crosslinked polymer (HCP) filler likely possesses intrinsic microporosity, introducing air voids with a low dielectric constant into the composite which effectively lowers the overall permittivity. Furthermore, the rigorous thermal imidization process up to 300 °C ensures the removal of residual polar solvent (DMAc) and moisture, preventing these high-permittivity volatiles from elevating the measurement. Dominant Factor: The synergistic effect of the fluorinated chemical structure and the microporous nature of the HCP filler qualitatively dominates the dielectric behavior. While the polar imide groups provide a baseline permittivity, the low polarizability of the fluorine substituents and the volume fraction of low-permittivity pores within the HCP filler drive the overall dielectric constant down relative to conventional non-fluorinated polyimides."
    },
    "analysis_without_hierarchical_structure": {
      "descriptive_text": "The sample comprises a fluorinated polyimide (FPI) composite synthesized via the polycondensation of 4,4'-(hexafluoroisopropylidene) diphthalic anhydride (6FDA) and 4,4'-diaminodiphenyl ether (ODA) with a molar ratio of 1.03:1 in dimethylacetamide (DMAc) under ice bath conditions for 5 hours. A hyper-crosslinked polymer (HCP) filler was incorporated at 10 wt% into the precursor solution following ultrasonic dispersion and magnetic stirring for 2 hours each to ensure homogeneity. The mixture was cast onto glass substrates and subjected to a multi-stage thermal imidization process involving heating at 60 °C, 100 °C, 200 °C, and 300 °C to facilitate complete cyclization and solvent removal. The dielectric constant was ultimately characterized using a vector network analyzer within the 10–10.5 GHz frequency range.",
      "reasoning_analysis": "Increasing Factors: The presence of ether linkages within the 4,4'-diaminodiphenyl ether (ODA) monomer introduces additional dipole moments relative to all-carbon backbones, which can enhance electronic polarizability and increase the eps. Additionally, the introduction of a secondary phase via the HCP filler creates polymer-filler interfaces that may induce interfacial polarization (Maxwell-Wagner-Sillars effect), potentially elevating the eps if charge accumulation occurs at the boundaries. Decreasing Factors: The 4,4'-(hexafluoroisopropylidene) diphthalic anhydride (6FDA) monomer contains bulky hexafluoroisopropylidene groups with low electronic polarizability and high electronegativity, which inherently suppresses the eps by reducing dipole formation and increasing fractional free volume. The hyper-crosslinked polymer (HCP) filler typically introduces microporosity into the composite matrix, replacing higher permittivity polymer volume with air voids that possess a dielectric constant near unity. Furthermore, the rigorous thermal imidization cycle up to 300 °C ensures the elimination of polar poly(amic acid) precursors and residual DMAc solvent, minimizing extrinsic dipole contributions. Dominant Factor: The intrinsic low polarizability of the fluorinated groups in the 6FDA backbone combined with the free volume expansion provided by the porous HCP filler qualitatively dominates the dielectric behavior, driving the eps toward lower values relative to non-fluorinated polyimide systems."
    }
  },
  {
    "doi": "10.1002/marc.202300601",
