Repository: hhtrick/HHT-code

# HHT training framework

This directory contains model training, embedding precomputation, inference, article-level baselines and the curated datasets. All commands below assume that the working directory is `train_code/`.

## 3. Datasets and fixed partitions

Each main dataset is a JSON array at `dataset/{property}/{property}.json`. Entries contain source metadata, `chemical_composition`, `processing_history`, `hierarchical_structure`, `properties`, and two generated-analysis objects. Targets are stored as `properties[property]["value"]`; source metadata and target values are not predictive input fields.

| Property | Train | Validation | Test | Total |
|---|---:|---:|---:|---:|

File: train_code/dataset/eps/eps.json (part 145 of 190)
[
    "title": "The Recent Advances of Polymer–POSS Nanocomposites With Low Dielectric Constant",
    "year": 2024,
    "chemical_composition": {
      "repeat_unit_psmiles": null,
      "monomers": [
        {
          "name": "MMA-POSS",
          "smiles": null,
          "ratio_value": null,
          "ratio_unit": null
        },
        {
          "name": "TF (trifunctional furan compound)",
          "smiles": null,
          "ratio_value": null,
          "ratio_unit": null
        }
      ],
      "additives": [],
      "is_homopolymer": false
    },
    "processing_history": "Prepared via spinning process as described in Ref [152] (Sample MMA-POSS/TF). Dielectric constant measured (frequency not specified).",
    "hierarchical_structure": "MMA-POSS/TF nanocomposite.",
    "properties": {
      "eps": {
        "value": [
          1.47
        ],
        "unit": null
      }
    },
    "analysis_with_hierarchical_structure": {
      "descriptive_text": "The investigated material is an MMA-POSS/TF nanocomposite formed from methyl methacrylate-polyhedral oligomeric silsesquioxane and a trifunctional furan compound. Fabricated via a spinning process, the sample exhibits a hierarchical nanocomposite structure where the dielectric constant was characterized.",
      "reasoning_analysis": "Increasing Factors: The presence of polar functional groups, specifically the carbonyl moieties in the methacrylate units and the heterocyclic oxygen in the furan rings, enables dipole orientational polarization which elevates the dielectric constant. Additionally, the heterogeneous nature of the nanocomposite structure introduces phase boundaries that can facilitate Maxwell-Wagner-Sillars interfacial polarization, further contributing to an increase in permittivity. Decreasing Factors: The silsesquioxane core within the POSS units is silica-like and exhibits lower electronic polarizability compared to typical organic polymer backbones. Furthermore, the bulky geometry of the POSS cages tends to increase the fractional free volume of the matrix, reducing the number density of polarizable dipoles per unit volume. The spinning processing history may also induce chain orientation or packing that restricts dipole mobility. Dominant Factor: While the polar organic groups provide a baseline for dipole polarization, the incorporation of the low-polarizability inorganic silsesquioxane cores and the significant increase in free volume associated with the nanocomposite structure are the dominant factors, qualitatively driving the dielectric constant lower relative to dense, purely organic polymer systems."
    },
    "analysis_without_hierarchical_structure": {
      "descriptive_text": "The sample comprises a hybrid copolymer system synthesized from MMA-POSS and a trifunctional furan compound (TF) without additional additives. Fabricated via a spinning process, the resulting material was characterized for its dielectric constant.",
      "reasoning_analysis": "Increasing Factors: The chemical composition includes polar ester groups from the MMA-POSS monomer and heteroatomic oxygen within the furan rings, both of which enhance dipole polarization and inherently drive the dielectric constant upward. Additionally, a dense morphology resulting from the spinning process would maximize the density of these polarizable units per unit volume. Decreasing Factors: The incorporation of POSS cages introduces intrinsic free volume due to the nanocage architecture and features Si-O-Si linkages with lower polarizability than typical organic backbones, thereby reducing the dielectric constant. Furthermore, the spinning processing history often induces micro-voids or porosity within the matrix, and the trifunctional nature of the furan compound suggests crosslinking that restricts segmental mobility, both of which limit orientational polarization and lower the overall eps. Dominant Factor: The structural influence of the POSS cages combined with the morphological effects of the spinning process qualitatively dominates the dielectric behavior. The introduction of free volume and potential air voids typically outweighs the contribution of the polar functional groups in such hybrid systems, leading to a net reduction in the dielectric constant relative to standard dense organic polymers."
    }
  },
  {
    "doi": null,
    "title": "Dielectric Properties of Solid Polymers",
    "year": null,
    "chemical_composition": {
      "repeat_unit_psmiles": "[*]CC(c1cccc(Cl)c1)[*]",
      "monomers": [
        {
          "name": "m-chlorostyrene",
          "smiles": "Clc1cccc(C=C)c1",
          "ratio_value": null,
          "ratio_unit": null
        }
      ],
      "additives": [],
      "is_homopolymer": true
    },
    "processing_history": "Thermal polymerization in benzene, purified monomers, fractional precipitation, vacuum dried. Disk-shaped samples. Dielectric constant measured at 100.0°C and 1 c/s.",
    "hierarchical_structure": "Amorphous.",
    "properties": {
      "eps": {
        "value": [
          3.739
        ],
        "unit": null
      }
    },
    "analysis_with_hierarchical_structure": {
      "descriptive_text": "The sample consists of an amorphous poly(m-chlorostyrene) homopolymer synthesized via thermal polymerization in benzene using purified monomers. Following synthesis, the material underwent fractional precipitation and was subsequently vacuum dried to remove residual solvent before being molded into disk-shaped samples. The dielectric constant was characterized at a temperature of 100.0°C and a frequency of 1 c/s.",
      "reasoning_analysis": "Increasing Factors: The presence of the electronegative chlorine atom at the meta-position of the phenyl ring introduces a permanent dipole moment, significantly enhancing orientational polarization and driving the eps higher compared to non-polar polystyrene analogs. Additionally, the measurement conditions of 100.0°C and 1 c/s facilitate dielectric response; the low frequency allows sufficient time for dipolar relaxation, while the elevated temperature likely exceeds the glass transition temperature of the amorphous polymer, enabling the segmental motion required for dipole alignment which increases eps. Decreasing Factors: The bulky phenyl backbone imposes steric hindrance that restricts the full rotational freedom of the C-Cl dipole moments, limiting the maximum achievable polarization and suppressing eps. Furthermore, the processing history involving fractional precipitation and vacuum drying removes low-molecular-weight oligomers and residual benzene, reducing free volume and chain mobility relative to a crude sample, which qualitatively dampens the dielectric response and lowers the eps. Dominant Factor: While the intrinsic polarity of the chlorostyrene repeat unit establishes the baseline capacity for polarization, the dominant factor governing the final eps behavior is the combination of the amorphous structure and the elevated measurement temperature, which unlocks the segmental mobility necessary for the polar groups to orient within the applied electric field."
    },
    "analysis_without_hierarchical_structure": {
      "descriptive_text": "The sample comprises a poly(m-chlorostyrene) homopolymer synthesized via thermal polymerization in benzene using purified monomers. Following polymerization, the material was purified through fractional precipitation and subjected to vacuum drying to eliminate residual solvents. Disk-shaped specimens were fabricated for characterization, with the dielectric constant measured at 100.0°C and a frequency of 1 c/s.",
      "reasoning_analysis": "Increasing Factors: The incorporation of chlorine atoms on the phenyl rings introduces strong permanent dipoles within the repeat units, significantly enhancing orientational polarization compared to non-polar analogs. The measurement conditions, specifically the low frequency of 1 c/s and elevated temperature of 100.0°C, facilitate extensive segmental motion and allow sufficient time for dipolar relaxation, thereby maximizing the dielectric response. Decreasing Factors: The absence of high-permittivity additives or conductive fillers prevents extrinsic enhancement of the dielectric constant through interfacial polarization mechanisms. Additionally, the rigorous purification process involving fractional precipitation and vacuum drying removes ionic impurities and residual solvents that could otherwise contribute to space charge accumulation or ionic conductivity, which often artificially inflates permittivity values at low frequencies. Dominant Factor: The intrinsic molecular polarity arising from the chloro-substitution combined with the permissive measurement conditions qualitatively dominates the dielectric behavior, ensuring that the observed eps is primarily governed by the dipolar orientation of the polymer chains rather than extrinsic impurity effects."
    }
  },
  {
    "doi": "10.1016/j.polymer.2007.08.041",
    "title": "High optical transparency, low dielectric constant and light color of novel organosoluble polyamides with bulky alicyclic pendent group",
    "year": 2007,
    "chemical_composition": {
      "repeat_unit_psmiles": null,
      "monomers": [
        {
          "name": "1,1-bis[4-(2-trifluoromethyl-4-aminophenoxy)phenyl]-4-tert-butylcyclohexane",
          "smiles": "CC(C)(C)C1CCC(CCC1)(c2ccc(Oc3c(C(F)(F)F)ccc(N)c3)cc2)c4ccc(Oc5c(C(F)(F)F)ccc(N)c5)cc4",
          "ratio_value": null,
          "ratio_unit": null
        },
        {
          "name": "5-tert-butylisophthalic acid",
          "smiles": "CC(C)(C)c1cc(C(=O)O)cc(C(=O)O)c1",
          "ratio_value": null,
          "ratio_unit": null
        }
      ],
      "additives": [],
      "is_homopolymer": false
    },
    "processing_history": "Synthesized via Yamazaki polycondensation using triphenyl phosphite, pyridine, NMP, and calcium chloride at 130°C for 3h under argon. Precipitated in methanol, washed with hot methanol and water. Films prepared (casting implied). Gold electrodes vacuum deposited on dried films. Dielectric constant measured by parallel plate capacitor method using TA Instruments DEA 2970 at 100Hz, 25°C under nitrogen atmosphere.",
    "hierarchical_structure": "Amorphous (no melting peaks in DSC). Increased free volume due to bulky tert-butylcyclohexyl cardo and trifluoromethyl substituents.",
    "properties": {
      "eps": {
        "value": [
          3.29
        ],
        "unit": null
      }
    },
    "analysis_with_hierarchical_structure": {
      "descriptive_text": "The sample consists of an amorphous copolymer synthesized via Yamazaki polycondensation between 1,1-bis[4-(2-trifluoromethyl-4-aminophenoxy)phenyl]-4-tert-butylcyclohexane and 5-tert-butylisophthalic acid. This chemical structure incorporates bulky tert-butylcyclohexyl cardo motifs and trifluoromethyl substituents which generate increased free volume within the matrix. The material was prepared by reacting the monomers in NMP with triphenyl phosphite and pyridine at 130°C under argon, followed by precipitation in methanol and washing with hot methanol and water. Films were cast and dried, then subjected to vacuum deposition of gold electrodes. The dielectric constant was characterized using a parallel plate capacitor method with a TA Instruments DEA 2970 at 100 Hz and 25°C under a nitrogen atmosphere.",
      "reasoning_analysis": "Increasing Factors: The formation of polar amide linkages during the polycondensation of the diamine and diacid monomers introduces permanent dipoles capable of orientational polarization, which inherently increases the dielectric constant. Additionally, the ether linkages and aromatic rings within the backbone contribute to electronic and atomic polarizability. Decreasing Factors: The presence of trifluoromethyl groups significantly lowers electronic polarizability due to the low polarizability of fluorine atoms and their high electronegativity. Moreover, the bulky tert-butyl and cardo structures disrupt efficient chain packing, leading to the observed increased free volume; this reduction in density decreases the concentration of polarizable units per unit volume, thereby suppressing the dielectric constant. Dominant Factor: Although the polar amide backbone suggests higher permittivity, the strategic incorporation of fluorine and bulky non-polar substituents designed to maximize free volume is the dominant factor. These structural features typically outweigh the contribution of the polar linkages, resulting in a qualitatively lower dielectric constant relative to conventional non-fluorinated aromatic polyamides."
    },
    "analysis_without_hierarchical_structure": {
      "descriptive_text": "The sample is a copolymer synthesized via Yamazaki polycondensation utilizing 1,1-bis[4-(2-trifluoromethyl-4-aminophenoxy)phenyl]-4-tert-butylcyclohexane and 5-tert-butylisophthalic acid as monomers. The reaction was conducted in N-methyl-2-pyrrolidone with triphenyl phosphite, pyridine, and calcium chloride at 130°C for 3 hours under an argon atmosphere. Following synthesis, the polymer was precipitated in methanol, washed with hot methanol and water, and processed into films. Gold electrodes were vacuum deposited onto the dried films, and the dielectric constant was subsequently measured using a parallel plate capacitor method with a TA Instruments DEA 2970 at 100 Hz and 25°C under a nitrogen atmosphere.",
      "reasoning_analysis": "Increasing Factors: The formation of amide linkages during the polycondensation introduces strong permanent dipoles capable of orientational polarization, particularly at the measurement frequency of 100 Hz. Additionally, the aromatic rings within the backbone contribute to electronic polarizability, inherently driving the dielectric constant upward. Decreasing Factors: The incorporation of trifluoromethyl groups introduces atoms with low polarizability and significantly increases fractional free volume, which reduces the density of polarizable units per unit volume. The bulky tert-butyl and cyclohexane substituents further disrupt chain packing, limiting dipole-dipole interactions and increasing free volume. Furthermore, the processing history involving precipitation and washing with hot methanol and water removes polar residual solvents and salts, preventing artificial elevation of the dielectric constant. Dominant Factor: Although the polar amide linkages provide an intrinsic mechanism for high permittivity, the substantial increase in fractional free volume induced by the bulky tert-butyl and cyclohexane substituents combined with the low polarizability of the fluorinated groups qualitatively dominates the material response. These structural features reduce the net dipole density and restrict cooperative dipolar motion, exerting a stronger downward influence on the eps compared to the upward drive from the amide dipoles."
    }
  },
  {
    "doi": null,
    "title": "High Dielectric and Actuated Properties of Silicone Dielectric Elastomers Filled With Magnesium-Doped Calcium Copper Titanate Particles",
    "year": 2018,
    "chemical_composition": {
      "repeat_unit_psmiles": "[Si](C)(C)O",
      "monomers": [
        {
          "name": "Dimethylsiloxane",
          "smiles": "[Si](C)(C)O",
          "ratio_value": null,
          "ratio_unit": null
        }
      ],
      "additives": [
        {
          "name": "RTV-3083",
          "type": "crosslinker",
          "amount_value": null,
          "amount_unit": null
        }
      ],
      "is_homopolymer": true
    },
    "processing_history": "Commercial PDMS (RTV-3483) mixed with curing agent (RTV-3083), poured into PTFE mold, heated at 30 °C for 24 h. Dielectric constant measured by broadband dielectric analyzer at 100 Hz, room temperature.",
    "hierarchical_structure": "Amorphous silicone elastomer.",
    "properties": {
      "eps": {
        "value": [
          9.76
        ],
        "unit": null
      }
    },
    "analysis_with_hierarchical_structure": {
      "descriptive_text": "The sample consists of an amorphous silicone elastomer based on a polydimethylsiloxane (PDMS) homopolymer backbone. It was fabricated by mixing commercial PDMS (RTV-3483) with the RTV-3083 curing agent, followed by casting into a PTFE mold and thermal curing at 30 °C for 24 hours to establish the network structure. The dielectric properties were subsequently characterized using a broadband dielectric analyzer operating at 100 Hz under room temperature conditions.",
      "reasoning_analysis": "Increasing Factors: The conversion from liquid prepolymer to solid elastomer via thermal curing increases the bulk density, thereby increasing the number of polarizable units per unit volume which tends to raise the dielectric constant. Additionally, the RTV-3083 crosslinker may introduce functional groups with slightly higher polarity than the dimethylsiloxane repeat units, contributing to dipolar polarization. Decreasing Factors: The chemical composition is dominated by non-polar methyl groups attached to the siloxane backbone, which lack strong permanent dipoles required for significant orientational polarization. Furthermore, the establishment of the crosslinked network during the 24-hour heating period restricts segmental mobility, limiting the ability of chain dipoles to align with the electric field at the measurement frequency of 100 Hz. Dominant Factor: The intrinsic non-polar nature of the methyl-functionalized siloxane backbone qualitatively dominates the dielectric response, ensuring a low dielectric constant regardless of the densification from curing or the presence of the crosslinking agent."
    },
    "analysis_without_hierarchical_structure": {
      "descriptive_text": "The sample consists of a polydimethylsiloxane (PDMS) homopolymer network formed by mixing commercial PDMS (RTV-3483) with a RTV-3083 curing agent. This mixture was poured into a polytetrafluoroethylene (PTFE) mold and subjected to thermal curing at 30 °C for 24 hours to establish the crosslinked structure. The dielectric constant was subsequently characterized using a broadband dielectric analyzer operating at 100 Hz under room temperature conditions.",
      "reasoning_analysis": "Increasing Factors: The measurement conducted at room temperature, which is significantly above the glass transition temperature of PDMS, ensures the polymer chains possess high segmental mobility, facilitating dipole orientation and maximizing the orientational polarization contribution to the dielectric constant. Additionally, the incorporation of the RTV-3083 crosslinker introduces chemical functionalities that may possess higher polarity than the pure siloxane backbone, potentially increasing the overall polarizability of the network. Decreasing Factors: The fundamental chemical composition features non-polar methyl side groups attached to the siloxane backbone, which inherently exhibit low electronic and atomic polarizability compared to polymers with polar substituents. Furthermore, the formation of a crosslinked network during the 24-hour thermal treatment restricts large-scale chain mobility and free volume, which limits interfacial polarization mechanisms that would otherwise elevate the dielectric constant in uncured liquid prepolymer states. Dominant Factor: The intrinsic low polarity of the dimethylsiloxane repeat units dominates the dielectric response, as the absence of strong permanent dipoles in the main chain and side groups ensures the material maintains a characteristically low dielectric constant regardless of the crosslinking density or mild thermal processing history."
    }
  },
  {
    "doi": "10.1002/marc.202300601",
    "title": "The Recent Advances of Polymer–POSS Nanocomposites With Low Dielectric Constant",
    "year": 2024,
    "chemical_composition": {
      "repeat_unit_psmiles": null,
      "monomers": [
        {
          "name": "Polystyrene (PS)",
          "smiles": null,
          "ratio_value": null,
          "ratio_unit": null
        }
      ],
      "additives": [
        {
          "name": "Ovi-POSS",
          "type": "filler",
          "amount_value": null,
          "amount_unit": null
        }
      ],
      "is_homopolymer": false
    },
    "processing_history": "Added to polystyrene as described in Ref [221] (Sample Ovi-POSS/PS). Dielectric constant measured (frequency not specified).",
    "hierarchical_structure": "Ovi-POSS/PS nanocomposite.",
    "properties": {
      "eps": {
        "value": [
          2.3
        ],
        "unit": null
      }
    },
    "analysis_with_hierarchical_structure": {
      "descriptive_text": "The sample is characterized as an Ovi-POSS/PS nanocomposite consisting of a Polystyrene matrix incorporated with Ovi-POSS filler. The material was prepared by adding the filler to the polystyrene according to the protocol in Ref [221], establishing a hierarchical nanocomposite structure. Dielectric constant measurements were performed to evaluate the permittivity of the resulting composite system.",
      "reasoning_analysis": "Increasing Factors: The inclusion of Ovi-POSS introduces inorganic silsesquioxane cages with Si-O bonds that possess higher electronic polarizability than the hydrocarbon Polystyrene backbone, inherently driving the dielectric constant upward. Additionally, the nanocomposite structure generates significant interfacial area between the filler and matrix, which can promote Maxwell-Wagner-Sillars interfacial polarization and increase the effective permittivity. Decreasing Factors: The Polystyrene matrix is non-polar with a naturally low dielectric constant, and the organic vinyl groups on the POSS cage do not contribute significant dipolar moments, limiting orientational polarization. Furthermore, any potential increase in free volume or nanovoids resulting from the steric integration of the bulky POSS cages into the polymer matrix could reduce the overall material density, thereby lowering the dielectric constant. Dominant Factor: The higher intrinsic polarizability of the inorganic Si-O core compared to the organic matrix is the dominant factor, suggesting that the addition of Ovi-POSS qualitatively increases the eps relative to neat Polystyrene, provided that the dispersion method described in Ref [221] minimizes void formation."
    },
    "analysis_without_hierarchical_structure": {
      "descriptive_text": "The material investigated is a nanocomposite comprising a Polystyrene (PS) matrix reinforced with Ovi-POSS filler. Following the preparation protocol detailed in Ref [221], the Ovi-POSS was incorporated into the polystyrene to form the Sample Ovi-POSS/PS, and the dielectric constant of the resulting composite was measured.",
      "reasoning_analysis": "Increasing Factors: The incorporation of Ovi-POSS introduces silsesquioxane cages containing Si-O-Si linkages, which exhibit higher electronic and atomic polarizability compared to the purely hydrocarbon backbone of the Polystyrene matrix, potentially elevating the dielectric constant. Additionally, the heterogeneity introduced by the filler creates polymer-filler interfaces that may facilitate interfacial polarization mechanisms, such as Maxwell-Wagner-Sillars effects, contributing to a higher eps. Decreasing Factors: The rigid, bulky geometry of the POSS nanocages disrupts the chain packing efficiency of the Polystyrene matrix, leading to an expansion in fractional free volume. Since the dielectric constant is density-dependent, this increase in free volume reduces the number of polarizable units per unit volume, thereby exerting a downward pressure on the eps. Furthermore, the non-polar nature of the Polystyrene matrix itself provides a low permittivity baseline. Dominant Factor: While the intrinsic polarizability of the inorganic filler suggests an increase, the dominant factor governing the final dielectric behavior is the morphological change induced by the nanofiller. The significant increase in free volume resulting from the poor packing efficiency of the bulky POSS cages within the polymer matrix typically outweighs the polarizability contribution of the Si-O bonds, qualitatively driving the eps towards lower values relative to theoretical mixing rules for this specific nanocomposite system."
    }
  },
  {
    "doi": "10.1002/marc.202300601",
    "title": "The Recent Advances of Polymer–POSS Nanocomposites With Low Dielectric Constant",
    "year": 2024,
    "chemical_composition": {
      "repeat_unit_psmiles": null,
      "monomers": [
        {
          "name": "OG-POSS",
          "smiles": null,
          "ratio_value": null,
          "ratio_unit": null
        },
        {
          "name": "HID (4,4-(hexafluoro-isopropylidene)dianiline)",
          "smiles": null,
          "ratio_value": null,
          "ratio_unit": null
        }
      ],
      "additives": [],
      "is_homopolymer": false
    },
    "processing_history": "LbL self-assembly as described in Ref [211] (Sample OG-POSS/HID). Dielectric constant measured (frequency not specified).",
    "hierarchical_structure": "OG-POSS/HID nanocomposite film.",
    "properties": {
      "eps": {
        "value": [
          1.57
        ],
        "unit": null
      }
    },
    "analysis_with_hierarchical_structure": {
      "descriptive_text": "The sample is an OG-POSS/HID nanocomposite film composed of Octaglobular Polyhedral Oligomeric Silsesquioxane and 4,4-(hexafluoro-isopropylidene)dianiline monomers. This hybrid structure was fabricated via layer-by-layer self-assembly as described in Ref [211], resulting in an organized nanocomposite architecture. The dielectric constant of the resulting film was measured following the self-assembly process, reflecting the combined influence of the fluorinated dianiline and the silsesquioxane cage within the layered film morphology.",
      "reasoning_analysis": "Increasing Factors: The presence of the silsesquioxane cage in OG-POSS introduces an inorganic silica-like core with higher electronic polarizability than purely organic fluorocarbon chains, which tends to increase the dielectric constant. Additionally, the nanocomposite structure created by LbL self-assembly generates extensive organic-inorganic interfaces, which can induce interfacial polarization (Maxwell-Wagner-Sillars effect) and elevate the eps, particularly if measured at lower frequencies. The layer-by-layer processing may also facilitate denser molecular packing compared to bulk casting, reducing free volume and consequently raising permittivity. Decreasing Factors: The HID monomer incorporates hexafluoro-isopropylidene groups, where the low polarizability of carbon-fluorine bonds intrinsically lowers the dielectric constant. Furthermore, the bulky, rigid geometry of the POSS cages disrupts efficient chain packing, introducing nanoscale free volume that effectively reduces the overall eps of the film. Dominant Factor: Although interfacial polarization and the inorganic core contribute to increasing the dielectric response, the intrinsic low polarizability of the fluorinated HID segments combined with the significant free volume generated by the bulky POSS cages are qualitatively the dominant factors. These structural features are characteristic of low-k dielectric material design, suggesting a net driving force toward reduced permittivity relative to non-fluorinated, densely packed polymer systems."
    },
    "analysis_without_hierarchical_structure": {
      "descriptive_text": "The sample consists of a hybrid copolymer system incorporating OG-POSS cage structures and 4,4-(hexafluoro-isopropylidene)dianiline (HID) monomers. Fabrication was achieved through Layer-by-Layer (LbL) self-assembly, yielding a structured OG-POSS/HID composite. The dielectric constant of the resulting material was characterized, although the specific measurement frequency was not specified.",
      "reasoning_analysis": "Increasing Factors: The inclusion of OG-POSS introduces silsesquioxane cages containing Si-O-Si bonds, which exhibit higher electronic polarizability compared to standard hydrocarbon chains, potentially elevating the dielectric constant. Additionally, the aromatic rings within the HID monomer contribute to electronic polarizability, and the Layer-by-Layer assembly may promote dense packing that maximizes dipole density per unit volume. Decreasing Factors: The hexafluoro-isopropylidene groups in the HID monomer contain C-F bonds characterized by low polarizability and high electronegativity, which inherently suppress the dielectric constant. Furthermore, the bulky, rigid geometry of the POSS cages often disrupts efficient polymer chain packing, increasing the fractional free volume and thereby reducing the overall dielectric permittivity. Dominant Factor: The presence of fluorine atoms within the HID monomer structure is typically the dominant influence in such systems, as the low polarizability of C-F bonds combined with the free volume effects induced by the POSS nanocages qualitatively drives the dielectric constant downward relative to non-fluorinated, densely packed aromatic polymers."
    }
  },
  {
    "doi": "10.1002/marc.202300601",
    "title": "The Recent Advances of Polymer–POSS Nanocomposites With Low Dielectric Constant",
    "year": 2024,
    "chemical_composition": {
      "repeat_unit_psmiles": null,
      "monomers": [
        {
          "name": "PFCP (perfluorocyclopentene-based aromatic ether polymer)",
          "smiles": null,
          "ratio_value": null,
          "ratio_unit": null
        }
      ],
      "additives": [
        {
          "name": "FD-POSS",
          "type": "filler",
          "amount_value": null,
          "amount_unit": null
        }
      ],
      "is_homopolymer": false
    },
    "processing_history": "Synthesized by incorporating FD-POSS into PFCP as described in Ref [226] (Sample FD-POSS/PFCP). Dielectric constant measured (frequency not specified).",
    "hierarchical_structure": "FD-POSS/PFCP composite.",
    "properties": {
      "eps": {
        "value": [
          1.53
        ],
        "unit": null
      }
    },
    "analysis_with_hierarchical_structure": {
      "descriptive_text": "The sample consists of a perfluorocyclopentene-based aromatic ether polymer (PFCP) matrix composite incorporating FD-POSS as a filler component. Synthesized according to the methodology outlined in Reference [226], the resulting FD-POSS/PFCP composite was subjected to dielectric constant characterization. The hierarchical structure is defined by the dispersion of the fluorinated polyhedral oligomeric silsesquioxane within the aromatic ether polymer matrix.",
      "reasoning_analysis": "Increasing Factors: The incorporation of inorganic silsesquioxane cages introduces Si-O-Si linkages which possess higher electronic polarizability compared to the purely organic fluorinated backbone, potentially elevating the dielectric constant. Additionally, the formation of a composite structure creates polymer-filler interfaces where interfacial polarization may occur, contributing to an increase in eps. Decreasing Factors: The primary driver for reducing eps is the high concentration of fluorine atoms in both the PFCP matrix and the FD-POSS filler; the high electronegativity and low polarizability of the C-F bond significantly lower the material's overall electronic polarizability. Furthermore, the rigid nanostructure of the POSS cages may restrict polymer chain segmental motion, minimizing dipolar orientation contributions. Dominant Factor: The intrinsic low polarizability associated with the extensive fluorination of both the matrix and the filler components qualitatively dominates the dielectric behavior, ensuring that the electronic properties of the perfluorinated architecture dictate the baseline permittivity over interfacial or inorganic linkage effects."
    },
    "analysis_without_hierarchical_structure": {
      "descriptive_text": "The sample comprises a hybrid composite system consisting of a perfluorocyclopentene-based aromatic ether polymer (PFCP) matrix incorporated with FD-POSS filler. Synthesized by integrating the FD-POSS into the PFCP matrix, the material represents a non-homopolymer architecture designed to modify the intrinsic properties of the fluorinated backbone. The dielectric constant of this FD-POSS/PFCP composite was measured to assess its electrical performance following the specific incorporation protocol referenced in the processing history.",
      "reasoning_analysis": "Increasing Factors: The introduction of FD-POSS filler creates a heterogeneous interface between the inorganic-organic hybrid cages and the polymer matrix, which can induce Maxwell-Wagner-Sillars interfacial polarization under an electric field, potentially increasing the eps. Additionally, the silsesquioxane core contains Si-O bonds which possess higher bond polarizability compared to the C-F bonds in the matrix, contributing to a localized increase in permittivity. Decreasing Factors: The high fluorine content in both the PFCP backbone and the FD-POSS modifier significantly reduces electronic and atomic polarizability due to the strong electronegativity of fluorine atoms tightly binding valence electrons. Furthermore, the rigid, cage-like geometry of the POSS nanoparticles introduces nanoscale free volume into the polymer network, lowering the overall material density and reducing the concentration of polarizable dipoles per unit volume. Dominant Factor: The intrinsic low polarizability associated with the extensive fluorination of both the matrix and the filler, combined with the density reduction from nanoscale free volume, qualitatively dominates the dielectric behavior, driving the eps downward relative to non-fluorinated or dense polymer systems despite potential interfacial polarization effects."
    }
  },
  {
    "doi": null,
    "title": "Dielectric Properties of Solid Polymers",
    "year": null,
    "chemical_composition": {
      "repeat_unit_psmiles": "[*]CC(c1cccc(Cl)c1)[*]",
      "monomers": [
        {
          "name": "m-chlorostyrene",
          "smiles": "Clc1cccc(C=C)c1",
          "ratio_value": null,
          "ratio_unit": null
        }
      ],
      "additives": [],
      "is_homopolymer": true
    },
    "processing_history": "Thermal polymerization in benzene, purified monomers, fractional precipitation, vacuum dried. Disk-shaped samples. Dielectric constant measured at 100.0°C and 1 kc/s.",
    "hierarchical_structure": "Amorphous.",
    "properties": {
      "eps": {
        "value": [
          3.047
        ],
        "unit": null
      }
    },
    "analysis_with_hierarchical_structure": {
      "descriptive_text": "The investigated material is an amorphous poly(m-chlorostyrene) homopolymer synthesized via thermal polymerization in benzene utilizing purified monomers. Post-synthesis processing involved fractional precipitation and vacuum drying to ensure purity, after which the material was formed into disk-shaped samples for analysis. Dielectric characterization was performed at 100.0°C and a frequency of 1 kc/s.",
      "reasoning_analysis": "Increasing Factors: The substitution of chlorine atoms at the meta position of the phenyl ring introduces significant permanent dipole moments, enhancing orientational polarizability relative to non-polar polystyrene. The amorphous hierarchical structure facilitates dipole alignment by lacking crystalline constraints, while the elevated measurement temperature and low frequency promote segmental mobility and dipolar relaxation contributions. Decreasing Factors: The vacuum drying process eliminates residual solvents or volatile impurities that could artificially inflate the dielectric constant through extrinsic polarization mechanisms. Additionally, the steric bulk of the chlorine substituents may restrict local chain mobility compared to unsubstituted analogs, potentially limiting dipole orientation if the measurement temperature is below the glass transition temperature. Dominant Factor: The intrinsic polarity conferred by the chloro-substitution qualitatively dominates the dielectric response, establishing a higher baseline permittivity driven by the C-Cl bond dipole moment, outweighing the restrictive effects of steric hindrance or the normalizing effects of the purification history."
    },
    "analysis_without_hierarchical_structure": {
      "descriptive_text": "The sample consists of a poly(m-chlorostyrene) homopolymer synthesized through thermal polymerization in benzene using purified monomers. Following synthesis, the polymer was purified via fractional precipitation and vacuum dried to remove residual solvents. The material was fabricated into disk-shaped samples, and the dielectric constant was measured at 100.0°C and a frequency of 1 kc/s.",
      "reasoning_analysis": "Increasing Factors: The presence of the electronegative chlorine atom on the phenyl ring introduces a permanent dipole moment, significantly enhancing orientational polarization compared to non-polar analogs. The vacuum drying process eliminates residual solvent, increasing material density and the number density of dipoles per unit volume. Additionally, the low measurement frequency of 1 kc/s permits full dipolar relaxation, and the elevated temperature of 100.0°C facilitates segmental mobility required for dipole alignment. Decreasing Factors: The elevated measurement temperature causes thermal expansion, which reduces the number density of dipoles per unit volume, potentially counteracting the benefits of increased mobility. The meta-substitution pattern of the chlorine atom may also result in a less favorable net dipole vector contribution compared to para-substituted isomers. Dominant Factor: The intrinsic chemical polarity introduced by the chloro-substituent is the dominant factor, as the existence of permanent dipoles fundamentally dictates the dielectric response mechanism, superseding the secondary effects of thermal density changes or substitution geometry."
    }
  },
  {
    "doi": "10.1016/j.polymer.2014.07.001",
    "title": "Benzocyclobutene-functionalized poly(m-phenylene): A novel polymer with low dielectric constant and high thermostability",
    "year": 2014,
    "chemical_composition": {
      "repeat_unit_psmiles": "[*]c1cc([*])cc(C2Cc3ccccc32)c1",
      "monomers": [
        {
          "name": "1-benzocyclobutenyl-3,5-dichlorobenzene",
          "smiles": "Clc1cc(Cl)cc(C2Cc3ccccc32)c1",
          "ratio_value": null,
          "ratio_unit": null
        }
      ],
      "additives": [],
      "is_homopolymer": true
    },
    "processing_history": "Polymer synthesized via Ullmann coupling of 1-benzocyclobutenyl-3,5-dichlorobenzene using NiBr2, PPh3, 2,2'-bipyridine, and Zn dust in DMAC at 80 °C for 36 h. Polymer purified by precipitation in methanol/HCl and dried. Film prepared by spin-coating polymer solution in trimethylbenzene on Al-backed Si wafer. Cured at 250 °C for 5 h under N2 to form cross-linked network. Dielectric constant measured by Agilent 4294A Precision Impedance Analyzer at room temperature, frequency range 0.10 MHz to 30 MHz.",
    "hierarchical_structure": "Cross-linked network structure after curing. Smooth surface with roughness less than 2 nm over 5 μm square area.",
    "properties": {
      "eps": {
        "value": [
          2.64
        ],
        "unit": null
      }
    },
    "analysis_with_hierarchical_structure": {
