Repository: hhtrick/HHT-code

# HHT training framework

This directory contains model training, embedding precomputation, inference, article-level baselines and the curated datasets. All commands below assume that the working directory is `train_code/`.

## 3. Datasets and fixed partitions

Each main dataset is a JSON array at `dataset/{property}/{property}.json`. Entries contain source metadata, `chemical_composition`, `processing_history`, `hierarchical_structure`, `properties`, and two generated-analysis objects. Targets are stored as `properties[property]["value"]`; source metadata and target values are not predictive input fields.

| Property | Train | Validation | Test | Total |
|---|---:|---:|---:|---:|

File: train_code/dataset/eps/eps.json (part 146 of 190)
[
      "descriptive_text": "The sample consists of a homopolymer derived from 1-benzocyclobutenyl-3,5-dichlorobenzene monomers, synthesized via Ullmann coupling using NiBr2, PPh3, 2,2'-bipyridine, and Zn dust in DMAC at 80 °C for 36 h. Following purification by precipitation in methanol/HCl and drying, the polymer was processed into a thin film by spin-coating a trimethylbenzene solution onto an Al-backed Si wafer. The film was subsequently cured at 250 °C for 5 h under a N2 atmosphere to induce a cross-linked network structure, resulting in a smooth surface with roughness less than 2 nm over a 5 μm square area. The dielectric constant was characterized using an Agilent 4294A Precision Impedance Analyzer at room temperature across a frequency range of 0.10 MHz to 30 MHz.",
      "reasoning_analysis": "Increasing Factors: The incorporation of chlorine atoms onto the aromatic backbone introduces strong permanent dipoles and enhances atomic polarizability, intrinsically driving the dielectric constant (eps) higher compared to non-halogenated analogs. Additionally, the high density of aromatic rings contributes significant electronic polarizability due to delocalized π-electrons, and the thermal curing process densifies the film by eliminating free volume, thereby increasing the number density of polarizable units per unit volume. Decreasing Factors: The formation of a rigid cross-linked network during the 250 °C cure restricts polymer chain segmental mobility, which limits the ability of permanent dipoles to reorient in response to the applied electric field, potentially reducing the orientational polarization contribution to the eps. Furthermore, the absence of high-k additives or plasticizers ensures that no extrinsic factors elevate the dielectric response beyond the intrinsic polymer value. Dominant Factor: The intrinsic electronic and atomic polarizability dictated by the chlorinated aromatic chemical composition is the dominant factor governing the eps. While cross-linking restricts dipole mobility, the high electron density from the aromatic systems and the strong polarizability of the chlorine substituents establish a baseline dielectric constant that is qualitatively elevated relative to standard hydrocarbon networks, with the densification from curing reinforcing this high polarizability state."
    },
    "analysis_without_hierarchical_structure": {
      "descriptive_text": "The sample is a homopolymer synthesized from the monomer 1-benzocyclobutenyl-3,5-dichlorobenzene via Ullmann coupling using a nickel catalyst system in DMAC at 80 °C for 36 hours. Following synthesis, the polymer was purified by precipitation in methanol/HCl and dried. Thin films were prepared by spin-coating a polymer solution in trimethylbenzene onto aluminum-backed silicon wafers and subsequently cured at 250 °C for 5 hours under a nitrogen atmosphere to form a cross-linked network. The dielectric constant was characterized using a precision impedance analyzer at room temperature across a frequency range of 0.10 MHz to 30 MHz.",
      "reasoning_analysis": "Increasing Factors: The aromatic polyphenylene backbone possesses high electronic polarizability compared to aliphatic structures, which intrinsically elevates the dielectric constant. Additionally, trace residual catalyst species from the Ullmann coupling synthesis, such as nickel or phosphine ligands, could introduce ionic or dipolar contributions if not completely removed during purification. Decreasing Factors: The thermal curing process at 250 °C activates the benzocyclobutene groups to form a dense cross-linked network, which significantly restricts segmental chain motion and dipolar orientation, thereby reducing the dielectric constant. Furthermore, the high-temperature cure and drying steps effectively remove residual polar solvents like DMAC and trimethylbenzene, minimizing interfacial polarization and free volume. Dominant Factor: The formation of the highly cross-linked network during the thermal cure is the dominant factor, as the structural rigidification limits the mobility of polarizable units and suppresses dipolar relaxation mechanisms, ultimately governing the final dielectric behavior more significantly than the intrinsic electronic polarizability of the aromatic backbone."
    }
  },
  {
    "doi": null,
    "title": "Dielectric Properties of Solid Polymers",
    "year": null,
    "chemical_composition": {
      "repeat_unit_psmiles": "[*]CC(c1cccc(Cl)c1)[*]",
      "monomers": [
        {
          "name": "m-chlorostyrene",
          "smiles": "Clc1cccc(C=C)c1",
          "ratio_value": null,
          "ratio_unit": null
        }
      ],
      "additives": [],
      "is_homopolymer": true
    },
    "processing_history": "Thermal polymerization in benzene, purified monomers, fractional precipitation, vacuum dried. Disk-shaped samples. Dielectric constant measured at 100.0°C and 10 kc/s.",
    "hierarchical_structure": "Amorphous.",
    "properties": {
      "eps": {
        "value": [
          2.856
        ],
        "unit": null
      }
    },
    "analysis_with_hierarchical_structure": {
      "descriptive_text": "The sample consists of an amorphous poly(m-chlorostyrene) homopolymer synthesized via thermal polymerization in benzene using purified monomers. Following synthesis, the material underwent fractional precipitation and vacuum drying to remove residual solvents and impurities before being molded into disk-shaped samples. The dielectric constant was subsequently characterized at a temperature of 100.0°C and a frequency of 10 kc/s.",
      "reasoning_analysis": "Increasing Factors: The incorporation of chlorine atoms on the meta-position of the phenyl rings within the m-chlorostyrene repeating units introduces significant permanent dipole moments, which enhances orientational polarization and drives the eps upward relative to non-polar styrenic polymers. Additionally, the measurement temperature of 100.0°C is likely near or above the glass transition temperature, promoting segmental mobility that allows these dipoles to align more effectively with the electric field, further increasing eps. The amorphous nature of the hierarchical structure also facilitates dipole orientation by avoiding the restrictive packing found in crystalline domains. Decreasing Factors: The measurement frequency of 10 kc/s may limit the contribution of slower dipolar relaxation processes if their relaxation times exceed the period of the applied field, thereby capping the maximum orientational polarization. Moreover, the extensive purification history, including fractional precipitation and vacuum drying, eliminates residual solvents and ionic impurities that could otherwise contribute to interfacial polarization or conductivity, leading to a lower eps compared to less processed materials. Dominant Factor: The electronic and orientational polarization arising from the polar C-Cl bonds in the chemical composition is the dominant factor. While the processing history ensures a clean baseline and the measurement conditions enable mobility, the intrinsic dipole moment of the chlorostyrene monomer fundamentally dictates a qualitatively elevated eps compared to unsubstituted polystyrene analogs."
    },
    "analysis_without_hierarchical_structure": {
      "descriptive_text": "The sample consists of a poly(m-chlorostyrene) homopolymer synthesized via thermal polymerization in benzene using purified monomers. Following synthesis, the polymer was purified through fractional precipitation and vacuum dried to remove residual volatiles. The material was formed into disk-shaped samples, and the dielectric constant was characterized at 100.0°C and 10 kc/s.",
      "reasoning_analysis": "Increasing Factors: The presence of the electronegative chlorine substituent on the meta-position of the phenyl ring introduces a permanent dipole moment, significantly enhancing orientational polarization compared to non-polar styrenic analogs. Additionally, the measurement temperature of 100.0°C increases segmental mobility, facilitating dipole alignment, while the low frequency of 10 kc/s allows slower relaxation processes to contribute fully to the permittivity. Decreasing Factors: The absence of high-dielectric fillers or plasticizers limits the permittivity to the intrinsic value of the organic matrix. Furthermore, the rigorous vacuum drying and fractional precipitation remove residual solvents and low-molecular-weight species that could otherwise introduce extrinsic polarization effects or artificially inflate the dielectric response. Dominant Factor: The intrinsic dipolar contribution arising from the chloro-substituent is the primary chemical driver establishing the baseline permittivity, while the measurement temperature relative to the polymer's thermal transitions qualitatively dominates the extent of dipolar orientation realized during characterization."
    }
  },
  {
    "doi": null,
    "title": "Dielectric Properties of Solid Polymers",
    "year": null,
    "chemical_composition": {
      "repeat_unit_psmiles": "[*]CC(c1cccc(Cl)c1)[*]",
      "monomers": [
        {
          "name": "m-chlorostyrene",
          "smiles": "Clc1cccc(C=C)c1",
          "ratio_value": null,
          "ratio_unit": null
        }
      ],
      "additives": [],
      "is_homopolymer": true
    },
    "processing_history": "Thermal polymerization in benzene, purified monomers, fractional precipitation, vacuum dried. Disk-shaped samples. Dielectric constant measured at 100.0°C and 100 c/s.",
    "hierarchical_structure": "Amorphous.",
    "properties": {
      "eps": {
        "value": [
          3.291
        ],
        "unit": null
      }
    },
    "analysis_with_hierarchical_structure": {
      "descriptive_text": "The investigated sample is an amorphous poly(m-chlorostyrene) homopolymer synthesized through thermal polymerization in benzene using purified monomers. Post-polymerization processing involved fractional precipitation followed by vacuum drying to ensure solvent removal, after which the material was molded into disk-shaped specimens. Dielectric characterization was performed on these samples at 100.0°C and a frequency of 100 c/s.",
      "reasoning_analysis": "Increasing Factors: The incorporation of chlorine atoms on the phenyl ring introduces strong permanent dipoles, significantly enhancing electronic and orientation polarization relative to non-polar styrenics. The amorphous hierarchical structure lacks crystalline constraints, facilitating segmental motion required for dipole alignment. Furthermore, the measurement conditions of 100.0°C and 100 c/s promote maximum dipole orientation; the elevated temperature increases chain mobility near the glass transition region, while the low frequency allows sufficient time for slower polarization mechanisms to contribute to the total permittivity. Decreasing Factors: The vacuum drying process aims to remove residual benzene solvent; any remaining solvent would act as a free-volume enhancer or plasticizer, so its thorough removal may slightly restrict chain mobility compared to a solvent-cast film with residuals, potentially limiting the magnitude of orientation polarization. Additionally, the steric bulk of the meta-substituted chlorine atom may impose some rotational barriers on the phenyl ring compared to unsubstituted counterparts, slightly hindering optimal dipole alignment. Dominant Factor: The presence of the highly polar chloro substituent is the dominant factor. While processing and measurement conditions modulate the mobility of these dipoles, the intrinsic increase in polarizability provided by the C-Cl bond fundamentally establishes a higher baseline dielectric constant compared to non-halogenated polymers, amplified by the favorable measurement conditions that allow these dipoles to fully respond to the electric field."
    },
    "analysis_without_hierarchical_structure": {
      "descriptive_text": "The sample comprises a poly(m-chlorostyrene) homopolymer synthesized via thermal polymerization in benzene using purified monomers. Following synthesis, the material underwent fractional precipitation and was vacuum dried to ensure purity. The resulting polymer was fabricated into disk-shaped samples, and the dielectric constant was characterized at a temperature of 100.0°C and a frequency of 100 c/s.",
      "reasoning_analysis": "Increasing Factors: The chemical composition features a chlorine substituent on the aromatic ring, introducing a permanent dipole moment that enhances orientational polarization relative to non-polar styrenic polymers. Additionally, the processing history specifies a measurement temperature of 100.0°C, which likely exceeds the glass transition temperature, thereby increasing chain segment mobility and facilitating dipole alignment. The low measurement frequency of 100 c/s further allows sufficient time for these dipoles to orient with the applied field, maximizing the dielectric response. Decreasing Factors: The rigorous purification steps, including fractional precipitation and vacuum drying, remove residual solvents and ionic impurities that could otherwise contribute to interfacial polarization or conductivity losses, thereby preventing artificial inflation of the dielectric constant. Furthermore, the absence of high-permittivity additives or conductive fillers limits the dielectric constant to the intrinsic value of the polymer matrix. Dominant Factor: The intrinsic dipole moment provided by the chloro-substituent is the primary structural determinant, but the measurement conditions defined in the processing history, specifically the elevated temperature and low frequency, dominantly enable the full realization of orientational polarization, dictating the magnitude of the observed dielectric constant."
    }
  },
  {
    "doi": null,
    "title": "High Dielectric and Actuated Properties of Silicone Dielectric Elastomers Filled With Magnesium-Doped Calcium Copper Titanate Particles",
    "year": 2018,
    "chemical_composition": {
      "repeat_unit_psmiles": "[Si](C)(C)O",
      "monomers": [
        {
          "name": "Dimethylsiloxane",
          "smiles": "[Si](C)(C)O",
          "ratio_value": null,
          "ratio_unit": null
        }
      ],
      "additives": [
        {
          "name": "RTV-3083",
          "type": "crosslinker",
          "amount_value": null,
          "amount_unit": null
        },
        {
          "name": "CCTO particles",
          "type": "filler",
          "amount_value": 2,
          "amount_unit": "wt%"
        }
      ],
      "is_homopolymer": true
    },
    "processing_history": "CCTO powders synthesized by coprecipitation, mixed with PDMS and THF solvent, stirring 20 min. Curing agent blended, poured into PTFE mold, heated at 30 °C for 24 h. Dielectric constant measured by broadband dielectric analyzer at 100 Hz, room temperature.",
    "hierarchical_structure": "CCTO particles (200-800 nm) well dispersed in silicone elastomer matrix.",
    "properties": {
      "eps": {
        "value": [
          12.42
        ],
        "unit": null
      }
    },
    "analysis_with_hierarchical_structure": {
      "descriptive_text": "The sample comprises a polydimethylsiloxane (PDMS) homopolymer matrix crosslinked with RTV-3083 and filled with 2 wt% CaCu3Ti4O12 (CCTO) ceramic particles ranging from 200 to 800 nm. The CCTO powders were initially synthesized via coprecipitation before being mixed with the PDMS precursor and tetrahydrofuran (THF) solvent under stirring for 20 minutes. Following the addition of the curing agent, the mixture was cast into a polytetrafluoroethylene (PTFE) mold and cured at 30 °C for 24 hours to form a silicone elastomer composite with well-dispersed filler particles. The dielectric properties were characterized using a broadband dielectric analyzer at 100 Hz and room temperature.",
      "reasoning_analysis": "Increasing Factors: The inclusion of CCTO particles, known for their giant intrinsic dielectric constant, introduces high-permittivity phases into the composite, directly driving the eps upward. Furthermore, the well-dispersed hierarchical structure of 200-800 nm particles within the insulating matrix facilitates interfacial polarization (Maxwell-Wagner-Sillars effect), which is particularly pronounced at the low measurement frequency of 100 Hz, further enhancing the dielectric constant. Decreasing Factors: The PDMS matrix possesses an intrinsically low dielectric constant due to the non-polar methyl groups and flexible siloxane backbone, which acts to lower the overall composite eps. The low filler loading of 2 wt% limits the volumetric contribution of the high-permittivity ceramic phase. Additionally, the use of THF solvent during processing carries a risk of microvoid formation upon evaporation during the 30 °C curing step, which would reduce the effective permittivity due to the low dielectric constant of air. Dominant Factor: Despite the low-permittivity matrix and potential voids from solvent processing, the high intrinsic permittivity of the CCTO filler combined with significant interfacial polarization effects at low frequency qualitatively dominates the dielectric response, resulting in a net increase in eps relative to the neat silicone elastomer."
    },
    "analysis_without_hierarchical_structure": {
      "descriptive_text": "The sample consists of a polydimethylsiloxane homopolymer matrix incorporated with 2 wt% CaCu3Ti4O12 (CCTO) particles and crosslinked with RTV-3083. The CCTO powders were synthesized via coprecipitation and dispersed in the polymer precursor using tetrahydrofuran solvent under stirring for 20 minutes. After blending the curing agent, the mixture was cast into a polytetrafluoroethylene mold and thermally treated at 30 °C for 24 hours. The dielectric constant was characterized using a broadband dielectric analyzer at 100 Hz and room temperature.",
      "reasoning_analysis": "Increasing Factors: The inclusion of CCTO particles, which possess a significantly higher intrinsic dielectric constant than the polymer matrix, introduces high-polarizability regions that elevate the composite permittivity. Additionally, the low measurement frequency of 100 Hz promotes Maxwell-Wagner-Sillars interfacial polarization at the boundaries between the insulating PDMS and the CCTO filler, further enhancing the dielectric response. Decreasing Factors: The polydimethylsiloxane backbone is characterized by low polarity due to symmetric methyl side groups, establishing a low baseline permittivity. Furthermore, the low filler loading of 2 wt% restricts the volumetric contribution of the high-k phase, preventing percolation and ensuring the bulk properties remain heavily influenced by the low-k matrix. Dominant Factor: The low volumetric fraction of the filler ensures the low-polarity PDMS matrix qualitatively dominates the bulk dielectric response, limiting the overall eps magnitude despite the high intrinsic permittivity of the CCTO particles and the presence of interfacial polarization mechanisms."
    }
  },
  {
    "doi": null,
    "title": "Dielectric Properties of Solid Polymers",
    "year": null,
    "chemical_composition": {
      "repeat_unit_psmiles": "[*]CC(c1cccc(Cl)c1)[*]",
      "monomers": [
        {
          "name": "m-chlorostyrene",
          "smiles": "Clc1cccc(C=C)c1",
          "ratio_value": null,
          "ratio_unit": null
        }
      ],
      "additives": [],
      "is_homopolymer": true
    },
    "processing_history": "Thermal polymerization in benzene, purified monomers, fractional precipitation, vacuum dried. Disk-shaped samples. Dielectric constant measured at 100.0°C and 100 kc/s.",
    "hierarchical_structure": "Amorphous.",
    "properties": {
      "eps": {
        "value": [
          2.729
        ],
        "unit": null
      }
    },
    "analysis_with_hierarchical_structure": {
      "descriptive_text": "The investigated sample is an amorphous poly(m-chlorostyrene) homopolymer synthesized through thermal polymerization in benzene using purified monomers. Post-synthesis processing involved fractional precipitation and vacuum drying to remove residual solvents and impurities, after which the material was molded into disk-shaped specimens. Dielectric characterization was performed at 100.0°C and 100 kc/s.",
      "reasoning_analysis": "Increasing Factors: The substitution of a chlorine atom on the meta-position of the phenyl ring introduces a strong permanent dipole moment, significantly increasing the material's overall polarizability compared to non-halogenated analogues. Additionally, the measurement temperature of 100.0°C likely approaches the glass transition region, enhancing segmental mobility within the amorphous structure and allowing dipoles to orient more effectively with the electric field. Decreasing Factors: The hydrocarbon backbone remains inherently non-polar, limiting the maximum achievable permittivity relative to polymers with polar backbones. Furthermore, the measurement frequency of 100 kc/s may restrict the contribution of slower dipolar relaxation processes that would contribute at lower frequencies, and the vacuum drying process ensures the removal of any residual solvent that could otherwise act as a plasticizer to artificially enhance chain mobility and permittivity. Dominant Factor: The intrinsic polarity introduced by the chloro-substituent qualitatively dominates the dielectric behavior, establishing a higher baseline permittivity than polystyrene, while the thermal energy at 100.0°C facilitates the dipolar orientation required to manifest this property."
    },
    "analysis_without_hierarchical_structure": {
      "descriptive_text": "The sample consists of a poly(m-chlorostyrene) homopolymer synthesized through thermal polymerization in benzene using purified monomers. Following synthesis, the polymer underwent fractional precipitation for purification and was subsequently vacuum dried to remove residual solvent. The material was formed into disk-shaped samples for characterization, where the dielectric constant was measured at 100.0°C and a frequency of 100 kc/s.",
      "reasoning_analysis": "Increasing Factors: The incorporation of chlorine atoms on the meta-position of the phenyl rings introduces strong permanent dipole moments along the polymer backbone, significantly enhancing orientational polarization compared to non-polar polystyrene. Furthermore, the measurement temperature of 100.0°C approaches the glass transition region, facilitating increased segmental mobility that allows these dipoles to align more readily with the applied electric field, while vacuum drying prevents the dilution of the dielectric response by residual low-permittivity solvent. Decreasing Factors: The measurement frequency of 100 kc/s imposes a time-scale constraint that may prevent slower relaxation modes associated with large-scale segmental motions from fully contributing to the total permittivity. Additionally, the meta-substitution geometry introduces specific steric constraints that might limit the rotational freedom of the phenyl rings compared to para-substituted analogs, potentially restricting the maximum achievable dipole alignment. Dominant Factor: The intrinsic polarity introduced by the chloro-substituent is the dominant factor. While frequency and steric hindrance impose limits, the presence of the electronegative chlorine fundamentally shifts the material from non-polar to polar, dictating a significantly higher baseline dielectric constant than the hydrocarbon backbone alone would support, especially under thermal conditions that activate dipolar mobility."
    }
  },
  {
    "doi": null,
    "title": "Dielectric Properties of Solid Polymers",
    "year": null,
    "chemical_composition": {
      "repeat_unit_psmiles": "[*]CC(c1cccc(Cl)c1)[*]",
      "monomers": [
        {
          "name": "m-chlorostyrene",
          "smiles": "Clc1cccc(C=C)c1",
          "ratio_value": null,
          "ratio_unit": null
        }
      ],
      "additives": [],
      "is_homopolymer": true
    },
    "processing_history": "Thermal polymerization in benzene, purified monomers, fractional precipitation, vacuum dried. Disk-shaped samples. Dielectric constant measured at 112.5°C and 1 c/s.",
    "hierarchical_structure": "Amorphous.",
    "properties": {
      "eps": {
        "value": [
          4.461
        ],
        "unit": null
      }
    },
    "analysis_with_hierarchical_structure": {
      "descriptive_text": "The sample comprises an amorphous poly(m-chlorostyrene) homopolymer synthesized through thermal polymerization in benzene using purified monomers. Post-synthesis processing involved fractional precipitation and vacuum drying to yield disk-shaped specimens. Dielectric characterization was performed on these samples at 112.5°C and a frequency of 1 c/s.",
      "reasoning_analysis": "Increasing Factors: The presence of the electronegative chlorine substituent on the aromatic ring introduces a permanent dipole moment, significantly enhancing orientational polarization compared to unsubstituted polystyrene. The measurement conditions, specifically the low frequency (1 c/s) and elevated temperature (112.5°C), facilitate segmental chain mobility, allowing these dipoles to align effectively with the applied electric field. Additionally, the amorphous structure lacks crystalline constraints, providing sufficient free volume for dipole reorientation. Decreasing Factors: Steric hindrance from the polymer backbone restricts the complete rotational freedom of the polar side groups, limiting the magnitude of polarization relative to small molecule analogs. Furthermore, the vacuum drying step removes residual solvent, eliminating any plasticization effects that might have otherwise increased free volume and chain mobility. Dominant Factor: The intrinsic polarity introduced by the meta-chloro substitution, synergized with measurement conditions that maximize dipolar relaxation (high temperature and low frequency), qualitatively dominates the dielectric behavior, driving the permittivity higher than non-polar hydrocarbon polymers."
    },
    "analysis_without_hierarchical_structure": {
      "descriptive_text": "The sample comprises a poly(m-chlorostyrene) homopolymer synthesized via thermal polymerization in benzene using purified monomers. Following synthesis, the material was subjected to fractional precipitation and vacuum drying to ensure purity. The resulting polymer was fabricated into disk-shaped samples, and the dielectric constant was characterized at 112.5°C and a frequency of 1 c/s.",
      "reasoning_analysis": "Increasing Factors: The presence of the electronegative chlorine atom on the meta-position of the phenyl ring introduces a permanent dipole moment to the repeat unit, significantly enhancing orientational polarizability and driving the eps higher compared to non-polar analogs. Additionally, the characterization conditions specified in the processing history, particularly the low frequency (1 c/s) and elevated temperature (112.5°C), promote segmental mobility and allow sufficient time for dipole alignment with the electric field, thereby increasing the measured eps. Decreasing Factors: The absence of high-permittivity additives or conductive fillers restricts the dielectric response to the intrinsic limits of the organic polymer matrix, limiting the upper bound of the eps. Furthermore, the rigorous purification steps, including fractional precipitation and vacuum drying, remove residual ionic impurities or polar solvents that could otherwise contribute to interfacial polarization or conductivity losses, preventing artificial inflation of the eps. Dominant Factor: The intrinsic molecular polarity derived from the chloro-substituent establishes the fundamental capacity for dielectric storage, while the elevated measurement temperature relative to the polymer's glass transition temperature dominates the dynamic behavior by enabling full dipolar relaxation contribution at the low measurement frequency, qualitatively defining the final eps magnitude."
    }
  },
  {
    "doi": null,
    "title": "High Dielectric and Actuated Properties of Silicone Dielectric Elastomers Filled With Magnesium-Doped Calcium Copper Titanate Particles",
    "year": 2018,
    "chemical_composition": {
      "repeat_unit_psmiles": "[Si](C)(C)O",
      "monomers": [
        {
          "name": "Dimethylsiloxane",
          "smiles": "[Si](C)(C)O",
          "ratio_value": null,
          "ratio_unit": null
        }
      ],
      "additives": [
        {
          "name": "RTV-3083",
          "type": "crosslinker",
          "amount_value": null,
          "amount_unit": null
        },
        {
          "name": "M-CCTO particles",
          "type": "filler",
          "amount_value": 2,
          "amount_unit": "wt%"
        }
      ],
      "is_homopolymer": true
    },
    "processing_history": "M-CCTO powders synthesized by coprecipitation with Mg doping, mixed with PDMS and THF solvent, stirring 20 min. Curing agent blended, poured into PTFE mold, heated at 30 °C for 24 h. Dielectric constant measured by broadband dielectric analyzer at 100 Hz, room temperature.",
    "hierarchical_structure": "M-CCTO particles (400-800 nm) well dispersed in silicone elastomer matrix.",
    "properties": {
      "eps": {
        "value": [
          13.39
        ],
        "unit": null
      }
    },
    "analysis_with_hierarchical_structure": {
      "descriptive_text": "The sample comprises a polydimethylsiloxane (PDMS) homopolymer matrix crosslinked with RTV-3083 and filled with 2 wt% Mg-doped CaCu3Ti4O12 (M-CCTO) particles. The M-CCTO fillers, synthesized via coprecipitation, exhibit particle sizes between 400 and 800 nm and are well dispersed within the silicone elastomer. Preparation involved mixing the components with THF solvent under stirring for 20 minutes, blending with a curing agent, casting into a PTFE mold, and thermal curing at 30 °C for 24 hours. The dielectric constant was characterized using a broadband dielectric analyzer at 100 Hz and room temperature.",
      "reasoning_analysis": "Increasing Factors: The incorporation of M-CCTO particles, which possess an intrinsically giant dielectric constant, introduces high-polarizability regions within the composite. The well-dispersed nature of the 400-800 nm particles creates extensive polymer-filler interfaces, facilitating Maxwell-Wagner-Sillars interfacial polarization, a mechanism that is particularly active and contributes significantly to permittivity at the low measurement frequency of 100 Hz. Decreasing Factors: The continuous phase consists of PDMS, which has an intrinsically low dielectric constant due to its non-polar methyl groups and flexible siloxane backbone. The low filler loading of 2 wt% ensures the high-k phase is not percolated, limiting the effective medium permittivity according to mixing laws. Additionally, the use of THF solvent during processing risks introducing micro-voids upon evaporation, which possess a dielectric constant near unity, thereby reducing the overall effective permittivity. Dominant Factor: While the low-k PDMS matrix establishes the baseline permittivity, the presence of the high-k M-CCTO filler acts as the primary driver modifying the dielectric behavior. The interfacial polarization generated at the ceramic-elastomer boundaries under low-frequency conditions qualitatively dominates the final permittivity behavior, driving it higher than the neat polymer despite the low filler concentration and potential void formation."
    },
    "analysis_without_hierarchical_structure": {
      "descriptive_text": "The sample consists of a polydimethylsiloxane (PDMS) homopolymer matrix incorporated with RTV-3083 crosslinker and 2 wt% Mg-doped CaCu3Ti4O12 (M-CCTO) ceramic particles. The M-CCTO powders were initially synthesized via coprecipitation with Mg doping before being mixed with the PDMS precursor and tetrahydrofuran (THF) solvent under stirring for 20 minutes. Following the blending of a curing agent, the mixture was cast into a polytetrafluoroethylene (PTFE) mold and thermally cured at 30 °C for 24 hours. The dielectric constant was subsequently characterized using a broadband dielectric analyzer at 100 Hz under room temperature conditions.",
      "reasoning_analysis": "Increasing Factors: The incorporation of Mg-doped CaCu3Ti4O12 (M-CCTO) particles, which possess a giant dielectric constant, into the polymer matrix serves as the primary mechanism for enhancing permittivity. Additionally, the heterogeneity introduced by the filler-matrix interface promotes Maxwell-Wagner-Sillars interfacial polarization, particularly significant at the low measurement frequency of 100 Hz. The Mg doping during coprecipitation may further optimize the internal barrier layer capacitance of the ceramic particles, contributing to higher intrinsic particle permittivity. Decreasing Factors: The polydimethylsiloxane (PDMS) backbone is inherently non-polar with a low baseline dielectric constant, which limits the overall composite permittivity relative to high-k polymers. The low filler loading of 2 wt% restricts the formation of conductive pathways or significant percolation effects that would drastically boost eps. Furthermore, the use of THF solvent introduces a risk of micro-void formation upon evaporation during the 30 °C curing process, which could lower the effective dielectric constant if voids remain trapped within the PTFE mold. Dominant Factor: The presence of the high-k M-CCTO ceramic filler dominates the dielectric behavior. Despite the low volume fraction and the low-k nature of the PDMS matrix, the immense contrast in permittivity between the ceramic filler and the polymer, coupled with interfacial polarization effects at low frequency, qualitatively drives the composite eps higher than that of the neat crosslinked PDMS."
    }
  },
  {
    "doi": null,
    "title": "Dielectric Properties of Solid Polymers",
    "year": null,
    "chemical_composition": {
      "repeat_unit_psmiles": "[*]CC(c1cccc(Cl)c1)[*]",
      "monomers": [
        {
          "name": "m-chlorostyrene",
          "smiles": "Clc1cccc(C=C)c1",
          "ratio_value": null,
          "ratio_unit": null
        }
      ],
      "additives": [],
      "is_homopolymer": true
    },
    "processing_history": "Thermal polymerization in benzene, purified monomers, fractional precipitation, vacuum dried. Disk-shaped samples. Dielectric constant measured at 112.5°C and 10 c/s.",
    "hierarchical_structure": "Amorphous.",
    "properties": {
      "eps": {
        "value": [
          4.039
        ],
        "unit": null
      }
    },
    "analysis_with_hierarchical_structure": {
      "descriptive_text": "This sample comprises an amorphous poly(m-chlorostyrene) homopolymer synthesized via thermal polymerization in benzene using purified monomers. Following synthesis, the material underwent fractional precipitation and vacuum drying to ensure purity before being molded into disk-shaped specimens for characterization. The dielectric constant was measured at a temperature of 112.5°C and a frequency of 10 c/s.",
      "reasoning_analysis": "Increasing Factors: The incorporation of chlorine atoms onto the phenyl rings introduces permanent dipole moments within the repeat units, enabling orientational polarization that inherently elevates the dielectric constant relative to non-polar polystyrene. Furthermore, the measurement temperature of 112.5°C likely places the material in or above the glass transition region, facilitating the segmental chain mobility necessary for dipole alignment, while the low measurement frequency of 10 c/s allows sufficient time for these dipoles to orient with the applied field. Decreasing Factors: The amorphous hierarchical structure implies a lower packing density compared to a crystalline analog, reducing the number of polarizable units per unit volume. Additionally, the absence of high-permittivity additives or fillers limits the dielectric response to the intrinsic properties of the polymer matrix, and the moderate polarity of the C-Cl bond yields a lower permittivity compared to polymers with stronger dipolar groups such as nitriles. Dominant Factor: The presence of the polar chlorine substituent combined with the thermal and frequency conditions that enable full dipolar relaxation qualitatively dominates the dielectric behavior, establishing a permittivity significantly enhanced by orientational polarization despite the limitations imposed by the amorphous packing density."
    },
    "analysis_without_hierarchical_structure": {
      "descriptive_text": "The sample consists of a poly(m-chlorostyrene) homopolymer synthesized through thermal polymerization in benzene using purified monomers. Following synthesis, the polymer underwent fractional precipitation and was subsequently vacuum dried to remove residual solvents. The material was formed into disk-shaped samples for characterization, where the dielectric constant was measured at a temperature of 112.5°C and a frequency of 10 c/s.",
      "reasoning_analysis": "Increasing Factors: The substitution of a chlorine atom on the meta-position of the phenyl ring introduces a significant permanent dipole moment to the polymer backbone, enhancing orientational polarization relative to non-polar styrenics. Furthermore, the dielectric measurement performed at a low frequency of 10 c/s allows sufficient time for dipolar relaxation processes to occur, maximizing the contribution of these dipoles to the overall permittivity. The measurement temperature of 112.5°C likely approaches or exceeds the glass transition temperature, promoting segmental mobility necessary for dipole alignment. Decreasing Factors: The processing history includes fractional precipitation and vacuum drying, which effectively remove residual benzene solvent and low-molecular-weight species; the removal of residual solvent eliminates any potential plasticization effect that could have further increased chain mobility and dipolar orientation at the measurement temperature. Additionally, the absence of high-permittivity inorganic fillers or polar additives limits the dielectric constant to the intrinsic value of the organic matrix. Dominant Factor: The intrinsic dipole moment generated by the chloro-substitution on the aromatic ring is the dominant structural factor establishing the baseline permittivity, while the low-frequency measurement condition is the dominant experimental factor ensuring that this polarizability is fully realized in the measured eps value."
    }
  },
  {
    "doi": "10.1016/j.polymer.2009.10.022",
    "title": "Synthesis and characterization of highly optical transparent and low dielectric constant fluorinated polyimides",
    "year": 2009,
    "chemical_composition": {
      "repeat_unit_psmiles": null,
      "monomers": [
        {
          "name": "4,4-(Hexafluoroisopropylidene)diphthalic anhydride",
          "smiles": "FC(F)(F)C(c1ccc2C(=O)OC(=O)c2c1)(c3ccc4C(=O)OC(=O)c4c3)C(F)(F)F",
          "ratio_value": null,
          "ratio_unit": null
        },
        {
          "name": "1,1-bis[4-(4′-amino-2′-trifluoromethylphenoxy)phenyl]-1-[3″,5″-bis(trifluoromethyl)phenyl]-2,2,2-trifluoroethane",
          "smiles": "FC(F)(F)C(c1cc(C(F)(F)F)cc(C(F)(F)F)c1)(c2ccc(cc2)Oc3c(C(F)(F)F)cc(N)cc3)c4ccc(cc4)Oc5c(C(F)(F)F)cc(N)cc5",
          "ratio_value": null,
          "ratio_unit": null
        }
      ],
      "additives": [],
      "is_homopolymer": false
    },
