Repository: hhtrick/HHT-code

# HHT training framework

This directory contains model training, embedding precomputation, inference, article-level baselines and the curated datasets. All commands below assume that the working directory is `train_code/`.

## 3. Datasets and fixed partitions

Each main dataset is a JSON array at `dataset/{property}/{property}.json`. Entries contain source metadata, `chemical_composition`, `processing_history`, `hierarchical_structure`, `properties`, and two generated-analysis objects. Targets are stored as `properties[property]["value"]`; source metadata and target values are not predictive input fields.

| Property | Train | Validation | Test | Total |
|---|---:|---:|---:|---:|

File: train_code/dataset/eps/eps.json (part 147 of 190)
[
    "processing_history": "Synthesized via one-step thermal polycondensation in m-cresol/toluene at 180°C for 12h. Films cast from 20wt% DMAc solution, thermally baked at 80°C/4h, 120°C/1h, 150°C/1h, 220°C/1h. Dielectric constant calculated from average refractive index (n_AV) measured at 1310nm using prism coupler at room temperature via Maxwell's equation (ε = 1.10 n_AV^2).",
    "hierarchical_structure": "Completely amorphous morphology confirmed by wide-angle X-ray diffraction (XRD).",
    "properties": {
      "eps": {
        "value": [
          2.49
        ],
        "unit": null
      }
    },
    "analysis_with_hierarchical_structure": {
      "descriptive_text": "The sample is a fluorinated copolymer synthesized via one-step thermal polycondensation of 4,4-(hexafluoroisopropylidene)diphthalic anhydride and 1,1-bis[4-(4′-amino-2′-trifluoromethylphenoxy)phenyl]-1-[3″,5″-bis(trifluoromethyl)phenyl]-2,2,2-trifluoroethane. Films were cast from a 20wt% DMAc solution and subjected to a stepwise thermal baking protocol ranging from 80°C to 220°C to ensure solvent removal and imidization. The resulting material exhibits a completely amorphous morphology as confirmed by wide-angle X-ray diffraction. The dielectric constant was indirectly determined by measuring the average refractive index at 1310nm using a prism coupler at room temperature and applying Maxwell's equation.",
      "reasoning_analysis": "Increasing Factors: The formation of polar imide linkages during polycondensation introduces significant dipole moments, while the aromatic backbone contributes to high electronic polarizability, both of which inherently drive the dielectric constant upward. Decreasing Factors: The extensive incorporation of fluorine atoms via hexafluoroisopropylidene and trifluoromethyl substituents drastically reduces bond polarizability due to the low electronegativity and tight electron binding of fluorine. Additionally, the bulky nature of these fluorinated groups increases the fractional free volume within the amorphous matrix, reducing the number density of polarizable units, and the rigorous stepwise thermal baking up to 220°C ensures the removal of polar solvent residues that would otherwise elevate permittivity. Dominant Factor: The strong electron-withdrawing nature and low polarizability of the C-F bonds, coupled with the free volume expansion caused by the bulky trifluoromethyl groups, qualitatively dominate the dielectric behavior, significantly suppressing the dielectric constant relative to non-fluorinated polyimides despite the presence of polar imide rings."
    },
    "analysis_without_hierarchical_structure": {
      "descriptive_text": "The sample is a fluorinated polyimide copolymer synthesized from 4,4-(hexafluoroisopropylidene)diphthalic anhydride and a multifunctional trifluoromethyl-substituted diamine monomer. The polymer was prepared via one-step thermal polycondensation in a m-cresol and toluene solvent system at 180°C for 12 hours. Subsequently, films were cast from a 20wt% solution in dimethylacetamide and subjected to a stepwise thermal baking protocol ranging from 80°C to 220°C to ensure solvent removal and imidization. The dielectric constant was subsequently determined indirectly by measuring the average refractive index at 1310nm using a prism coupler at room temperature and applying Maxwell's equation.",
      "reasoning_analysis": "Increasing Factors: The presence of polar imide linkages formed during polycondensation introduces strong dipole moments within the backbone, which inherently supports higher electronic and orientational polarization. Additionally, the use of polar solvents like dimethylacetamide and m-cresol during processing presents a risk where incomplete removal during thermal baking could leave residual polar species that elevate the dielectric constant. Decreasing Factors: The incorporation of multiple trifluoromethyl groups in both the dianhydride and diamine monomers significantly reduces electronic polarizability due to the low polarizability of fluorine atoms. Furthermore, these bulky side groups disrupt chain packing, increasing the fractional free volume within the film, which reduces the number of polarizable units per unit volume. The rigorous stepwise thermal baking up to 220°C further mitigates dielectric permittivity by ensuring the evaporation of residual high-boiling solvents. Dominant Factor: The dominant factor is the extensive fluorination and the associated increase in free volume. Although the imide backbone is inherently polar, the low polarizability of the carbon-fluorine bonds and the volumetric expansion caused by the bulky trifluoromethyl substituents qualitatively dominate the material response, driving the dielectric constant lower relative to conventional non-fluorinated polyimides."
    }
  },
  {
    "doi": null,
    "title": "Dielectric Properties of Solid Polymers",
    "year": null,
    "chemical_composition": {
      "repeat_unit_psmiles": "[*]CC(c1cccc(Cl)c1)[*]",
      "monomers": [
        {
          "name": "m-chlorostyrene",
          "smiles": "Clc1cccc(C=C)c1",
          "ratio_value": null,
          "ratio_unit": null
        }
      ],
      "additives": [],
      "is_homopolymer": true
    },
    "processing_history": "Thermal polymerization in benzene, purified monomers, fractional precipitation, vacuum dried. Disk-shaped samples. Dielectric constant measured at 112.5°C and 100 c/s.",
    "hierarchical_structure": "Amorphous.",
    "properties": {
      "eps": {
        "value": [
          3.651
        ],
        "unit": null
      }
    },
    "analysis_with_hierarchical_structure": {
      "descriptive_text": "The sample consists of an amorphous poly(m-chlorostyrene) homopolymer synthesized via thermal polymerization in benzene using purified monomers. Following synthesis, the material underwent fractional precipitation and vacuum drying to ensure purity before being molded into disk-shaped samples. The dielectric constant was subsequently characterized at 112.5°C and 100 c/s.",
      "reasoning_analysis": "Increasing Factors: The incorporation of the electronegative chlorine atom at the meta-position of the styrene ring introduces a permanent dipole moment, significantly enhancing orientational polarizability compared to non-polar analogs. Additionally, the measurement temperature of 112.5°C likely approaches or exceeds the glass transition temperature, facilitating segmental chain motion that allows these dipoles to align with the applied electric field, while the low frequency (100 c/s) ensures sufficient time for full dipolar relaxation. Decreasing Factors: The amorphous hierarchical structure results in a lower packing density compared to a hypothetical crystalline phase, reducing the number density of dipoles per unit volume. Furthermore, the rigorous vacuum drying processing history removes residual solvents or moisture that could otherwise contribute to interfacial polarization or ionic conductivity, thereby maintaining a lower, intrinsic dielectric constant. Dominant Factor: The intrinsic dipole moment generated by the chloro-substituent is the dominant chemical factor establishing a higher baseline permittivity, but the thermal state during measurement relative to the glass transition is the critical physical factor determining the magnitude of dipolar contribution observed."
    },
    "analysis_without_hierarchical_structure": {
      "descriptive_text": "The sample consists of a poly(m-chlorostyrene) homopolymer characterized by a vinyl backbone with meta-chlorophenyl side groups. It was synthesized via thermal polymerization in benzene using purified monomers, followed by fractional precipitation and vacuum drying to ensure purity. The resulting material was formed into disk-shaped samples, and the dielectric constant was measured at a temperature of 112.5°C and a frequency of 100 c/s.",
      "reasoning_analysis": "Increasing Factors: The presence of the chlorine atom on the phenyl ring introduces a strong permanent dipole moment to the polymer structure, which intrinsically increases the dielectric constant compared to non-polar analogs. Additionally, the measurement temperature of 112.5°C likely exceeds the glass transition temperature, enabling segmental chain mobility that facilitates the orientation of these dipoles in response to the electric field, while the low frequency of 100 c/s allows sufficient time for full dipole relaxation. Decreasing Factors: The extensive purification history, including fractional precipitation and vacuum drying, removes residual solvents and polar impurities that could otherwise artificially elevate the dielectric constant. Furthermore, the amorphous nature of the homopolymer results in free volume within the material, which lowers the effective dipole density per unit volume compared to a densely packed crystalline lattice. Dominant Factor: While the purification steps ensure intrinsic values, the presence of the polar chloro-substituent combined with the measurement temperature enabling segmental relaxation constitutes the dominant influence, as the thermal activation of chain mobility is required for the permanent dipoles to contribute maximally to the dielectric permittivity."
    }
  },
  {
    "doi": null,
    "title": "Dielectric Properties of Solid Polymers",
    "year": null,
    "chemical_composition": {
      "repeat_unit_psmiles": "[*]CC(c1cccc(Cl)c1)[*]",
      "monomers": [
        {
          "name": "m-chlorostyrene",
          "smiles": "Clc1cccc(C=C)c1",
          "ratio_value": null,
          "ratio_unit": null
        }
      ],
      "additives": [],
      "is_homopolymer": true
    },
    "processing_history": "Thermal polymerization in benzene, purified monomers, fractional precipitation, vacuum dried. Disk-shaped samples. Dielectric constant measured at 112.5°C and 1 kc/s.",
    "hierarchical_structure": "Amorphous.",
    "properties": {
      "eps": {
        "value": [
          3.298
        ],
        "unit": null
      }
    },
    "analysis_with_hierarchical_structure": {
      "descriptive_text": "The sample comprises an amorphous poly(m-chlorostyrene) homopolymer synthesized through thermal polymerization in benzene using purified monomers. Following synthesis, the material was subjected to fractional precipitation and vacuum drying to ensure purity before being formed into disk-shaped specimens. The dielectric constant was characterized at an elevated temperature of 112.5°C and a frequency of 1 kc/s.",
      "reasoning_analysis": "Increasing Factors: The incorporation of chlorine atoms at the meta-position of the phenyl ring introduces strong permanent dipole moments to the polymer backbone, significantly enhancing orientational polarization compared to non-polar analogs. Additionally, the measurement temperature of 112.5°C likely exceeds the glass transition temperature, providing sufficient thermal energy for segmental chain mobility that allows these dipoles to align with the electric field, while the amorphous structure avoids crystalline constraints on dipole orientation. Decreasing Factors: The measurement frequency of 1 kc/s imposes a time-scale constraint that may prevent slower dipolar relaxation modes from fully contributing to the polarization compared to static conditions. Furthermore, the rigorous vacuum drying processing history removes residual solvent that could otherwise increase free volume and chain mobility, potentially limiting the maximum achievable dielectric response. Dominant Factor: The intrinsic high polarity of the carbon-chlorine bond combined with the thermally activated segmental mobility above the glass transition temperature qualitatively dominates the behavior, driving the dielectric constant to higher values relative to non-halogenated polystyrene derivatives despite the frequency limitations."
    },
    "analysis_without_hierarchical_structure": {
      "descriptive_text": "The sample consists of a poly(m-chlorostyrene) homopolymer synthesized via thermal polymerization in benzene using purified monomers. Following synthesis, the polymer was purified through fractional precipitation and subsequently vacuum dried to ensure removal of residual volatiles. The material was fabricated into disk-shaped samples for characterization, with the dielectric constant measured at a temperature of 112.5°C and a frequency of 1 kc/s.",
      "reasoning_analysis": "Increasing Factors: The incorporation of the electronegative chlorine atom at the meta-position of the phenyl ring introduces a significant permanent dipole moment, enhancing orientational polarization relative to unsubstituted polystyrene. Additionally, the measurement temperature of 112.5°C likely places the polymer in or above its glass transition region, facilitating segmental chain mobility that allows these dipoles to align with the electric field, while the low frequency of 1 kc/s permits sufficient time for this relaxation process to occur. Decreasing Factors: The material is a neat homopolymer without high-permittivity inorganic fillers or conductive additives, limiting the dielectric constant to the intrinsic polarizability of the organic matrix. Furthermore, the rigorous purification via fractional precipitation and vacuum drying eliminates residual solvents or moisture that could otherwise contribute to interfacial polarization or artificially inflate free volume. Dominant Factor: The intrinsic dipole moment generated by the chloro-substituent is the primary chemical driver; however, the measurement temperature relative to the polymer's thermal transitions is the dominant physical factor, as being measured near or above the glass transition enables the segmental motions required for the chloro-induced dipoles to contribute fully to the dielectric constant."
    }
  },
  {
    "doi": "10.1002/pola.27242",
    "title": "Synthesis and Characterization of Fully Aliphatic Polyimides from an Aliphatic Dianhydride with Piperazine Spacer for Enhanced Solubility, Transparency, and Low Dielectric Constant",
    "year": 2014,
    "chemical_composition": {
      "repeat_unit_psmiles": null,
      "monomers": [
        {
          "name": "2,2'-(1,4-piperazinediyl)-disuccinic anhydride",
          "smiles": "O=C1OC(=O)C(C1)N2CCN(CC2)C3C(=O)OC3=O",
          "ratio_value": null,
          "ratio_unit": null
        },
        {
          "name": "1,3-diaminopropane",
          "smiles": "NCCCN",
          "ratio_value": null,
          "ratio_unit": null
        }
      ],
      "additives": [],
      "is_homopolymer": false
    },
    "processing_history": "Synthesized from PDA and 1,3-diaminopropane via polycondensation in m-cresol at 60 °C for 2 days. Films spin-coated on ITO glass, imidized at 80 °C (3 h), 200 °C (1 h), 250 °C (1 h) under vacuum. Dielectric constant measured at 1 MHz using HP4194A impedance-gain phase analyzer.",
    "hierarchical_structure": null,
    "properties": {
      "eps": {
        "value": [
          5.09
        ],
        "unit": null
      }
    },
    "analysis_with_hierarchical_structure": {
      "descriptive_text": "The sample comprises a copolymer derived from 2,2'-(1,4-piperazinediyl)-disuccinic anhydride and 1,3-diaminopropane, synthesized via polycondensation in m-cresol at 60 °C for 2 days. Films were fabricated by spin-coating the solution onto ITO glass substrates, followed by a staged thermal imidization under vacuum at 80 °C for 3 hours, 200 °C for 1 hour, and 250 °C for 1 hour. The dielectric constant was characterized at 1 MHz using an HP4194A impedance-gain phase analyzer.",
      "reasoning_analysis": "Increasing Factors: The chemical structure features polar imide rings formed during thermal treatment and piperazine moieties containing nitrogen heteroatoms, both of which enhance electronic and orientational polarizability, thereby driving the dielectric constant upward. The presence of carbonyl groups within the imide structure further contributes to a strong dipole moment within the polymer backbone. Decreasing Factors: The incorporation of the aliphatic 1,3-diaminopropane spacer introduces flexible methylene sequences that increase free volume and reduce the density of polarizable groups per unit volume compared to fully aromatic polyimides, which tends to lower the dielectric constant. Additionally, the rigorous multi-step vacuum thermal treatment effectively removes residual m-cresol solvent and condensation byproducts like water, both of which possess high dielectric constants, thus preventing artificial inflation of the measured value. Dominant Factor: While the thorough vacuum imidization minimizes extrinsic contributions from solvents and moisture, the intrinsic polarity of the imide and piperazine functional groups qualitatively dominates the dielectric behavior, establishing a baseline permittivity consistent with polar polyimides, though moderated downward by the free volume introduced by the aliphatic diamine spacer."
    },
    "analysis_without_hierarchical_structure": {
      "descriptive_text": "The sample comprises a copolymer synthesized from 2,2'-(1,4-piperazinediyl)-disuccinic anhydride and 1,3-diaminopropane monomers via polycondensation in m-cresol at 60 °C for 2 days. Thin films were fabricated by spin-coating the solution onto ITO glass substrates, followed by a multi-step thermal imidization process under vacuum at 80 °C for 3 hours, 200 °C for 1 hour, and 250 °C for 1 hour. The dielectric constant was characterized at 1 MHz using an HP4194A impedance-gain phase analyzer.",
      "reasoning_analysis": "Increasing Factors: The formation of imide rings during thermal treatment introduces polar carbonyl groups which contribute significantly to dipolar polarization, thereby increasing the dielectric constant. Additionally, the piperazine moiety within the anhydride-derived unit contains nitrogen atoms with lone electron pairs that enhance electronic and orientational polarizability. Decreasing Factors: The incorporation of 1,3-diaminopropane introduces flexible aliphatic segments which possess lower electronic polarizability compared to aromatic diamines and tend to increase free volume, qualitatively driving the dielectric constant down. Furthermore, the rigorous vacuum thermal imidization protocol removes residual polar solvent molecules and reaction byproducts like water, eliminating extrinsic sources of high dielectric response. Dominant Factor: The intrinsic chemical composition, specifically the inclusion of aliphatic spacers which reduce the density of polarizable groups per unit volume relative to fully aromatic polyimides, qualitatively dominates the final dielectric behavior, while the processing history serves primarily to ensure the measured value reflects this intrinsic low-polarizability structure without inflation from residual impurities."
    }
  },
  {
    "doi": null,
    "title": "Dielectric Properties of Solid Polymers",
    "year": null,
    "chemical_composition": {
      "repeat_unit_psmiles": "[*]CC(c1cccc(Cl)c1)[*]",
      "monomers": [
        {
          "name": "m-chlorostyrene",
          "smiles": "Clc1cccc(C=C)c1",
          "ratio_value": null,
          "ratio_unit": null
        }
      ],
      "additives": [],
      "is_homopolymer": true
    },
    "processing_history": "Thermal polymerization in benzene, purified monomers, fractional precipitation, vacuum dried. Disk-shaped samples. Dielectric constant measured at 112.5°C and 10 kc/s.",
    "hierarchical_structure": "Amorphous.",
    "properties": {
      "eps": {
        "value": [
          3.019
        ],
        "unit": null
      }
    },
    "analysis_with_hierarchical_structure": {
      "descriptive_text": "The sample comprises an amorphous poly(m-chlorostyrene) homopolymer synthesized via thermal polymerization in benzene using purified monomers. Post-synthesis processing involved fractional precipitation and vacuum drying to eliminate impurities and residual solvent, after which the material was formed into disk-shaped specimens. Dielectric characterization was performed at 112.5°C and a frequency of 10 kc/s.",
      "reasoning_analysis": "Increasing Factors: The substitution of a chlorine atom on the meta-position of the phenyl ring introduces a permanent dipole moment to the repeat unit, enabling strong dipolar polarization which inherently elevates the dielectric constant compared to non-polar analogs. Furthermore, the measurement temperature of 112.5°C likely exceeds the glass transition temperature of the polymer, facilitating segmental chain mobility that allows these dipoles to orient effectively with the applied electric field. Decreasing Factors: The amorphous hierarchical structure results in a lower packing density compared to a hypothetical crystalline phase, reducing the number of dipoles per unit volume. Additionally, the use of a 10 kc/s frequency prevents the contribution of slower interfacial polarization mechanisms that would be observable at direct current or lower frequencies, while the vacuum drying process removes residual solvent that could otherwise act as a plasticizer to further enhance chain mobility and free volume. Dominant Factor: The intrinsic molecular polarity conferred by the chloro-substituent acts as the primary chemical driver for the dielectric constant; however, the thermal state of the polymer during measurement is the dominant physical factor, as operating above the glass transition temperature maximizes the orientational contribution of these dipoles, overriding the density limitations of the amorphous structure."
    },
    "analysis_without_hierarchical_structure": {
      "descriptive_text": "The sample comprises a poly(m-chlorostyrene) homopolymer synthesized via thermal polymerization in benzene using purified monomers. Post-synthesis purification was achieved through fractional precipitation, followed by vacuum drying to eliminate residual solvent. The material was fabricated into disk-shaped specimens, and the dielectric constant was characterized at 112.5°C with a frequency of 10 kc/s.",
      "reasoning_analysis": "Increasing Factors: The incorporation of the chlorine atom at the meta-position of the phenyl ring introduces a significant permanent dipole moment to the repeat unit, enhancing orientational polarization relative to unsubstituted polystyrene. Furthermore, the measurement temperature of 112.5°C likely approaches or exceeds the glass transition temperature, enabling segmental chain mobility that allows these dipoles to align more effectively with the applied electric field. Decreasing Factors: The rigorous processing history, including fractional precipitation and vacuum drying, removes low molecular weight oligomers and residual solvents that could otherwise contribute to interfacial polarization or ionic conductivity, thereby yielding a lower, more intrinsic dielectric constant compared to less purified samples. Additionally, the measurement frequency of 10 kc/s may restrict the contribution of slower relaxation processes that would be visible at lower frequencies. Dominant Factor: The intrinsic electronic and orientational polarization arising from the polar carbon-chlorine bonds within the polymer backbone qualitatively dominates the dielectric behavior, as the chemical structure dictates the fundamental dipole density regardless of the purification state or specific measurement frequency within this range."
    }
  },
  {
    "doi": null,
    "title": "Dielectric Properties of Solid Polymers",
    "year": null,
    "chemical_composition": {
      "repeat_unit_psmiles": "[*]CC(c1cccc(Cl)c1)[*]",
      "monomers": [
        {
          "name": "m-chlorostyrene",
          "smiles": "Clc1cccc(C=C)c1",
          "ratio_value": null,
          "ratio_unit": null
        }
      ],
      "additives": [],
      "is_homopolymer": true
    },
    "processing_history": "Thermal polymerization in benzene, purified monomers, fractional precipitation, vacuum dried. Disk-shaped samples. Dielectric constant measured at 112.5°C and 100 kc/s.",
    "hierarchical_structure": "Amorphous.",
    "properties": {
      "eps": {
        "value": [
          2.829
        ],
        "unit": null
      }
    },
    "analysis_with_hierarchical_structure": {
      "descriptive_text": "The sample consists of an amorphous poly(m-chlorostyrene) homopolymer synthesized via thermal polymerization in benzene using purified monomers. Following synthesis, the material underwent fractional precipitation and vacuum drying to ensure purity before being molded into disk-shaped specimens. The dielectric properties were characterized at a temperature of 112.5°C and a frequency of 100 kc/s.",
      "reasoning_analysis": "Increasing Factors: The incorporation of chlorine atoms at the meta-position of the phenyl rings introduces strong permanent dipoles within the polymer backbone, significantly enhancing orientational polarization relative to non-polar analogs. Furthermore, the measurement temperature of 112.5°C likely exceeds the glass transition temperature, providing sufficient segmental mobility for these dipoles to align with the applied electric field, thereby maximizing the dielectric response. Decreasing Factors: The rigorous processing history involving fractional precipitation and vacuum drying removes residual polar solvents and low molecular weight impurities that could otherwise artificially inflate the dielectric constant. Additionally, the measurement frequency of 100 kc/s may limit the contribution of slower relaxation modes compared to static or lower frequency conditions. Dominant Factor: The intrinsic polarity arising from the electronegative chlorine substituent is the dominant factor governing the dielectric constant. While thermal conditions enable dipole orientation and processing ensures intrinsic measurement, the chemical presence of the halogen group fundamentally establishes the high polarizability baseline of the material."
    },
    "analysis_without_hierarchical_structure": {
      "descriptive_text": "The sample comprises a poly(m-chlorostyrene) homopolymer synthesized via thermal polymerization in benzene using purified monomers. Following synthesis, the polymer was purified through fractional precipitation and subsequently vacuum dried to ensure the removal of residual solvents. The material was fabricated into disk-shaped samples, and the dielectric constant was characterized at a temperature of 112.5°C and a frequency of 100 kc/s.",
      "reasoning_analysis": "Increasing Factors: The incorporation of chlorine atoms in the meta-position of the styrene ring introduces permanent dipole moments due to the electronegativity difference, significantly enhancing orientation polarization compared to non-polar polystyrene. Furthermore, the measurement temperature of 112.5°C likely exceeds the glass transition temperature, facilitating segmental chain mobility that allows these dipoles to align more readily with the external electric field. Decreasing Factors: The use of a measurement frequency of 100 kc/s restricts the contribution of slower relaxation processes, preventing full dipole alignment that would occur at lower frequencies. Additionally, the rigorous processing history involving fractional precipitation and vacuum drying removes ionic impurities and residual solvents that could otherwise contribute to interfacial polarization, thereby maintaining a lower, intrinsic dielectric constant relative to contaminated samples. Dominant Factor: The intrinsic dipole moment generated by the chloro-substituent combined with the thermally activated segmental mobility at the measurement temperature qualitatively dominates the dielectric response, establishing a higher baseline permittivity than non-polar analogs despite the frequency limitations."
    }
  },
  {
    "doi": "10.1002/pola.27242",
    "title": "Synthesis and Characterization of Fully Aliphatic Polyimides from an Aliphatic Dianhydride with Piperazine Spacer for Enhanced Solubility, Transparency, and Low Dielectric Constant",
    "year": 2014,
    "chemical_composition": {
      "repeat_unit_psmiles": null,
      "monomers": [
        {
          "name": "2,2'-(1,4-piperazinediyl)-disuccinic anhydride",
          "smiles": "O=C1OC(=O)C(C1)N2CCN(CC2)C3C(=O)OC3=O",
          "ratio_value": null,
          "ratio_unit": null
        },
        {
          "name": "1,6-diaminohexane",
          "smiles": "NCCCCCCN",
          "ratio_value": null,
          "ratio_unit": null
        }
      ],
      "additives": [],
      "is_homopolymer": false
    },
    "processing_history": "Synthesized from PDA and 1,6-diaminohexane via polycondensation in m-cresol at 60 °C for 2 days. Films spin-coated on ITO glass, imidized at 80 °C (3 h), 200 °C (1 h), 250 °C (1 h) under vacuum. Dielectric constant measured at 1 MHz using HP4194A impedance-gain phase analyzer.",
    "hierarchical_structure": null,
    "properties": {
      "eps": {
        "value": [
          2.67
        ],
        "unit": null
      }
    },
    "analysis_with_hierarchical_structure": {
      "descriptive_text": "The sample is a copolymer derived from the polycondensation of 2,2'-(1,4-piperazinediyl)-disuccinic anhydride and 1,6-diaminohexane in m-cresol at 60 °C for 48 hours. Thin films were prepared by spin-coating the precursor solution onto ITO glass substrates, followed by a sequential thermal imidization protocol under vacuum at 80 °C, 200 °C, and 250 °C to facilitate complete cyclization. The dielectric constant was measured at 1 MHz using an impedance-gain phase analyzer.",
      "reasoning_analysis": "Increasing Factors: The presence of polar imide rings containing carbonyl groups and the nitrogen atoms within the piperazine moiety introduce significant dipole moments, enhancing orientational and atomic polarizability which drives the dielectric constant upward. Decreasing Factors: The incorporation of the aliphatic 1,6-diaminohexane spacer reduces the overall electronic polarizability compared to traditional aromatic diamines, while the rigorous vacuum thermal imidization history effectively removes residual polar solvent (m-cresol) and moisture, preventing extrinsic inflation of the dielectric constant. Dominant Factor: The reduction in electronic polarizability afforded by the aliphatic diamine spacer qualitatively dominates the dielectric behavior, yielding a lower baseline permittivity compared to fully aromatic analogs, provided the thermal processing successfully minimizes residual polar contaminants."
    },
    "analysis_without_hierarchical_structure": {
      "descriptive_text": "The sample comprises a copolymer derived from 2,2'-(1,4-piperazinediyl)-disuccinic anhydride and 1,6-diaminohexane. It was synthesized via polycondensation in m-cresol at 60 °C for 2 days, followed by spin-coating onto ITO glass substrates. The films underwent a stepwise thermal imidization process under vacuum at 80 °C for 3 hours, 200 °C for 1 hour, and 250 °C for 1 hour, with the dielectric constant subsequently measured at 1 MHz using an HP4194A impedance-gain phase analyzer.",
      "reasoning_analysis": "Increasing Factors: The chemical composition features polar imide carbonyl groups and nitrogen-containing piperazine rings within the polymer backbone, which contribute significant electronic and orientational polarizability, inherently driving the dielectric constant upward. Decreasing Factors: The inclusion of the flexible aliphatic 1,6-diaminohexane spacer reduces the overall electronic polarizability compared to fully aromatic analogs and increases free volume, while the multi-step vacuum thermal treatment removes the polar m-cresol solvent and volatiles, preventing extrinsic elevation of the dielectric constant. Dominant Factor: Although the polar moieties establish the baseline permittivity, the rigorous vacuum thermal imidization is the dominant factor ensuring the final eps reflects the intrinsic polymer properties, as residual polar solvent from the m-cresol synthesis would otherwise disproportionately inflate the dielectric constant."
    }
  },
  {
    "doi": "10.1002/pola.27242",
    "title": "Synthesis and Characterization of Fully Aliphatic Polyimides from an Aliphatic Dianhydride with Piperazine Spacer for Enhanced Solubility, Transparency, and Low Dielectric Constant",
    "year": 2014,
    "chemical_composition": {
      "repeat_unit_psmiles": null,
      "monomers": [
        {
          "name": "2,2'-(1,4-piperazinediyl)-disuccinic anhydride",
          "smiles": "O=C1OC(=O)C(C1)N2CCN(CC2)C3C(=O)OC3=O",
          "ratio_value": null,
          "ratio_unit": null
        },
        {
          "name": "1,12-diaminododecane",
          "smiles": "NCCCCCCCCCCCCN",
          "ratio_value": null,
          "ratio_unit": null
        }
      ],
      "additives": [],
      "is_homopolymer": false
    },
    "processing_history": "Synthesized from PDA and 1,12-diaminododecane via polycondensation in m-cresol at 60 °C for 2 days. Films spin-coated on ITO glass, imidized at 80 °C (3 h), 200 °C (1 h), 250 °C (1 h) under vacuum. Dielectric constant measured at 1 MHz using HP4194A impedance-gain phase analyzer.",
    "hierarchical_structure": "Amorphous (broad amorphous halos in WAXD), d-spacing 4.6 Å.",
    "properties": {
      "eps": {
        "value": [
          2.14
        ],
        "unit": null
      }
    },
    "analysis_with_hierarchical_structure": {
      "descriptive_text": "This polymer film is a copolymer derived from the polycondensation of 2,2'-(1,4-piperazinediyl)-disuccinic anhydride and 1,12-diaminododecane in m-cresol at 60 °C. The material was processed by spin-coating onto ITO glass substrates followed by a stepwise thermal imidization under vacuum at 80 °C, 200 °C, and 250 °C. Structural analysis indicates an amorphous morphology characterized by broad X-ray diffraction halos and an interchain d-spacing of 4.6 Å, with the dielectric constant subsequently evaluated at 1 MHz.",
      "reasoning_analysis": "Increasing Factors: The presence of polar imide rings formed during thermal treatment and the nitrogen atoms within the piperazine moieties introduce significant dipole moments that enhance orientational polarization, inherently driving eps upward. Additionally, the amorphous structure may allow for greater segmental mobility compared to a crystalline lattice, potentially facilitating dipole alignment under an electric field. Decreasing Factors: The incorporation of the long 1,12-diaminododecane aliphatic spacer introduces a substantial volume of non-polar methylene sequences, which dilutes the concentration of polarizable groups and increases free volume, thereby reducing eps. Furthermore, the rigorous vacuum imidization process removes residual polar solvents like m-cresol and moisture that would otherwise artificially inflate the dielectric constant. Dominant Factor: While the heterocyclic imide and piperazine units establish a polar baseline, the volumetric dominance of the long aliphatic spacer qualitatively acts as the primary modulating factor, limiting the magnitude of eps relative to fully aromatic analogs by reducing the overall density of polarizable dipoles within the material matrix."
    },
    "analysis_without_hierarchical_structure": {
      "descriptive_text": "The sample is a copolymer composed of 2,2'-(1,4-piperazinediyl)-disuccinic anhydride and 1,12-diaminododecane repeat units. It was synthesized via polycondensation in m-cresol at 60 °C for 2 days, after which the solution was spin-coated onto ITO glass substrates. The films underwent a stepwise thermal imidization under vacuum at 80 °C for 3 hours, 200 °C for 1 hour, and 250 °C for 1 hour, followed by dielectric constant measurement at 1 MHz using an HP4194A impedance-gain phase analyzer.",
      "reasoning_analysis": "Increasing Factors: The chemical composition includes polar imide linkages and piperazine nitrogen atoms which possess significant permanent dipole moments, facilitating orientational polarization under an applied electric field and inherently driving the dielectric constant upward. Additionally, any residual moisture or solvent trapped within the matrix would significantly increase the eps due to the high polarity of water and m-cresol. Decreasing Factors: The incorporation of the 1,12-diaminododecane monomer introduces long flexible aliphatic methylene sequences into the polymer backbone; these segments exhibit lower electronic polarizability compared to aromatic rings and increase the fractional free volume, thereby reducing the density of polarizable groups per unit volume. Furthermore, the processing history involves rigorous stepwise thermal imidization under vacuum, which effectively removes residual solvent and moisture, both of which possess high dielectric constants and would otherwise inflate the measured value. Dominant Factor: While the polar imide and piperazine groups establish a baseline permittivity, the structural introduction of the long aliphatic spacer combined with the thorough vacuum curing process qualitatively dominates the behavior, driving the dielectric constant lower relative to fully aromatic polyimide analogs processed under less stringent conditions."
    }
  },
  {
    "doi": "10.1002/pola.27242",
    "title": "Synthesis and Characterization of Fully Aliphatic Polyimides from an Aliphatic Dianhydride with Piperazine Spacer for Enhanced Solubility, Transparency, and Low Dielectric Constant",
    "year": 2014,
    "chemical_composition": {
      "repeat_unit_psmiles": null,
      "monomers": [
        {
          "name": "2,2'-(1,4-piperazinediyl)-disuccinic anhydride",
          "smiles": "O=C1OC(=O)C(C1)N2CCN(CC2)C3C(=O)OC3=O",
          "ratio_value": null,
          "ratio_unit": null
        },
        {
          "name": "4,4'-methylene bis(2-methylcyclohexylamine)",
          "smiles": "NC1C(C)CC(CC2CC(N)C(C)CC2)CC1",
          "ratio_value": null,
          "ratio_unit": null
        }
      ],
      "additives": [],
      "is_homopolymer": false
    },
    "processing_history": "Synthesized from PDA and 4,4'-methylene bis(2-methylcyclohexylamine) via polycondensation in m-cresol at 60 °C for 2 days. Films spin-coated on ITO glass, imidized at 80 °C (3 h), 200 °C (1 h), 250 °C (1 h) under vacuum. Dielectric constant measured at 1 MHz using HP4194A impedance-gain phase analyzer.",
    "hierarchical_structure": null,
    "properties": {
      "eps": {
        "value": [
          2.87
        ],
        "unit": null
      }
    },
    "analysis_with_hierarchical_structure": {
      "descriptive_text": "The sample is a copolymer synthesized via polycondensation of 2,2'-(1,4-piperazinediyl)-disuccinic anhydride and 4,4'-methylene bis(2-methylcyclohexylamine) in m-cresol at 60 °C. Thin films were fabricated by spin-coating the precursor solution onto ITO glass substrates, followed by a multi-stage thermal imidization process under vacuum at 80 °C, 200 °C, and 250 °C to induce cyclization. The dielectric constant was characterized at a frequency of 1 MHz using an impedance-gain phase analyzer.",
