Repository: hhtrick/HHT-code

# HHT training framework

This directory contains model training, embedding precomputation, inference, article-level baselines and the curated datasets. All commands below assume that the working directory is `train_code/`.

## 3. Datasets and fixed partitions

Each main dataset is a JSON array at `dataset/{property}/{property}.json`. Entries contain source metadata, `chemical_composition`, `processing_history`, `hierarchical_structure`, `properties`, and two generated-analysis objects. Targets are stored as `properties[property]["value"]`; source metadata and target values are not predictive input fields.

| Property | Train | Validation | Test | Total |
|---|---:|---:|---:|---:|

File: train_code/dataset/eps/eps.json (part 148 of 190)
[
      "reasoning_analysis": "Increasing Factors: The formation of imide rings during thermal processing introduces polar carbonyl (C=O) groups, and the piperazine linkage contains nitrogen atoms, both of which contribute to dipolar polarization and increase the dielectric constant. Additionally, the use of m-cresol as a solvent implies high polarity during synthesis, and if any residual solvent remained despite drying, it would significantly elevate the permittivity. Decreasing Factors: The incorporation of 4,4'-methylene bis(2-methylcyclohexylamine) introduces cycloaliphatic structures which possess lower electronic polarizability compared to standard aromatic diamines, inherently reducing the dielectric constant. The methyl substituents on the cyclohexyl rings and the piperazine moiety create steric hindrance that disrupts chain packing, increasing the free volume fraction and thereby lowering the material density and permittivity. Furthermore, the rigorous thermal imidization under vacuum up to 250 °C facilitates the removal of residual polar solvent and volatile byproducts, minimizing extrinsic contributions to polarization. Dominant Factor: The structural modification utilizing cycloaliphatic moieties and bulky substituents to reduce electronic polarizability and increase free volume qualitatively dominates the dielectric behavior, likely resulting in a lower dielectric constant relative to fully aromatic polyimide analogues, despite the intrinsic polarity of the imide functional groups."
    },
    "analysis_without_hierarchical_structure": {
      "descriptive_text": "The sample comprises a copolymer synthesized from 2,2'-(1,4-piperazinediyl)-disuccinic anhydride and 4,4'-methylene bis(2-methylcyclohexylamine) via polycondensation in m-cresol at 60 °C for 2 days. The resulting polymer solution was spin-coated onto ITO glass substrates and subjected to a sequential thermal imidization process under vacuum at 80 °C for 3 hours, 200 °C for 1 hour, and 250 °C for 1 hour. The dielectric constant of the cured films was characterized at 1 MHz using an HP4194A impedance-gain phase analyzer.",
      "reasoning_analysis": "Increasing Factors: The formation of imide linkages during the thermal treatment introduces polar carbonyl groups that contribute to dipolar polarization, inherently raising the dielectric constant. Additionally, the nitrogen atoms within the piperazine ring of the anhydride monomer provide additional sites for orientation polarization under an electric field. Decreasing Factors: The incorporation of 4,4'-methylene bis(2-methylcyclohexylamine) introduces bulky alicyclic cyclohexyl rings and methyl substituents, which possess lower electronic polarizability compared to aromatic rings and increase the fractional free volume, thereby suppressing the dielectric constant. Furthermore, the rigorous vacuum thermal imidization ensures the complete removal of the polar m-cresol solvent, eliminating potential plasticization effects that would otherwise elevate permittivity. Dominant Factor: The structural modification involving alicyclic cyclohexyl units and methyl groups qualitatively dominates the dielectric behavior; the reduction in electronic polarizability and the increase in free volume associated with these non-aromatic structures typically outweigh the dipolar contributions of the imide groups, leading to a net reduction in dielectric constant relative to fully aromatic analogues."
    }
  },
  {
    "doi": null,
    "title": "Effects of High Pressure on the Conductivity and Dielectric Constant of Conductive Organic Polymers",
    "year": 1971,
    "chemical_composition": {
      "repeat_unit_psmiles": null,
      "monomers": [
        {
          "name": "Thianthrene",
          "smiles": "S1c2ccccc2Sc3ccccc13",
          "ratio_value": 1,
          "ratio_unit": "mole ratio"
        },
        {
          "name": "Pyromellitic dianhydride",
          "smiles": "O=C1OC(=O)c2cc(C(=O)OC1=O)ccc2",
          "ratio_value": 1,
          "ratio_unit": "mole ratio"
        }
      ],
      "additives": [],
      "is_homopolymer": false
    },
    "processing_history": "Heating mixture of acene and anhydride (1:1 mole ratio) with ZnCl2 catalyst for 24 hr at 295°C under nitrogen. Purified by trituration with 1% HCl/water and Soxhlet extraction (water, ethanol, benzene). Dried in high vacuum over P2O5. Pressed into pellet, premolded at 44 kbar. Dielectric constant measured by Koops-type impedance comparison bridge (General Radio 716C) at 6.3 kbar, 25°C, 100 Hz.",
    "hierarchical_structure": "Amorphous or microcrystalline solids, hard black polymer.",
    "properties": {
      "eps": {
        "value": [
          1920
        ],
        "unit": null
      }
    },
    "analysis_with_hierarchical_structure": {
      "descriptive_text": "The sample is a copolymer synthesized from Thianthrene and Pyromellitic dianhydride monomers in a 1:1 mole ratio, manifesting as a hard black solid with an amorphous or microcrystalline structure. Synthesis involved heating the monomer mixture with a ZnCl2 catalyst for 24 hours at 295°C under nitrogen, followed by purification via trituration with 1% HCl/water and Soxhlet extraction using water, ethanol, and benzene. After drying in high vacuum over P2O5, the material was pressed into a pellet and premolded at 44 kbar. The dielectric constant was subsequently characterized using a Koops-type impedance comparison bridge at 6.3 kbar and 25°C with a frequency of 100 Hz.",
      "reasoning_analysis": "Increasing Factors: The chemical composition features Thianthrene units containing sulfur atoms and Pyromellitic dianhydride units with carbonyl groups, both of which possess high electronic and atomic polarizability that intrinsically drive the dielectric constant upward. Additionally, the extreme processing pressure (44 kbar premolding) and measurement conditions (6.3 kbar) significantly increase the material density, thereby increasing the number density of polarizable units per volume. Decreasing Factors: The hierarchical structure described as a hard black polymer suggests a highly rigid backbone with potential microcrystalline regions, which restricts segmental motion and limits orientational polarization of dipoles at 25°C. Furthermore, the rigorous purification process involving Soxhlet extraction and vacuum drying removes residual solvents and ionic impurities that could otherwise contribute to interfacial polarization or conductivity losses. Dominant Factor: The high intrinsic electronic polarizability of the sulfur-containing aromatic heterocycles combined with the extreme densification induced by the high-pressure processing history qualitatively dominates the dielectric behavior, likely resulting in an elevated dielectric constant relative to standard hydrocarbon polymers despite the restrictions on dipolar orientation imposed by chain rigidity."
    },
    "analysis_without_hierarchical_structure": {
      "descriptive_text": "The polymer sample is a copolymer synthesized from Thianthrene and Pyromellitic dianhydride in a 1:1 mole ratio. The synthesis involved heating the monomer mixture with a ZnCl2 catalyst for 24 hours at 295°C under a nitrogen atmosphere. Following synthesis, the material was purified by trituration with 1% HCl/water and subjected to Soxhlet extraction using water, ethanol, and benzene, followed by drying in high vacuum over P2O5. The purified polymer was pressed into a pellet at 44 kbar, and the dielectric constant was measured using a Koops-type impedance comparison bridge at 6.3 kbar and 25°C at a frequency of 100 Hz.",
      "reasoning_analysis": "Increasing Factors: The chemical composition features sulfur atoms within the thianthrene units and carbonyl groups from the pyromellitic dianhydride, both of which possess high electronic and atomic polarizability, inherently driving the dielectric constant upward. Additionally, the measurement conducted under high pressure (6.3 kbar) compresses the polymer matrix, increasing the number density of polarizable units per unit volume. Decreasing Factors: The rigid aromatic backbone resulting from the high-temperature synthesis restricts segmental chain mobility, limiting orientational polarization contributions at the measurement frequency of 100 Hz. Furthermore, the rigorous purification via Soxhlet extraction and high-vacuum drying over P2O5 removes residual solvents and moisture, which eliminates extrinsic high-dielectric contaminants that would otherwise inflate the value. Dominant Factor: The intrinsic electronic and atomic polarizability provided by the heteroatoms (sulfur and oxygen) within the conjugated aromatic backbone qualitatively dominates the dielectric behavior, establishing a significant baseline permittivity that persists despite the restrictions on segmental mobility and the removal of polar impurities."
    }
  },
  {
    "doi": null,
    "title": "Polymer Composites Containing Plasma-Treated Mica. I. Dielectric Properties",
    "year": null,
    "chemical_composition": {
      "repeat_unit_psmiles": "[*]CC[*]",
      "monomers": [
        {
          "name": "Ethylene",
          "smiles": "C=C",
          "ratio_value": null,
          "ratio_unit": null
        }
      ],
      "additives": [],
      "is_homopolymer": true
    },
    "processing_history": "Compression molded from PE powder (Microthene). Dielectric constant measured over 10^-2 Hz to 20 MHz using Harris bridge, General Radio 1615A, and HP 4342A. Value 2.21 representative (frequency independent).",
    "hierarchical_structure": "Not specified",
    "properties": {
      "eps": {
        "value": [
          2.21
        ],
        "unit": null
      }
    },
    "analysis_with_hierarchical_structure": {
      "descriptive_text": "The sample consists of a polyethylene homopolymer derived from ethylene monomers without any additional additives or fillers. The material was prepared by compression molding from Microthene PE powder to form the test specimen. Dielectric characterization was performed over a frequency range of 10^-2 Hz to 20 MHz utilizing a Harris bridge, General Radio 1615A, and HP 4342A instrumentation, yielding a frequency-independent representative response.",
      "reasoning_analysis": "Increasing Factors: The compression molding process likely promotes crystallization, increasing the material density and the number of polarizable electrons per unit volume, which modestly contributes to the dielectric constant. Additionally, inherent electronic and atomic polarization mechanisms within the carbon-hydrogen backbone provide a baseline permittivity above that of a vacuum. Decreasing Factors: The chemical composition consists exclusively of non-polar ethylene units lacking permanent dipole moments, thereby eliminating orientational polarization which is the primary driver for high dielectric constants. The absence of polar additives, plasticizers, or conductive fillers in the formulation further prevents any extrinsic enhancement of the permittivity. Dominant Factor: The intrinsic non-polar nature of the polyethylene backbone is the dominant factor, fundamentally limiting the dielectric constant to low values regardless of processing-induced morphological changes, as the lack of dipolar relaxation mechanisms overrides density variations caused by compression molding."
    },
    "analysis_without_hierarchical_structure": {
      "descriptive_text": "The sample comprises a polyethylene homopolymer derived from ethylene monomers, devoid of any additives or fillers. Material preparation involved compression molding of Microthene PE powder. The dielectric constant was subsequently characterized over a broad frequency spectrum ranging from 10^-2 Hz to 20 MHz using a Harris bridge alongside General Radio 1615A and HP 4342A instruments, yielding a representative response noted for its frequency independence.",
      "reasoning_analysis": "Increasing Factors: The processing history involves compression molding, which typically facilitates chain packing and crystallization in polyethylene; increased crystallinity raises the material density, thereby increasing the number density of polarizable C-H and C-C bonds per unit volume, which qualitatively drives the dielectric constant upward relative to a less dense amorphous state. Decreasing Factors: The fundamental chemical composition consists exclusively of non-polar ethylene units lacking permanent dipole moments, which eliminates orientational polarization mechanisms and intrinsically maintains a low dielectric constant. Furthermore, the absence of polar additives or conductive fillers ensures no extrinsic sources of high permittivity are introduced. Dominant Factor: The intrinsic non-polar nature of the polyethylene backbone is the dominant factor governing the dielectric behavior; while processing-induced densification may cause minor quantitative shifts, the lack of dipolar relaxation mechanisms ensures the dielectric constant remains low and stable across the measured frequency range."
    }
  },
  {
    "doi": null,
    "title": "Polymer Composites Containing Plasma-Treated Mica. I. Dielectric Properties",
    "year": null,
    "chemical_composition": {
      "repeat_unit_psmiles": "[*]CC(c1ccccc1)[*]",
      "monomers": [
        {
          "name": "Styrene",
          "smiles": "C=Cc1ccccc1",
          "ratio_value": null,
          "ratio_unit": null
        }
      ],
      "additives": [],
      "is_homopolymer": true
    },
    "processing_history": "Mixed in Brabender Plasticorder. Compression molded at 200 C and 20,000 psi. Dielectric constant measured over 10^-2 Hz to 20 MHz. Value 2.5 representative (frequency independent).",
    "hierarchical_structure": "Not specified",
    "properties": {
      "eps": {
        "value": [
          2.5
        ],
        "unit": null
      }
    },
    "analysis_with_hierarchical_structure": {
      "descriptive_text": "The sample comprises a polystyrene homopolymer derived from styrene monomers. The material processing involved melt mixing in a Brabender Plasticorder followed by compression molding at 200°C under a pressure of 20,000 psi. Subsequent dielectric characterization was conducted across a broad frequency spectrum ranging from 10^-2 Hz to 20 MHz.",
      "reasoning_analysis": "Increasing Factors: The presence of phenyl side groups attached to the polymer backbone provides significant electronic polarizability due to the delocalized pi-electron systems, which contributes to a higher dielectric constant relative to purely aliphatic polymers. Additionally, the compression molding process performed at high pressure (20,000 psi) likely reduces free volume and increases the bulk density, thereby increasing the number of polarizable units per unit volume. Decreasing Factors: The polystyrene repeat unit lacks strong permanent dipole moments, which limits orientational polarization and inherently restricts the dielectric constant to lower values compared to polar polymers. Furthermore, the absence of high-permittivity additives or conductive fillers eliminates interfacial polarization mechanisms that could otherwise elevate the permittivity. Dominant Factor: The intrinsic non-polar nature of the polystyrene backbone is the dominant factor governing the dielectric behavior. While the phenyl rings offer electronic polarizability and the high-pressure processing increases density, the lack of permanent dipoles ensures that the dielectric constant remains low and stable, characteristic of non-polar hydrocarbon-based polymers."
    },
    "analysis_without_hierarchical_structure": {
      "descriptive_text": "The sample comprises a polystyrene homopolymer derived from styrene monomers. Processing involved mixing within a Brabender Plasticorder followed by compression molding at 200 °C under a pressure of 20,000 psi. The dielectric constant was characterized across a frequency range from 10^-2 Hz to 20 MHz.",
      "reasoning_analysis": "Increasing Factors: The compression molding process performed at 20,000 psi significantly reduces free volume and eliminates microvoids within the bulk material, thereby increasing the number density of polarizable phenyl groups per unit volume which contributes to a higher dielectric constant. Additionally, the electronic polarizability of the aromatic phenyl rings provides a baseline contribution to the permittivity. Decreasing Factors: The intrinsic chemical structure of polystyrene is non-polar, lacking permanent dipole moments such as those found in polymers containing nitrile or halide groups, which prevents orientational polarization and inherently limits the magnitude of the dielectric constant. Furthermore, the frequency independence observed suggests an absence of dipolar relaxation mechanisms in the measured range. Dominant Factor: The intrinsic non-polar nature of the polystyrene chemical structure qualitatively dominates the dielectric behavior, ensuring a low dielectric constant regardless of the densification effects induced by the high-pressure compression molding processing history."
    }
  },
  {
    "doi": null,
    "title": "Effects of High Pressure on the Conductivity and Dielectric Constant of Conductive Organic Polymers",
    "year": 1971,
    "chemical_composition": {
      "repeat_unit_psmiles": null,
      "monomers": [
        {
          "name": "Thianthrene",
          "smiles": "S1c2ccccc2Sc3ccccc13",
          "ratio_value": 1,
          "ratio_unit": "mole ratio"
        },
        {
          "name": "Pyromellitic dianhydride",
          "smiles": "O=C1OC(=O)c2cc(C(=O)OC1=O)ccc2",
          "ratio_value": 1,
          "ratio_unit": "mole ratio"
        }
      ],
      "additives": [],
      "is_homopolymer": false
    },
    "processing_history": "Heating mixture of acene and anhydride (1:1 mole ratio) with ZnCl2 catalyst for 24 hr at 295°C under nitrogen. Purified by trituration with 1% HCl/water and Soxhlet extraction (water, ethanol, benzene). Dried in high vacuum over P2O5. Pressed into pellet, premolded at 44 kbar. Dielectric constant measured by Koops-type impedance comparison bridge (General Radio 716C) at 6.3 kbar, 25°C, 1000 Hz.",
    "hierarchical_structure": "Amorphous or microcrystalline solids, hard black polymer.",
    "properties": {
      "eps": {
        "value": [
          905
        ],
        "unit": null
      }
    },
    "analysis_with_hierarchical_structure": {
      "descriptive_text": "The sample is an amorphous or microcrystalline hard black copolymer derived from Thianthrene and Pyromellitic dianhydride in a 1:1 mole ratio. It was synthesized by heating the monomer mixture with a ZnCl2 catalyst at 295°C under nitrogen for 24 hours, followed by purification via trituration with 1% HCl/water and Soxhlet extraction with water, ethanol, and benzene. After drying in high vacuum over P2O5, the material was pressed into a pellet at 44 kbar, and its dielectric constant was measured using a Koops-type impedance comparison bridge at 6.3 kbar, 25°C, and 1000 Hz.",
      "reasoning_analysis": "Increasing Factors: The chemical composition features sulfur heteroatoms within the thianthrene units and carbonyl groups from the pyromellitic dianhydride, both of which possess high electronic polarizability and permanent dipole moments that intrinsically drive the dielectric constant upward. Additionally, the processing history involves high-pressure molding at 44 kbar and measurement at 6.3 kbar, which significantly increases the material density and the number density of polarizable units per volume, further contributing to an increase in eps. Decreasing Factors: The rigid aromatic backbone and the amorphous or microcrystalline structure restrict segmental chain mobility, thereby limiting orientational polarization of dipoles at the measurement frequency of 1000 Hz. Furthermore, the rigorous purification and drying process over P2O5 removes residual water and ionic catalyst species, eliminating extrinsic high-dielectric contributions from moisture or impurities that would otherwise elevate the eps. Dominant Factor: The high electronic polarizability of the extended aromatic-sulfur conjugated system combined with the densification effects from high-pressure processing qualitatively dominates the final eps behavior, establishing a baseline dielectric constant governed primarily by atomic and electronic mechanisms rather than dipolar relaxation, which is suppressed by the polymer's inherent rigidity."
    },
    "analysis_without_hierarchical_structure": {
      "descriptive_text": "The polymer sample was synthesized via the condensation of Thianthrene and Pyromellitic dianhydride in a 1:1 mole ratio using ZnCl2 as a catalyst at 295°C under a nitrogen atmosphere for 24 hours. Following synthesis, the material was purified through trituration with 1% HCl in water and subsequent Soxhlet extraction using water, ethanol, and benzene to remove residual catalyst and oligomers. The purified polymer was dried under high vacuum over P2O5 to ensure moisture removal, then pressed into a pellet and premolded at 44 kbar. The dielectric constant was subsequently measured using a Koops-type impedance comparison bridge at 25°C and 1000 Hz under a pressure of 6.3 kbar.",
      "reasoning_analysis": "Increasing Factors: The chemical composition features Thianthrene and Pyromellitic dianhydride, introducing sulfur atoms and carbonyl groups which possess high electronic and atomic polarizability, inherently driving the dielectric constant upward. Additionally, the processing history involves extreme pressure molding at 44 kbar and measurement under 6.3 kbar, which significantly reduces free volume and voids, increasing the number density of polarizable units per unit volume. Decreasing Factors: The highly rigid aromatic backbone resulting from the fused ring systems restricts segmental motion, limiting orientational polarization of dipoles at the measurement frequency of 1000 Hz. Furthermore, the rigorous purification via Soxhlet extraction and acid trituration removes ionic catalyst residues (ZnCl2) that would otherwise contribute to interfacial polarization and artificially inflate the dielectric constant. Dominant Factor: The high intrinsic electronic polarizability of the sulfur-containing aromatic structure, combined with the significant densification achieved through high-pressure processing, qualitatively dominates the dielectric behavior, establishing an elevated baseline permittivity relative to non-polar hydrocarbons despite the restrictions on dipole orientation."
    }
  },
  {
    "doi": null,
    "title": "Effects of High Pressure on the Conductivity and Dielectric Constant of Conductive Organic Polymers",
    "year": 1971,
    "chemical_composition": {
      "repeat_unit_psmiles": null,
      "monomers": [
        {
          "name": "Thianthrene",
          "smiles": "S1c2ccccc2Sc3ccccc13",
          "ratio_value": 1,
          "ratio_unit": "mole ratio"
        },
        {
          "name": "Melitic trianhydride",
          "smiles": "O=C1OC(=O)c2c(C(=O)OC1=O)c(C(=O)OC3=O)ccc23",
          "ratio_value": 1,
          "ratio_unit": "mole ratio"
        }
      ],
      "additives": [],
      "is_homopolymer": false
    },
    "processing_history": "Heating mixture of acene and anhydride (1:1 mole ratio) with ZnCl2 catalyst for 24 hr at 295°C under nitrogen. Purified by trituration with 1% HCl/water and Soxhlet extraction (water, ethanol, benzene). Dried in high vacuum over P2O5. Pressed into pellet, premolded at 44 kbar. Dielectric constant measured by Koops-type impedance comparison bridge (General Radio 716C) at 6.3 kbar, 25°C, 100 Hz.",
    "hierarchical_structure": "Amorphous or microcrystalline solids, hard black polymer.",
    "properties": {
      "eps": {
        "value": [
          123
        ],
        "unit": null
      }
    },
    "analysis_with_hierarchical_structure": {
      "descriptive_text": "The sample consists of a copolymer derived from Thianthrene and Melitic trianhydride in a 1:1 mole ratio, synthesized by heating the monomer mixture with a ZnCl2 catalyst at 295°C under a nitrogen atmosphere for 24 hours. Following synthesis, the material was purified through trituration with 1% HCl aqueous solution and Soxhlet extraction using water, ethanol, and benzene, then dried under high vacuum over P2O5 to ensure moisture removal. The resulting amorphous or microcrystalline hard black polymer was pressed into a pellet at 44 kbar prior to characterization. The dielectric constant was subsequently measured using a Koops-type impedance comparison bridge at 25°C and 100 Hz under an applied pressure of 6.3 kbar.",
      "reasoning_analysis": "Increasing Factors: The chemical composition features thianthrene units containing sulfur atoms and melitic trianhydride units with polar carbonyl groups, both of which possess high electronic and atomic polarizability that inherently elevate the dielectric constant. The aromatic rings contribute significant pi-electron polarizability. Furthermore, the processing history involves molding at 44 kbar and measurement at 6.3 kbar, which drastically increases the material density and the number of polarizable dipoles per unit volume. The low measurement frequency of 100 Hz allows for full contribution from dipolar orientation mechanisms. Decreasing Factors: The rigorous purification via Soxhlet extraction and drying over P2O5 removes moisture and residual solvents that typically exhibit high dielectric constants, thereby lowering the measured value to the intrinsic polymer baseline. Additionally, the hierarchical structure described as hard black solids with potential microcrystallinity suggests a rigid backbone that may restrict the rotational freedom of polar groups compared to flexible aliphatic chains, limiting orientational polarization. Dominant Factor: The high intrinsic polarizability arising from the sulfur-containing aromatic backbone combined with the extreme pressure conditions during measurement qualitatively dominates the dielectric behavior, driving the eps higher despite the restrictions on chain mobility and the absence of plasticizing impurities."
    },
    "analysis_without_hierarchical_structure": {
      "descriptive_text": "The polymer sample was synthesized via the condensation of Thianthrene and Melitic trianhydride in a 1:1 mole ratio using ZnCl2 as a catalyst at 295°C under a nitrogen atmosphere for 24 hours. Following synthesis, the material was purified through trituration with 1% HCl in water and subjected to Soxhlet extraction using water, ethanol, and benzene to remove residual catalyst and oligomers. The purified polymer was subsequently dried in high vacuum over P2O5 to ensure minimal moisture content and pressed into a pellet under a premolding pressure of 44 kbar. The dielectric constant was characterized using a Koops-type impedance comparison bridge at 25°C and 100 Hz under an applied pressure of 6.3 kbar.",
      "reasoning_analysis": "Increasing Factors: The chemical composition features a highly aromatic backbone incorporating sulfur atoms from the Thianthrene monomer, which possesses high electronic polarizability due to the large electron cloud of the sulfur and the conjugated pi-systems, inherently driving the eps higher. Additionally, the processing history involves high-pressure molding at 44 kbar and measurement at 6.3 kbar, which significantly reduces free volume and increases the number density of polarizable units per unit volume, further contributing to an increase in eps. Decreasing Factors: The rigid structure resulting from the condensation of bulky aromatic monomers restricts segmental chain motion and dipolar orientation, limiting orientational polarization contributions that would otherwise elevate eps. Furthermore, the rigorous purification removes ionic catalyst residues, and the high vacuum drying over P2O5 eliminates absorbed moisture, both of which remove high-permittivity contaminants that would artificially inflate the eps. Dominant Factor: The intrinsic electronic polarizability provided by the sulfur-containing aromatic architecture establishes a strong baseline for the dielectric constant; however, the elimination of moisture and ionic impurities through the specific purification and drying history is the dominant factor ensuring the measured eps reflects the intrinsic polymer properties rather than extrinsic conductive or relaxational contributions from contaminants."
    }
  },
  {
    "doi": "10.1002/app.44494",
    "title": "Synthesis and properties of ultralow dielectric constant porous polyimide films containing trifluoromethyl groups",
    "year": 2017,
    "chemical_composition": {
      "repeat_unit_psmiles": null,
      "monomers": [
        {
          "name": "Benzophenone-3,3',4,4'-tetracarboxylic dianhydride",
          "smiles": "O=C(c1ccc2C(=O)OC(=O)c2c1)c3ccc4C(=O)OC(=O)c4c3",
          "ratio_value": null,
          "ratio_unit": null
        },
        {
          "name": "4,4'-diaminodiphenyl ether",
          "smiles": "Nc1ccc(Oc2ccc(N)cc2)cc1",
          "ratio_value": 10,
          "ratio_unit": "molar ratio"
        }
      ],
      "additives": [],
      "is_homopolymer": false
    },
    "processing_history": "Synthesized by polycondensation of BTDA with ODA in DMAc (15 wt% PAA) with DBP (20 wt%) as porogen. Stirred 6 h at RT. Cast (~300 μm), dried 80 °C/10 h. Imidized at 100 °C/2 h, 180 °C/2 h, 300 °C/2 h. Porogen extracted with acetone. Dielectric constant measured by WILTRON 37269A vector network analyzer at 1 MHz.",
    "hierarchical_structure": "Porous structure, amorphous. Cell diameter: 9.35 μm. Density: 0.57 g cm-3.",
    "properties": {
      "eps": {
        "value": [
          2.14
        ],
        "unit": null
      }
    },
    "analysis_with_hierarchical_structure": {
      "descriptive_text": "The sample is an amorphous, porous polyimide copolymer synthesized via the polycondensation of Benzophenone-3,3',4,4'-tetracarboxylic dianhydride (BTDA) and 4,4'-diaminodiphenyl ether (ODA) in DMAc. The precursor solution incorporated 20 wt% dibutyl phthalate (DBP) as a porogen, which was cast into a film, dried, and subjected to a multi-step thermal imidization process before the porogen was extracted with acetone. The resulting material exhibits a porous morphology with a cell diameter of 9.35 μm and a reduced density of 0.57 g cm⁻³. The dielectric constant was subsequently characterized using a vector network analyzer at 1 MHz.",
      "reasoning_analysis": "Increasing Factors: The polymer backbone consists of aromatic polyimide chains containing polar carbonyl groups within the imide rings and ether linkages. These functional groups contribute to electronic polarizability through conjugated aromatic systems and introduce permanent dipoles, which intrinsically drive the dielectric constant higher relative to non-polar hydrocarbon polymers. Decreasing Factors: The processing history utilizes a porogen that is subsequently extracted, creating a porous structure with a cell diameter of 9.35 μm and a low density of 0.57 g cm⁻³. The introduction of air voids, which possess a dielectric constant near unity, significantly reduces the effective permittivity of the bulk material according to effective medium theories. Additionally, the thorough thermal imidization and solvent extraction minimize residual polar solvents or unreacted polyamic acid precursors that would otherwise elevate the dielectric constant. Dominant Factor: While the intrinsic polarizability of the BTDA-ODA polyimide backbone establishes a baseline dielectric value, the introduction of significant porosity through the porogen extraction process is the dominant factor. The replacement of the higher-permittivity polymer matrix with low-permittivity air voids qualitatively drives the effective dielectric constant significantly lower than that of the dense, non-porous counterpart."
    },
    "analysis_without_hierarchical_structure": {
      "descriptive_text": "The sample consists of a polyimide copolymer derived from the polycondensation of Benzophenone-3,3',4,4'-tetracarboxylic dianhydride (BTDA) and 4,4'-diaminodiphenyl ether (ODA) in dimethylacetamide (DMAc) to yield a 15 wt% polyamic acid solution. Dibutyl phthalate (DBP) was added as a 20 wt% porogen, and the mixture was stirred for 6 hours at room temperature before being cast into a film approximately 300 μm thick. The film underwent drying at 80 °C for 10 hours followed by a multi-step thermal imidization process at 100 °C, 180 °C, and 300 °C for 2 hours each, after which the porogen was extracted with acetone. The dielectric constant was subsequently characterized using a WILTRON 37269A vector network analyzer at 1 MHz.",
      "reasoning_analysis": "Increasing Factors: The chemical composition features a rigid aromatic polyimide backbone containing polar imide rings, benzophenone carbonyl groups, and ether linkages. These functional groups possess significant dipole moments and high electronic polarizability, which intrinsically contribute to a higher dielectric constant by enhancing orientational and atomic polarization under an electric field. Additionally, the thermal imidization process ensures the conversion of polyamic acid to polyimide, establishing a dense conjugated system that supports electronic polarization. Decreasing Factors: The processing history incorporates dibutyl phthalate as a porogen followed by acetone extraction, which introduces microvoids or porosity into the polymer matrix. Since air or vacuum within these voids has a dielectric constant near 1.0, the inclusion of these low-permittivity regions significantly reduces the effective dielectric constant of the bulk material relative to a dense film. Furthermore, the removal of the polar DMAc solvent during drying and imidization prevents residual solvent plasticization that could otherwise increase dielectric loss and permittivity. Dominant Factor: The introduction of porosity via the porogen extraction method is the dominant factor influencing the dielectric constant. While the intrinsic polarity of the BTDA-ODA polyimide chemistry dictates a relatively high baseline permittivity, the engineered voids created by the DBP processing route drastically lower the material density and effective polarizability per unit volume, qualitatively driving the eps lower than that of a non-porous counterpart."
    }
  },
  {
    "doi": "10.1002/pola.27242",
    "title": "Synthesis and Characterization of Fully Aliphatic Polyimides from an Aliphatic Dianhydride with Piperazine Spacer for Enhanced Solubility, Transparency, and Low Dielectric Constant",
    "year": 2014,
    "chemical_composition": {
      "repeat_unit_psmiles": null,
      "monomers": [
        {
          "name": "2,2'-(1,4-piperazinediyl)-disuccinic anhydride",
          "smiles": "O=C1OC(=O)C(C1)N2CCN(CC2)C3C(=O)OC3=O",
          "ratio_value": null,
          "ratio_unit": null
        },
        {
          "name": "4,4'-methylene bis(cyclohexylamine)",
          "smiles": "NC1CCC(CC2CCC(N)CC2)CC1",
          "ratio_value": null,
          "ratio_unit": null
        }
      ],
      "additives": [],
      "is_homopolymer": false
    },
    "processing_history": "Synthesized from PDA and 4,4'-methylene bis(cyclohexylamine) via polycondensation in m-cresol at 60 °C for 2 days. Films spin-coated on ITO glass, imidized at 80 °C (3 h), 200 °C (1 h), 250 °C (1 h) under vacuum. Dielectric constant measured at 1 MHz using HP4194A impedance-gain phase analyzer.",
    "hierarchical_structure": "Amorphous (broad amorphous halos in WAXD), d-spacing 5.2 Å.",
    "properties": {
      "eps": {
        "value": [
          3.3
        ],
        "unit": null
      }
    },
    "analysis_with_hierarchical_structure": {
      "descriptive_text": "The sample is an amorphous copolymer film derived from the polycondensation of 2,2'-(1,4-piperazinediyl)-disuccinic anhydride and 4,4'-methylene bis(cyclohexylamine). Synthesized in m-cresol at 60 °C, the material was spin-coated onto ITO glass and subjected to a staged thermal imidization process under vacuum, reaching temperatures up to 250 °C to ensure complete cyclization and solvent removal. Wide-angle X-ray diffraction indicates an amorphous structure characterized by broad halos and a d-spacing of 5.2 Å, and the dielectric constant was subsequently evaluated at 1 MHz using an impedance-gain phase analyzer.",
      "reasoning_analysis": "Increasing Factors: The chemical structure incorporates polar imide carbonyl groups formed during cyclization and nitrogen atoms within the piperazine rings, both of which introduce permanent dipole moments that enhance orientational and atomic polarizability, thereby driving the dielectric constant upward. Additionally, the amorphous nature of the film could potentially allow for greater segmental mobility compared to a crystalline lattice, facilitating dipole alignment under an electric field if the measurement temperature approaches the glass transition. Decreasing Factors: The use of 4,4'-methylene bis(cyclohexylamine) introduces cycloaliphatic rings rather than aromatic rings, significantly reducing electronic polarizability compared to conventional aromatic polyimides. Furthermore, the rigorous thermal imidization process under vacuum up to 250 °C ensures the removal of the polar m-cresol solvent and volatile byproducts, eliminating extrinsic high-permittivity contributions. The specific d-spacing of 5.2 Å within an amorphous matrix suggests a packing density that includes free volume, which typically lowers the dielectric constant relative to a fully dense material. Dominant Factor: The substitution of highly polarizable aromatic units with cycloaliphatic structures in the diamine component is the dominant factor qualitatively reducing the dielectric constant, as this structural modification fundamentally lowers the electronic polarizability of the backbone despite the presence of polar imide functionalities."
    },
    "analysis_without_hierarchical_structure": {
      "descriptive_text": "The polymer sample is a copolymer synthesized from 2,2'-(1,4-piperazinediyl)-disuccinic anhydride and 4,4'-methylene bis(cyclohexylamine) via polycondensation in m-cresol at 60 °C for 2 days. The resulting solution was spin-coated onto ITO glass substrates to form films, which were subsequently subjected to a multi-step thermal imidization process under vacuum at 80 °C for 3 hours, 200 °C for 1 hour, and 250 °C for 1 hour. The dielectric constant was ultimately characterized at 1 MHz using an HP4194A impedance-gain phase analyzer.",
