Repository: hhtrick/HHT-code

# HHT training framework

This directory contains model training, embedding precomputation, inference, article-level baselines and the curated datasets. All commands below assume that the working directory is `train_code/`.

## 3. Datasets and fixed partitions

Each main dataset is a JSON array at `dataset/{property}/{property}.json`. Entries contain source metadata, `chemical_composition`, `processing_history`, `hierarchical_structure`, `properties`, and two generated-analysis objects. Targets are stored as `properties[property]["value"]`; source metadata and target values are not predictive input fields.

| Property | Train | Validation | Test | Total |
|---|---:|---:|---:|---:|

File: train_code/dataset/eps/eps.json (part 151 of 190)
[
    "title": "Effects of High Pressure on the Conductivity and Dielectric Constant of Conductive Organic Polymers",
    "year": 1971,
    "chemical_composition": {
      "repeat_unit_psmiles": null,
      "monomers": [
        {
          "name": "9-Thioxanthane",
          "smiles": "C1Cc2ccccc2Sc3ccccc13",
          "ratio_value": 1,
          "ratio_unit": "mole ratio"
        },
        {
          "name": "Pyromellitic dianhydride",
          "smiles": "O=C1OC(=O)c2cc(C(=O)OC1=O)ccc2",
          "ratio_value": 1,
          "ratio_unit": "mole ratio"
        }
      ],
      "additives": [],
      "is_homopolymer": false
    },
    "processing_history": "Heating mixture of acene and anhydride (1:1 mole ratio) with ZnCl2 catalyst for 24 hr at 295°C under nitrogen. Purified by trituration with 1% HCl/water and Soxhlet extraction (water, ethanol, benzene). Dried in high vacuum over P2O5. Pressed into pellet, premolded at 44 kbar. Dielectric constant measured by Koops-type impedance comparison bridge (General Radio 716C) at 6.3 kbar, 25°C, 1000 Hz.",
    "hierarchical_structure": "Amorphous or microcrystalline solids, hard black polymer.",
    "properties": {
      "eps": {
        "value": [
          800
        ],
        "unit": null
      }
    },
    "analysis_with_hierarchical_structure": {
      "descriptive_text": "The sample consists of a copolymer synthesized from 9-Thioxanthane and Pyromellitic dianhydride in a 1:1 mole ratio, produced by heating the mixture with a ZnCl2 catalyst at 295°C under nitrogen for 24 hours. Following synthesis, the material underwent purification via trituration with 1% HCl aqueous solution and Soxhlet extraction using water, ethanol, and benzene, followed by drying under high vacuum over P2O5. The resulting hard black polymer, described as amorphous or microcrystalline solids, was pressed into pellets at 44 kbar, with the dielectric constant subsequently measured using a Koops-type impedance comparison bridge at 6.3 kbar, 25°C, and 1000 Hz.",
      "reasoning_analysis": "Increasing Factors: The chemical composition features aromatic rings and heteroatoms including sulfur and carbonyl groups, which possess high electronic and atomic polarizability, inherently driving the dielectric constant upward. Additionally, the processing history involves high-pressure molding at 44 kbar and measurement under 6.3 kbar, which increases the material density and the number density of polarizable units per unit volume. Decreasing Factors: The rigid backbone structure implied by the hard black solid description and the presence of microcrystalline regions restrict segmental motion and dipolar orientation, limiting the orientational contribution to the dielectric constant. Furthermore, the rigorous purification process removes polar impurities such as residual solvents, water, or catalyst residues that would otherwise artificially inflate the dielectric response. Dominant Factor: The intrinsic electronic and atomic polarizability of the sulfur-containing aromatic backbone, compounded by the high-density packing achieved through high-pressure molding, qualitatively dominates the dielectric behavior, suggesting a value governed primarily by structural polarizability rather than dipolar relaxation or impurity effects."
    },
    "analysis_without_hierarchical_structure": {
      "descriptive_text": "The sample consists of a copolymer synthesized from 9-Thioxanthane and Pyromellitic dianhydride in a 1:1 mole ratio. The polymerization was conducted by heating the monomer mixture with a ZnCl2 catalyst for 24 hours at 295°C under a nitrogen atmosphere. Following synthesis, the material was purified through trituration with 1% HCl in water and subsequent Soxhlet extraction using water, ethanol, and benzene, before being dried in high vacuum over P2O5. The final specimen was pressed into a pellet and premolded at 44 kbar, with the dielectric constant subsequently measured using a Koops-type impedance comparison bridge at 6.3 kbar, 25°C, and 1000 Hz.",
      "reasoning_analysis": "Increasing Factors: The chemical composition incorporates highly polarizable aromatic rings from both the Pyromellitic dianhydride and 9-Thioxanthane units, along with polar imide and sulfide linkages, which significantly enhance electronic and atomic polarizability. Additionally, the processing history involves extreme compaction pressures, specifically premolding at 44 kbar and measurement at 6.3 kbar, which densifies the material and increases the number density of polarizable units per unit volume. Decreasing Factors: The rigid backbone architecture resulting from the fused ring systems and imide linkages restricts segmental chain mobility, thereby limiting the contribution of orientational polarization to the total permittivity at the measurement frequency of 1000 Hz. Furthermore, the rigorous drying protocol over P2O5 eliminates absorbed moisture, which would otherwise contribute a high dielectric constant component. Dominant Factor: The high intrinsic electronic polarizability of the sulfur-containing aromatic backbone, amplified by the extreme densification induced by the high-pressure processing history, qualitatively dominates the dielectric response, establishing a permittivity behavior governed primarily by atomic and electronic mechanisms rather than dipolar orientation."
    }
  },
  {
    "doi": "10.1016/j.polymer.2008.09.056",
    "title": "Synthesis and characterization of polyacene quinone radical polymers with high-dielectric constant",
    "year": 2008,
    "chemical_composition": {
      "repeat_unit_psmiles": null,
      "monomers": [
        {
          "name": "Anthraquinone",
          "smiles": "O=C1c2ccccc2C(=O)c3ccccc13",
          "ratio_value": 1,
          "ratio_unit": "molar ratio"
        },
        {
          "name": "Pyromellitic dianhydride",
          "smiles": "O=C1OC(=O)c2cc(C(=O)OC1=O)ccc2",
          "ratio_value": 1,
          "ratio_unit": "molar ratio"
        }
      ],
      "additives": [],
      "is_homopolymer": false
    },
    "processing_history": "Synthesized via dry-process (solid-state polymerization): mixed powders of monomers and ZnCl2 (1:1:1 molar) heated at 300-330°C for 24h, purified with HCl, water, ethanol, toluene, dried at 60°C. For testing: hot-pressed at 80°C for 20min, Au electrodes evaporated. Dielectric constant measured by Impedance Analyzer (HP4194A/RT) at 100Hz, room temperature.",
    "hierarchical_structure": "Graphite-like stacks, X-ray (002) reflection at 26.5°, d-spacing 0.34nm, non-graphitizing turbostratic organization.",
    "properties": {
      "eps": {
        "value": [
          106
        ],
        "unit": null
      }
    },
    "analysis_with_hierarchical_structure": {
      "descriptive_text": "The sample is a copolymer synthesized from Anthraquinone and Pyromellitic dianhydride in a 1:1 molar ratio via a dry-process solid-state polymerization using ZnCl2. The synthesis involved heating mixed powders at 300-330°C for 24 hours, followed by purification with HCl, water, ethanol, and toluene, and drying at 60°C. Structural characterization reveals a non-graphitizing turbostratic organization with graphite-like stacks, evidenced by an X-ray (002) reflection at 26.5° corresponding to a d-spacing of 0.34 nm. For dielectric evaluation, the material was hot-pressed at 80°C for 20 minutes, equipped with evaporated Au electrodes, and measured using an Impedance Analyzer at 100 Hz and room temperature.",
      "reasoning_analysis": "Increasing Factors: The chemical composition features highly aromatic monomers (Anthraquinone and Pyromellitic dianhydride) containing carbonyl groups, which provide significant electronic and atomic polarizability. The hierarchical structure exhibits graphite-like stacks with a tight d-spacing of 0.34 nm, indicating high packing density of polarizable pi-electron systems, which inherently drives the eps upward. Additionally, the presence of polar carbonyl functionalities within the backbone contributes to dipolar polarization at the measurement frequency of 100 Hz. Decreasing Factors: The non-graphitizing turbostratic organization introduces structural disorder between the stacks compared to a perfect crystal, potentially reducing the effective number density of polarizable units. Furthermore, the rigid aromatic backbone resulting from high-temperature solid-state polymerization restricts segmental motion, limiting the orientational contribution of dipoles to the total permittivity. The hot-pressing temperature of 80°C may also be insufficient to fully eliminate microvoids in such a rigid matrix, introducing low-permittivity air pockets that lower the bulk eps. Dominant Factor: The extensive conjugated aromatic system and the dense graphite-like stacking establish a high baseline electronic polarizability that qualitatively dominates the dielectric response, likely resulting in a higher eps compared to aliphatic polymers, despite the limitations imposed by chain rigidity on orientational polarization."
    },
    "analysis_without_hierarchical_structure": {
      "descriptive_text": "The polymer sample is a copolymer synthesized from Anthraquinone and Pyromellitic dianhydride monomers in a 1:1 molar ratio. It was prepared via a dry-process solid-state polymerization method, wherein mixed powders of the monomers and ZnCl2 catalyst were heated at 300-330°C for 24 hours. Following synthesis, the material underwent purification using HCl, water, ethanol, and toluene, followed by drying at 60°C. For dielectric characterization, the purified polymer was hot-pressed at 80°C for 20 minutes, equipped with evaporated Au electrodes, and the dielectric constant was measured using an Impedance Analyzer at 100Hz and room temperature.",
      "reasoning_analysis": "Increasing Factors: The chemical composition features a high density of polar carbonyl groups from both Anthraquinone and Pyromellitic dianhydride, which introduce strong permanent dipoles that enhance polarizability. Additionally, the conjugated aromatic systems contribute significant electronic polarizability. From a processing perspective, the hot-pressing step increases the material density, thereby increasing the number of dipoles per unit volume, and the use of ZnCl2 during synthesis risks leaving residual ionic species that could induce interfacial polarization at the measurement frequency of 100Hz. Decreasing Factors: The rigid aromatic backbone inherent to the copolymer structure restricts segmental chain motion, which limits the ability of dipoles to orient themselves with the electric field at room temperature. Furthermore, the extensive purification protocol involving multiple solvents and drying aims to remove moisture and ionic impurities that would otherwise artificially inflate the dielectric constant. Dominant Factor: The intrinsic chemical composition, specifically the high concentration of polar carbonyl functionalities integrated into a conjugated aromatic backbone, qualitatively dominates the final dielectric behavior. While the rigid backbone limits orientational contributions, the substantial electronic polarizability and fixed dipole density inherent to the monomer structures establish a higher baseline permittivity compared to non-polar polymers, outweighing the mitigating effects of chain rigidity or purification."
    }
  },
  {
    "doi": null,
    "title": "Effects of High Pressure on the Conductivity and Dielectric Constant of Conductive Organic Polymers",
    "year": 1971,
    "chemical_composition": {
      "repeat_unit_psmiles": null,
      "monomers": [
        {
          "name": "Carbazole",
          "smiles": "c1ccc2[nH]c3ccccc3c2c1",
          "ratio_value": 1,
          "ratio_unit": "mole ratio"
        },
        {
          "name": "Melitic trianhydride",
          "smiles": "O=C1OC(=O)c2c(C(=O)OC1=O)c(C(=O)OC3=O)ccc23",
          "ratio_value": 1,
          "ratio_unit": "mole ratio"
        }
      ],
      "additives": [],
      "is_homopolymer": false
    },
    "processing_history": "Heating mixture of acene and anhydride (1:1 mole ratio) with ZnCl2 catalyst for 24 hr at 295°C under nitrogen. Purified by trituration with 1% HCl/water and Soxhlet extraction (water, ethanol, benzene). Dried in high vacuum over P2O5. Pressed into pellet, premolded at 44 kbar. Dielectric constant measured by Koops-type impedance comparison bridge (General Radio 716C) at 6.3 kbar, 25°C, 100 Hz.",
    "hierarchical_structure": "Amorphous or microcrystalline solids, hard black polymer.",
    "properties": {
      "eps": {
        "value": [
          2200
        ],
        "unit": null
      }
    },
    "analysis_with_hierarchical_structure": {
      "descriptive_text": "The sample is a copolymer synthesized from Carbazole and Melitic trianhydride in a 1:1 mole ratio, manifesting as an amorphous or microcrystalline hard black solid. The material was prepared by heating the monomer mixture with a ZnCl2 catalyst at 295°C under a nitrogen atmosphere for 24 hours, followed by purification through trituration with 1% HCl/water and Soxhlet extraction using water, ethanol, and benzene. After drying in high vacuum over P2O5, the polymer was pressed into a pellet at 44 kbar, and its dielectric constant was subsequently characterized using a Koops-type impedance comparison bridge at 6.3 kbar and 25°C with a frequency of 100 Hz.",
      "reasoning_analysis": "Increasing Factors: The chemical composition features highly polarizable aromatic systems from both Carbazole and Melitic trianhydride, along with polar carbonyl and nitrogen-containing functional groups, which significantly enhance electronic and atomic polarizability. Additionally, the processing history involves high-pressure compaction at 44 kbar and measurement under 6.3 kbar, which increases the material density and the number of polarizable units per unit volume, thereby driving the dielectric constant upward. Decreasing Factors: The rigorous purification process, including acid trituration, Soxhlet extraction, and high-vacuum drying over P2O5, effectively removes moisture and ionic catalyst residues; since water and ions possess high permittivity and contribute significantly to low-frequency dielectric response, their removal qualitatively lowers the measured value compared to an impure sample. Furthermore, the rigid, highly conjugated structure suggested by the hard black appearance may restrict orientational polarization of dipoles. Dominant Factor: The intrinsic electronic and atomic polarizability inherent to the extended conjugated aromatic backbone and polar functional groups, compounded by the densification effects of high-pressure processing, qualitatively dominates the dielectric behavior, defining the material's permittivity profile despite the reduction of extrinsic contributions from impurities."
    },
    "analysis_without_hierarchical_structure": {
      "descriptive_text": "The sample is a copolymer synthesized from carbazole and melitic trianhydride in a 1:1 mole ratio. It was prepared by heating the monomer mixture with a ZnCl2 catalyst for 24 hours at 295°C under a nitrogen atmosphere. Following synthesis, the polymer was purified through trituration with 1% HCl in water and subsequent Soxhlet extraction using water, ethanol, and benzene, then dried in high vacuum over P2O5. The final specimen was pressed into a pellet and premolded at 44 kbar, with the dielectric constant measured using a Koops-type impedance comparison bridge at 6.3 kbar, 25°C, and 100 Hz.",
      "reasoning_analysis": "Increasing Factors: The chemical composition features highly polarizable aromatic rings and polar carbonyl groups from the anhydride moiety, alongside nitrogen heteroatoms from the carbazole unit, which enhance electronic and dipolar polarizability. Furthermore, the processing history involves extreme high-pressure premolding at 44 kbar and measurement under 6.3 kbar, which significantly reduces free volume and increases the number density of polarizable units within the material. Decreasing Factors: The rigorous purification process, including acid trituration and Soxhlet extraction, removes ionic catalyst residues and unreacted monomers that would otherwise contribute to interfacial polarization and conductivity, thereby lowering the apparent permittivity. Additionally, the high-temperature synthesis likely yields a rigid, conjugated backbone that restricts segmental motion, limiting the ability of dipoles to orient fully with the applied electric field at 100 Hz. Dominant Factor: The densification effect induced by the high-pressure processing history combined with the intrinsic electronic polarizability of the extended aromatic system qualitatively dominates the dielectric response, sustaining a significant permittivity despite the restrictions on dipolar orientation and the removal of ionic impurities."
    }
  },
  {
    "doi": "10.1002/app.47143",
    "title": "Polyethylene/silica nanorod composites with reduced dielectric constant and enhanced mechanical strength",
    "year": 2019,
    "chemical_composition": {
      "repeat_unit_psmiles": "*CC*",
      "monomers": [
        {
          "name": "Ethylene",
          "smiles": "C=C",
          "ratio_value": null,
          "ratio_unit": null
        }
      ],
      "additives": [],
      "is_homopolymer": true
    },
    "processing_history": "Low density polyethylene micropowder hot pressed at 160 °C under 2 MPa to obtain pallets. Dielectric constant measured by Agilent 4294A Impedance Analyzer at 10 MHz.",
    "hierarchical_structure": "Smooth cross-section, amorphous phase dispersed well.",
    "properties": {
      "eps": {
        "value": [
          2.4
        ],
        "unit": null
      }
    },
    "analysis_with_hierarchical_structure": {
      "descriptive_text": "The sample consists of a low density polyethylene homopolymer synthesized from ethylene monomers without any additives. It was processed by hot pressing the micropowder at 160 °C under 2 MPa to obtain pellets, yielding a hierarchical structure characterized by a smooth cross-section and a well-dispersed amorphous phase. The dielectric constant was evaluated using an Agilent 4294A Impedance Analyzer at a frequency of 10 MHz.",
      "reasoning_analysis": "Increasing Factors: The hot pressing process at 160 °C under 2 MPa pressure enhances chain packing and densification upon cooling, which increases the number of polarizable electrons per unit volume and tends to elevate the dielectric constant. Additionally, the well-dispersed amorphous phase suggests a homogeneous morphology that minimizes voids, preventing reductions in effective permittivity. Decreasing Factors: The chemical composition comprises exclusively non-polar carbon-carbon and carbon-hydrogen bonds lacking permanent dipole moments, which intrinsically restricts the dielectric constant to low values governed by electronic and atomic polarization. The low density designation implies chain branching that reduces crystallinity and overall material density compared to linear polyethylene, thereby lowering the density of polarizable units. Furthermore, the measurement frequency of 10 MHz is high enough to exclude contributions from slow dipolar relaxations. Dominant Factor: The non-polar nature of the polyethylene backbone is the qualitatively dominant factor, as the absence of strong dipoles fundamentally constrains the dielectric constant to a low baseline regardless of the densification achieved through processing or the specific morphological dispersion."
    },
    "analysis_without_hierarchical_structure": {
      "descriptive_text": "The sample comprises a low-density polyethylene homopolymer synthesized from ethylene monomers. Originally provided as a micropowder, the material underwent hot pressing at 160 °C under 2 MPa to fabricate solid specimens. The dielectric constant was subsequently measured using an Agilent 4294A Impedance Analyzer at a frequency of 10 MHz.",
      "reasoning_analysis": "Increasing Factors: The processing history involves hot pressing which consolidates the micropowder and eliminates interstitial air voids; since air possesses a dielectric constant near unity, removing these voids increases the effective bulk permittivity of the sample. Additionally, the measurement frequency of 10 MHz allows for contributions from both electronic and atomic polarization mechanisms, yielding a higher dielectric constant than would be observed at optical frequencies. Decreasing Factors: The chemical composition consists exclusively of non-polar carbon-carbon and carbon-hydrogen bonds which lack permanent dipole moments, fundamentally limiting the dielectric constant by excluding orientational polarization. Furthermore, the low-density classification indicates significant chain branching and reduced crystallinity, which lowers the material density and the number of polarizable units per unit volume compared to linear polyethylene variants. Dominant Factor: The intrinsic non-polar nature of the ethylene backbone is the dominant factor, as the absence of dipolar relaxation mechanisms inherently constrains the dielectric constant to a low baseline value typical of non-polar hydrocarbons, overshadowing the marginal modifications introduced by processing-induced densification or crystallinity variations."
    }
  },
  {
    "doi": "10.1002/app.47143",
    "title": "Polyethylene/silica nanorod composites with reduced dielectric constant and enhanced mechanical strength",
    "year": 2019,
    "chemical_composition": {
      "repeat_unit_psmiles": "*CC*",
      "monomers": [
        {
          "name": "Ethylene",
          "smiles": "C=C",
          "ratio_value": null,
          "ratio_unit": null
        }
      ],
      "additives": [
        {
          "name": "Silica Nanorods",
          "type": "filler",
          "amount_value": 1,
          "amount_unit": "wt%"
        }
      ],
      "is_homopolymer": true
    },
    "processing_history": "Mechanical blending of PE powders and SNR particles followed by hot pressing at 160 °C under 2 MPa. Dielectric constant measured by Agilent 4294A Impedance Analyzer at 10 MHz.",
    "hierarchical_structure": "Compact with very low porosity. Crystallites arrange in circular style with diameter around 2 μm.",
    "properties": {
      "eps": {
        "value": [
          2.32
        ],
        "unit": null
      }
    },
    "analysis_with_hierarchical_structure": {
      "descriptive_text": "The sample comprises a polyethylene homopolymer matrix incorporated with 1 wt% Silica Nanorods as a filler. Fabrication involved mechanical blending of the polyethylene powders and Silica Nanorod particles, followed by hot pressing at 160 °C under 2 MPa, resulting in a compact morphology with very low porosity. Hierarchical structural analysis indicates that the crystallites arrange in a circular style with a diameter around 2 μm, and the dielectric constant was characterized using an Agilent 4294A Impedance Analyzer at 10 MHz.",
      "reasoning_analysis": "Increasing Factors: The inclusion of Silica Nanorods introduces a filler phase with a higher intrinsic dielectric constant compared to the polyethylene matrix, which qualitatively elevates the composite eps. Additionally, the interfaces between the nanorods and the polymer matrix can induce Maxwell-Wagner-Sillars interfacial polarization, further contributing to an increase in permittivity. The processing history involving hot pressing under pressure ensures a compact structure with very low porosity, eliminating air voids which typically possess a dielectric constant near unity and would otherwise lower the effective eps. Decreasing Factors: The chemical composition of the polyethylene backbone consists of non-polar carbon-carbon and carbon-hydrogen bonds, which exhibit low electronic and atomic polarizability, inherently establishing a low baseline for eps. Furthermore, the hierarchical structure features crystallites arranging in a circular style with a diameter around 2 μm, suggesting a significant degree of crystallinity; the dense packing in crystalline regions restricts segmental mobility and free volume, which can slightly suppress permittivity compared to amorphous regions. Dominant Factor: While the incorporation of Silica Nanorods and the elimination of porosity drive the eps upward relative to a porous neat polymer, the intrinsic non-polar nature of the polyethylene matrix remains the dominant factor establishing the overall low permittivity baseline, with the filler and processing history acting as secondary modifiers that prevent the eps from reaching the theoretical minimum of a voided, neat polyethylene sample."
    },
    "analysis_without_hierarchical_structure": {
      "descriptive_text": "The sample comprises a polyethylene homopolymer matrix incorporated with 1 wt% Silica Nanorods. The composite was fabricated through mechanical blending of polyethylene powders and silica nanorod particles, followed by hot pressing at 160 °C under 2 MPa to ensure consolidation. The dielectric constant was characterized using an Agilent 4294A Impedance Analyzer at a frequency of 10 MHz.",
      "reasoning_analysis": "Increasing Factors: The inclusion of Silica Nanorods introduces polar Si-O bonds which possess a higher intrinsic permittivity than the non-polar polyethylene matrix, thereby driving the composite eps upward. Additionally, the hot pressing process at 160 °C and 2 MPa likely minimizes void content within the sample; since air has a significantly lower permittivity than the polymer, reducing porosity increases the effective dielectric constant. Interfacial polarization at the polymer-filler boundary may also contribute to increased permittivity. Decreasing Factors: The polyethylene backbone consists of non-polar C-C and C-H bonds, which lack permanent dipole moments, establishing a inherently low baseline eps. The low filler loading of 1 wt% limits the volume fraction of the higher permittivity phase, restricting the magnitude of the increase. Furthermore, the measurement frequency of 10 MHz is relatively high, which may suppress slower interfacial polarization mechanisms that contribute more significantly at lower frequencies. Dominant Factor: While the non-polar nature of the polyethylene matrix dictates the low baseline permittivity, the intrinsic dielectric contrast between the silica nanorods and the polymer matrix is the dominant factor influencing the deviation from the neat polymer behavior, qualitatively driving the composite eps higher despite the low filler concentration and high measurement frequency."
    }
  },
  {
    "doi": null,
    "title": "Effects of High Pressure on the Conductivity and Dielectric Constant of Conductive Organic Polymers",
    "year": 1971,
    "chemical_composition": {
      "repeat_unit_psmiles": null,
      "monomers": [
        {
          "name": "Carbazole",
          "smiles": "c1ccc2[nH]c3ccccc3c2c1",
          "ratio_value": 1,
          "ratio_unit": "mole ratio"
        },
        {
          "name": "Melitic trianhydride",
          "smiles": "O=C1OC(=O)c2c(C(=O)OC1=O)c(C(=O)OC3=O)ccc23",
          "ratio_value": 1,
          "ratio_unit": "mole ratio"
        }
      ],
      "additives": [],
      "is_homopolymer": false
    },
    "processing_history": "Heating mixture of acene and anhydride (1:1 mole ratio) with ZnCl2 catalyst for 24 hr at 295°C under nitrogen. Purified by trituration with 1% HCl/water and Soxhlet extraction (water, ethanol, benzene). Dried in high vacuum over P2O5. Pressed into pellet, premolded at 44 kbar. Dielectric constant measured by Koops-type impedance comparison bridge (General Radio 716C) at 6.3 kbar, 25°C, 1000 Hz.",
    "hierarchical_structure": "Amorphous or microcrystalline solids, hard black polymer.",
    "properties": {
      "eps": {
        "value": [
          370
        ],
        "unit": null
      }
    },
    "analysis_with_hierarchical_structure": {
      "descriptive_text": "The sample is a copolymer synthesized from carbazole and melitic trianhydride in a 1:1 mole ratio, prepared by heating the monomer mixture with a ZnCl2 catalyst for 24 hours at 295°C under nitrogen. The resulting hard black polymer, described as amorphous or microcrystalline solids, was purified via trituration with 1% HCl aqueous solution and Soxhlet extraction using water, ethanol, and benzene, followed by drying in high vacuum over P2O5. For characterization, the material was pressed into a pellet and premolded at 44 kbar, with the dielectric constant subsequently measured using a Koops-type impedance comparison bridge at 6.3 kbar, 25°C, and 1000 Hz.",
      "reasoning_analysis": "Increasing Factors: The chemical composition features highly polar carbonyl groups from the melitic trianhydride and nitrogen heteroatoms within the carbazole units, which contribute significant dipole moments and enhance atomic polarizability. Additionally, the conjugated aromatic backbone inherent to both monomers increases electronic polarizability, while the high-pressure molding (44 kbar) and measurement conditions (6.3 kbar) increase the material density, thereby increasing the number density of polarizable units per volume. Decreasing Factors: The high-temperature synthesis (295°C) and resulting hard black nature suggest a highly rigid backbone with potential crosslinking or charge-transfer complex formation, which restricts segmental motion and limits orientational polarization contributions. Furthermore, the presence of microcrystalline regions typically reduces free volume compared to a fully amorphous state, hindering the alignment of dipoles under an electric field. Dominant Factor: The intrinsic electronic and atomic polarizability arising from the dense concentration of conjugated aromatic systems and polar functional groups qualitatively dominates the dielectric response, as the rigid structure limits orientational contributions making the electronic component the primary driver for the eps value."
    },
    "analysis_without_hierarchical_structure": {
      "descriptive_text": "The sample is a copolymer synthesized from Carbazole and Melitic trianhydride in a 1:1 mole ratio. The synthesis involved heating the monomer mixture with a ZnCl2 catalyst for 24 hours at 295°C under a nitrogen atmosphere. Following synthesis, the material was purified via trituration with 1% HCl in water and subjected to Soxhlet extraction using water, ethanol, and benzene. The purified polymer was dried in high vacuum over P2O5 and subsequently pressed into a pellet, premolded at 44 kbar. The dielectric constant was characterized using a Koops-type impedance comparison bridge at 6.3 kbar, 25°C, and 1000 Hz.",
      "reasoning_analysis": "Increasing Factors: The chemical composition features Melitic trianhydride, which introduces multiple highly polar carbonyl groups into the backbone, significantly enhancing dipolar polarization. Additionally, the Carbazole units contribute extended pi-conjugated systems that increase electronic polarizability. The processing history involves premolding at 44 kbar and measurement at 6.3 kbar, which densifies the polymer matrix, increasing the number density of polarizable units per unit volume. Decreasing Factors: The rigid aromatic structure derived from both monomers restricts segmental chain mobility, potentially limiting the orientational contribution of dipoles to the eps at the measurement frequency. Furthermore, the rigorous purification and drying over P2O5 remove moisture and ionic catalyst residues, eliminating extrinsic interfacial polarization mechanisms that would otherwise inflate the eps. Dominant Factor: The intrinsic high polarity provided by the multiple carbonyl groups within the melitic trianhydride structure, combined with the increased material density from high-pressure processing, qualitatively dominates the dielectric behavior, driving the eps higher relative to non-polar polymers despite the restrictions on chain mobility and the removal of polar impurities."
    }
  },
  {
    "doi": "10.1002/app.47143",
    "title": "Polyethylene/silica nanorod composites with reduced dielectric constant and enhanced mechanical strength",
    "year": 2019,
    "chemical_composition": {
      "repeat_unit_psmiles": "*CC*",
      "monomers": [
        {
          "name": "Ethylene",
          "smiles": "C=C",
          "ratio_value": null,
          "ratio_unit": null
        }
      ],
      "additives": [
        {
          "name": "Silica Nanorods",
          "type": "filler",
          "amount_value": 5,
          "amount_unit": "wt%"
        }
      ],
      "is_homopolymer": true
    },
    "processing_history": "Mechanical blending of PE powders and SNR particles followed by hot pressing at 160 °C under 2 MPa. Dielectric constant measured by Agilent 4294A Impedance Analyzer at 10 MHz.",
    "hierarchical_structure": "Compact with very low porosity. Crystallites arrange in circular style with diameter around 2 μm.",
    "properties": {
      "eps": {
        "value": [
          2.21
        ],
        "unit": null
      }
    },
    "analysis_with_hierarchical_structure": {
      "descriptive_text": "The sample comprises a polyethylene homopolymer matrix incorporated with 5 wt% Silica Nanorods. It was fabricated via mechanical blending of PE powders and nanorod particles, followed by hot pressing at 160 °C under 2 MPa to yield a compact structure with very low porosity. Morphological characterization reveals crystallites arranged in a circular style with a diameter around 2 μm, and the dielectric constant was measured using an Agilent 4294A Impedance Analyzer at 10 MHz.",
      "reasoning_analysis": "Increasing Factors: The incorporation of Silica Nanorods introduces a filler with a higher intrinsic dielectric constant than the polyethylene matrix, which elevates the composite permittivity according to effective medium theories. Additionally, the interfaces between the nanorods and the polymer matrix can facilitate Maxwell-Wagner-Sillars interfacial polarization, contributing to a higher effective dielectric constant. The processing history involving hot pressing ensures a compact structure with very low porosity, eliminating air voids that would otherwise significantly lower the overall permittivity. Decreasing Factors: The polyethylene homopolymer matrix is non-polar, possessing an inherently low dielectric constant due to the absence of permanent dipoles. The formation of crystallites with a diameter around 2 μm increases the overall crystallinity; since crystalline regions are denser and restrict electronic cloud distortion slightly more than amorphous regions, this structural order can marginally suppress permittivity. Furthermore, the measurement frequency of 10 MHz may limit the contribution of slower interfacial polarization mechanisms that are more active at lower frequencies. Dominant Factor: The intrinsic non-polar nature of the polyethylene matrix constitutes the dominant factor, establishing a fundamentally low permittivity baseline for the material. While the silica filler and low porosity act to elevate the value relative to neat PE, the high volume fraction of the non-polar matrix ensures the final eps remains within the low dielectric constant regime characteristic of polyolefins."
    },
    "analysis_without_hierarchical_structure": {
      "descriptive_text": "The sample comprises a polyethylene homopolymer matrix incorporated with 5 wt% Silica Nanorods acting as a filler. Fabrication involved mechanical blending of the polyethylene powders and Silica Nanorod particles, followed by consolidation through hot pressing at 160 °C under 2 MPa. The dielectric constant was evaluated using an Agilent 4294A Impedance Analyzer at a frequency of 10 MHz.",
      "reasoning_analysis": "Increasing Factors: The incorporation of Silica Nanorods introduces a component with a higher intrinsic dielectric constant compared to the non-polar polyethylene matrix, thereby elevating the composite permittivity. Additionally, the hot pressing process at 160 °C under pressure minimizes void content, preventing the lowering of effective permittivity associated with air pockets, while the heterogeneous interface between the polymer and filler facilitates Maxwell-Wagner-Sillars interfacial polarization. Decreasing Factors: The polyethylene backbone consists of non-polar C-C and C-H bonds which exhibit low electronic and atomic polarizability, establishing a low baseline permittivity. Furthermore, the relatively low filler loading of 5 wt% limits the percolation of high-permittivity pathways, and the measurement frequency of 10 MHz may suppress slower interfacial polarization mechanisms compared to lower frequencies. Dominant Factor: The intrinsic dielectric contrast between the polar silica filler and the non-polar polyethylene matrix qualitatively dominates the behavior, driving the composite permittivity higher than that of the neat polymer, although the low filler concentration ensures the value remains within the range typical of lightly filled dielectric composites."
    }
  },
  {
    "doi": "10.1016/j.polymer.2008.09.056",
    "title": "Synthesis and characterization of polyacene quinone radical polymers with high-dielectric constant",
    "year": 2008,
    "chemical_composition": {
      "repeat_unit_psmiles": null,
      "monomers": [
        {
          "name": "1,8-Dihydroxyanthraquinone",
          "smiles": "Oc1cccc2C(=O)c3c(O)cccc3C(=O)c12",
          "ratio_value": 1,
          "ratio_unit": "molar ratio"
        },
        {
          "name": "Pyromellitic dianhydride",
          "smiles": "O=C1OC(=O)c2cc(C(=O)OC1=O)ccc2",
          "ratio_value": 1,
          "ratio_unit": "molar ratio"
        }
      ],
      "additives": [],
      "is_homopolymer": false
    },
    "processing_history": "Synthesized via dry-process (solid-state polymerization): mixed powders of monomers and ZnCl2 heated at 300-330°C for 24h, purified, dried. For testing: hot-pressed at 80°C for 20min, Au electrodes. Dielectric constant measured by Impedance Analyzer (HP4194A/RT) at 100Hz, room temperature.",
    "hierarchical_structure": "Hydroxyl-modified, destroyed planar conjugation compared to PAQR, less regular stacks.",
    "properties": {
      "eps": {
        "value": [
          104
        ],
        "unit": null
      }
    },
    "analysis_with_hierarchical_structure": {
      "descriptive_text": "The sample is a copolymer synthesized from equimolar amounts of 1,8-dihydroxyanthraquinone and pyromellitic dianhydride. It was prepared via a dry-process solid-state polymerization method, wherein mixed monomer powders and ZnCl2 catalyst were heated at 300–330 °C for 24 hours, followed by purification and drying. For electrical characterization, the material was hot-pressed at 80 °C for 20 minutes with gold electrodes applied, and the dielectric constant was measured using an impedance analyzer at 100 Hz and room temperature. Structurally, the polymer features hydroxyl modification which results in destroyed planar conjugation compared to standard polyanthraquinone derivatives, leading to less regular stacking arrangements.",
