Repository: hhtrick/HHT-code

# HHT training framework

This directory contains model training, embedding precomputation, inference, article-level baselines and the curated datasets. All commands below assume that the working directory is `train_code/`.

## 3. Datasets and fixed partitions

Each main dataset is a JSON array at `dataset/{property}/{property}.json`. Entries contain source metadata, `chemical_composition`, `processing_history`, `hierarchical_structure`, `properties`, and two generated-analysis objects. Targets are stored as `properties[property]["value"]`; source metadata and target values are not predictive input fields.

| Property | Train | Validation | Test | Total |
|---|---:|---:|---:|---:|

File: train_code/dataset/eps/eps.json (part 153 of 190)
[
    "doi": null,
    "title": "Enhanced Dielectric and Electromechanical Responses in High Dielectric Constant All-Polymer Percolative Composites**",
    "year": 2003,
    "chemical_composition": {
      "repeat_unit_psmiles": null,
      "monomers": [
        {
          "name": "Vinylidene fluoride",
          "smiles": "C=C(F)F",
          "ratio_value": 62,
          "ratio_unit": "mol%"
        },
        {
          "name": "Trifluoroethylene",
          "smiles": "FC(F)=CF",
          "ratio_value": 26,
          "ratio_unit": "mol%"
        },
        {
          "name": "Chlorotrifluoroethylene",
          "smiles": "FC(F)=C(F)Cl",
          "ratio_value": 12,
          "ratio_unit": "mol%"
        }
      ],
      "additives": [],
      "is_homopolymer": false
    },
    "processing_history": "P(VDF-TrFE-CTFE) terpolymer powder dissolved in dimethylformamide, solution cast onto glass plate, dried. Film thickness ~50 μm. Gold electrodes sputtered. Dielectric constant measured by HP 4284 precision LCR meter at 1 kHz, room temperature.",
    "hierarchical_structure": "Relaxor ferroelectric polymer.",
    "properties": {
      "eps": {
        "value": [
          50
        ],
        "unit": null
      }
    },
    "analysis_with_hierarchical_structure": {
      "descriptive_text": "The sample is a poly(vinylidene fluoride-trifluoroethylene-chlorotrifluoroethylene) terpolymer composed of 62 mol% vinylidene fluoride, 26 mol% trifluoroethylene, and 12 mol% chlorotrifluoroethylene. Classified as a relaxor ferroelectric polymer, the material was processed by dissolving the terpolymer powder in dimethylformamide and solution casting onto a glass plate, followed by drying to yield a film with a thickness of approximately 50 μm. Gold electrodes were sputtered onto the film surfaces, and the dielectric properties were characterized using an HP 4284 precision LCR meter at a frequency of 1 kHz and room temperature.",
      "reasoning_analysis": "Increasing Factors: The terpolymerization with chlorotrifluoroethylene disrupts the long-range ferroelectric order of the poly(vinylidene fluoride-trifluoroethylene) backbone, creating a relaxor ferroelectric state characterized by polar nanoregions. These nanoregions facilitate easy dipole reorientation at room temperature, significantly enhancing the dielectric permittivity. Additionally, the high dipole moment of the carbon-fluorine bonds in the vinylidene fluoride and trifluoroethylene units provides a strong intrinsic polarization source, and the low measurement frequency of 1 kHz allows sufficient time for dipolar relaxation processes to contribute fully to the response. Decreasing Factors: The steric bulk of the chlorine atoms in the chlorotrifluoroethylene monomers reduces the overall degree of crystallinity compared to pure poly(vinylidene fluoride) or binary copolymers, potentially limiting the volume fraction of the highly polarizable crystalline phase. Furthermore, the solution casting process may introduce micro-voids or residual dimethylformamide solvent within the 50 μm film, which could act as low-permittivity inclusions that depress the effective macroscopic dielectric constant. Dominant Factor: The establishment of the relaxor ferroelectric phase through specific terpolymer composition is the dominant factor. The presence of polar nanoregions enables a giant dielectric response at room temperature that qualitatively outweighs the permittivity reduction caused by decreased crystallinity or minor processing defects, resulting in a material optimized for high capacitive energy storage."
    },
    "analysis_without_hierarchical_structure": {
      "descriptive_text": "The sample consists of a poly(vinylidene fluoride-trifluoroethylene-chlorotrifluoroethylene) terpolymer composed of 62 mol% vinylidene fluoride, 26 mol% trifluoroethylene, and 12 mol% chlorotrifluoroethylene. The material was processed by dissolving the terpolymer powder in dimethylformamide followed by solution casting onto a glass plate and drying to form a film with a thickness of approximately 50 μm. Gold electrodes were subsequently sputtered onto the film surface, and the dielectric constant was characterized using an HP 4284 precision LCR meter at a frequency of 1 kHz and room temperature.",
      "reasoning_analysis": "Increasing Factors: The high concentration of vinylidene fluoride and trifluoroethylene units provides a backbone rich in strongly polar carbon-fluorine bonds, which inherently supports a high dipole moment and dielectric response. Furthermore, the incorporation of chlorotrifluoroethylene disrupts the formation of large ferroelectric domains, inducing a relaxor ferroelectric state characterized by nano-polar regions that significantly enhance polarizability and dielectric constant at room temperature compared to normal ferroelectric copolymers. Decreasing Factors: The steric hindrance introduced by the chlorine atoms in the chlorotrifluoroethylene units disrupts the crystalline lattice, leading to a reduced overall degree of crystallinity; since the crystalline phase typically exhibits higher permittivity than the amorphous phase in this polymer family, this reduction in crystalline volume fraction acts to limit the maximum dielectric potential. Additionally, the solution casting process using dimethylformamide carries a risk of residual solvent entrapment or micro-void formation upon drying, which could lower the effective dielectric constant. Dominant Factor: The compositional induction of relaxor ferroelectric behavior via chlorotrifluoroethylene incorporation is the dominant factor; while it reduces crystallinity, the resulting nano-structured polar domains allow for substantial dipole reorientation under low electric fields at room temperature, qualitatively driving the dielectric constant higher than what would be achieved by a highly crystalline but normal ferroelectric phase under the same conditions."
    }
  },
  {
    "doi": "10.1002/app.49074",
    "title": "A facile way via integrating sol–gel and Grignard reaction to prepare siloxane/carbosilane hybridized benzocyclobutene resins with hyperbranched structure, low dielectric constant, and high thermal stability",
    "year": 2020,
    "chemical_composition": {
      "repeat_unit_psmiles": null,
      "monomers": [
        {
          "name": "Chloromethyltrimethoxysilane",
          "smiles": "CO[Si](OC)(OC)CCl",
          "ratio_value": 10,
          "ratio_unit": "mmol"
        },
        {
          "name": "4-bromobenzocyclobutene",
          "smiles": "Brc1ccc2CCCc2c1",
          "ratio_value": 30,
          "ratio_unit": "mmol"
        }
      ],
      "additives": [],
      "is_homopolymer": false
    },
    "processing_history": "Synthesized via Grignard reaction of chloromethyltrimethoxysilane (10 mmol) with Mg in THF at 68 °C for 6-7 h, followed by reaction with 4-bromobenzocyclobutene (30 mmol) at 68 °C for 5 h. Purified by silica-gel column chromatography. Cured stepwise at 180 °C (4 h), 200 °C (4 h), 220 °C (4 h), 250 °C (2 h) under N2. Dielectric constant measured by Agilent 4294 A Impedance Analyzer at 10 MHz, ambient temperature, on vacuum-dried films coated with silver paint.",
    "hierarchical_structure": "Hyperbranched siloxane/carbosilane hybridized structure with terminal, linear, and dendritic units. Crosslinked via BCB groups. Amorphous.",
    "properties": {
      "eps": {
        "value": [
          2.6
        ],
        "unit": null
      }
    },
    "analysis_with_hierarchical_structure": {
      "descriptive_text": "The sample is an amorphous, hyperbranched siloxane/carbosilane hybrid copolymer synthesized via a Grignard reaction between chloromethyltrimethoxysilane and 4-bromobenzocyclobutene in THF. Following purification by silica-gel column chromatography, the material was processed into films and subjected to a stepwise thermal curing protocol under nitrogen, ramping from 180 °C to 250 °C to induce crosslinking through the benzocyclobutene groups. The resulting network, characterized by terminal, linear, and dendritic units, was vacuum-dried and coated with silver paint for dielectric constant measurement using an impedance analyzer at 10 MHz and ambient temperature.",
      "reasoning_analysis": "Increasing Factors: The presence of bromine atoms within the 4-bromobenzocyclobutene units introduces high electronic polarizability due to the large atomic radius and electron cloud deformability of the halogen, intrinsically driving the dielectric constant upward. Additionally, the aromatic rings contribute significant pi-electron polarizability, and the stepwise thermal curing increases the crosslinking density and overall material density, packing more polarizable units per unit volume. Decreasing Factors: The hyperbranched siloxane/carbosilane architecture introduces substantial nanoscale free volume compared to linear analogs, which reduces the number density of polarizable groups within the bulk material. The siloxane backbone itself generally exhibits lower polarizability than pure carbonaceous chains, and the vacuum drying combined with high-temperature curing ensures the removal of residual polar solvents and moisture, preventing extrinsic elevation of the dielectric constant. Dominant Factor: The hyperbranched topology introducing free volume is the dominant factor qualitatively governing the final dielectric behavior; while the brominated aromatic composition establishes a high intrinsic polarizability baseline, the reduced density resulting from the dendritic structure typically mitigates this effect, leading to a dielectric constant lower than what would be expected for a dense, linear polymer of identical chemical composition."
    },
    "analysis_without_hierarchical_structure": {
      "descriptive_text": "The material is a copolymer network synthesized from chloromethyltrimethoxysilane and 4-bromobenzocyclobutene monomers. Preparation involved a Grignard reaction of chloromethyltrimethoxysilane with magnesium in THF at 68 °C, followed by reaction with 4-bromobenzocyclobutene at the same temperature. The product was purified via silica-gel column chromatography and processed into films. These films underwent a stepwise curing protocol under nitrogen atmosphere, heating sequentially at 180 °C, 200 °C, 220 °C, and 250 °C to induce crosslinking. The dielectric constant was measured using an Agilent 4294 A Impedance Analyzer at 10 MHz and ambient temperature on vacuum-dried films coated with silver paint.",
      "reasoning_analysis": "Increasing Factors: The inclusion of chloromethyltrimethoxysilane introduces siloxane linkages and methoxy groups which, upon condensation, create Si-O-Si networks with higher electronic polarizability compared to pure hydrocarbon backbones, inherently driving the dielectric constant upward. Additionally, any trace residual magnesium salts from the Grignard synthesis that survive purification could contribute to ionic polarization, further increasing the permittivity. Decreasing Factors: The chemical composition is dominated by 4-bromobenzocyclobutene, which forms a rigid, non-polar aromatic network upon thermal curing, inherently exhibiting low polarizability. The processing history significantly contributes to lowering the dielectric constant through the rigorous stepwise curing up to 250 °C and vacuum drying, which effectively removes high-permittivity residual solvents like THF and absorbed moisture from the film matrix. Dominant Factor: The dominant factor governing the dielectric behavior is the high molar ratio of the benzocyclobutene precursor relative to the silane component. This establishes a continuous aromatic hydrocarbon matrix that minimizes dipolar contributions, meaning the intrinsic low-permittivity nature of the cured benzocyclobutene network qualitatively overrides the polarizing effect of the siloxane linkages and processing-induced defects."
    }
  },
  {
    "doi": "10.1016/j.eurpolymj.2024.113156",
    "title": "Low dielectric constant and dielectric loss quinoxaline-based poly (aryl ether)s with excellent solubility, hydrophobic and thermal properties",
    "year": 2024,
    "chemical_composition": {
      "repeat_unit_psmiles": "[*]Oc1ccc(cc1)C(c2ccc(Oc3ccc(cc3)C4=NC5=CC=CC=C5N=C4c6ccc(*)cc6)cc2)(C(F)(F)F)C(F)(F)F",
      "monomers": [
        {
          "name": "Hexafluorobisphenol A",
          "smiles": "OC1=CC=C(C(C2=CC=C(O)C=C2)(C(F)(F)F)C(F)(F)F)C=C1",
          "ratio_value": 1,
          "ratio_unit": null
        },
        {
          "name": "2,3-bis(4-fluoro-phenyl)quinoxaline",
          "smiles": "FC1=CC=C(C2=NC3=CC=CC=C3N=C2C4=CC=C(F)C=C4)C=C1",
          "ratio_value": 1,
          "ratio_unit": null
        }
      ],
      "additives": [],
      "is_homopolymer": false
    },
    "processing_history": "Synthesized by nucleophilic polycondensation of BP6F and BFPQ with K2CO3 in DMPU/toluene at 210 °C. Precipitated in ethanol/water, dried at 150 °C. Films cast from DMAc solution, dried stepwise (60-120 °C), and vacuum dried at 210 °C. Dielectric constant measured by Agilent E8362C PNA at 10 GHz.",
    "hierarchical_structure": "Amorphous structure confirmed by WXRD (broad diffraction peak 7-35°) and DSC (no crystallization behavior).",
    "properties": {
      "eps": {
        "value": [
          2.87
        ],
        "unit": null
      }
    },
    "analysis_with_hierarchical_structure": {
      "descriptive_text": "The sample is an amorphous copolymer synthesized via nucleophilic polycondensation of Hexafluorobisphenol A and 2,3-bis(4-fluoro-phenyl)quinoxaline monomers in a 1:1 ratio. The synthesis was conducted using potassium carbonate in a DMPU/toluene solvent system at 210 °C, followed by precipitation in an ethanol/water mixture and drying at 150 °C. For characterization, films were cast from a DMAc solution using a stepwise drying protocol from 60 to 120 °C, concluding with vacuum drying at 210 °C to ensure solvent removal. The resulting material exhibits an amorphous structure, confirmed by wide-angle X-ray diffraction showing a broad diffraction peak between 7 and 35° and differential scanning calorimetry indicating no crystallization behavior. The dielectric constant was subsequently measured using an Agilent E8362C PNA at 10 GHz.",
      "reasoning_analysis": "Increasing Factors: The presence of polar heteroatoms, specifically nitrogen within the quinoxaline rings and oxygen in the ether linkages, introduces permanent dipoles that contribute to orientational and atomic polarization, inherently driving the eps higher. Additionally, the amorphous hierarchical structure allows for greater segmental mobility compared to a crystalline lattice, which can facilitate dipolar relaxation processes that increase the dielectric constant, particularly if measured at frequencies where these motions are active. Decreasing Factors: The incorporation of hexafluoroisopropylidene groups introduces highly electronegative fluorine atoms which possess low electronic polarizability, significantly reducing the overall eps. The bulky trifluoromethyl groups also increase the fractional free volume within the amorphous matrix, further lowering the eps due to the low permittivity of the void space. Furthermore, the rigorous processing history, including high-temperature vacuum drying at 210 °C, effectively removes residual polar solvents like DMAc and DMPU as well as moisture, preventing artificial elevation of the eps. Dominant Factor: The strong electron-withdrawing nature of the fluorine atoms and the increased free volume associated with the bulky hexafluoroisopropylidene moieties typically dominate the dielectric behavior in fluorinated polyarylene ethers, driving the eps down despite the presence of polar nitrogen and oxygen heteroatoms."
    },
    "analysis_without_hierarchical_structure": {
      "descriptive_text": "The sample is a fluorinated copolymer synthesized via nucleophilic polycondensation of Hexafluorobisphenol A and 2,3-bis(4-fluoro-phenyl)quinoxaline using potassium carbonate in a DMPU/toluene solvent system at 210 °C. Following synthesis, the polymer was precipitated in an ethanol/water mixture and initially dried at 150 °C. For characterization, films were cast from a DMAc solution, subjected to stepwise drying between 60 and 120 °C, and finally vacuum dried at 210 °C to remove residual solvent before the dielectric constant was measured at 10 GHz using an Agilent E8362C PNA.",
      "reasoning_analysis": "Increasing Factors: The presence of heteroatoms within the quinoxaline rings and ether linkages introduces electronic polarity to the backbone, which can contribute to orientational polarization and potentially increase the dielectric constant. Additionally, any incomplete removal of the high-boiling point synthesis solvent DMPU or the casting solvent DMAc during processing would introduce highly polar species that significantly elevate the measured eps. Decreasing Factors: The incorporation of hexafluoroisopropylidene groups and fluorine substituents on the phenyl rings significantly reduces the dielectric constant due to the low polarizability of the carbon-fluorine bond. Furthermore, the bulky trifluoromethyl groups disrupt chain packing, increasing the fractional free volume within the polymer matrix, which replaces polarizable polymer material with non-polarizable void space. The rigorous processing history, specifically the final vacuum drying at 210 °C, actively removes residual polar solvents and moisture, further minimizing the dielectric constant. Dominant Factor: The dominant factor governing the dielectric behavior is the chemical incorporation of fluorine and the resulting morphological free volume. While polar heterocycles exist, the low polarizability of the C-F bonds and the substantial free volume generated by the bulky CF3 groups qualitatively override the polar contributions, driving the eps toward lower values characteristic of fluorinated polymers designed for low-k applications."
    }
  },
  {
    "doi": "10.1016/j.eurpolymj.2024.113156",
    "title": "Low dielectric constant and dielectric loss quinoxaline-based poly (aryl ether)s with excellent solubility, hydrophobic and thermal properties",
    "year": 2024,
    "chemical_composition": {
      "repeat_unit_psmiles": "[*]Oc1ccc(cc1)C(c2ccc(Oc3ccc(cc3)C4=NC5=CC=CC=C5N=C4c6ccc(*)cc6)cc2)(C(F)(F)F)C(F)(F)F",
      "monomers": [
        {
          "name": "Hexafluorobisphenol A",
          "smiles": "OC1=CC=C(C(C2=CC=C(O)C=C2)(C(F)(F)F)C(F)(F)F)C=C1",
          "ratio_value": 1,
          "ratio_unit": null
        },
        {
          "name": "2,3-bis(4-fluoro-phenyl)quinoxaline",
          "smiles": "FC1=CC=C(C2=NC3=CC=CC=C3N=C2C4=CC=C(F)C=C4)C=C1",
          "ratio_value": 1,
          "ratio_unit": null
        }
      ],
      "additives": [],
      "is_homopolymer": false
    },
    "processing_history": "Synthesized by nucleophilic polycondensation of BP6F and BFPQ with K2CO3 in DMPU/toluene at 210 °C. Precipitated in ethanol/water, dried at 150 °C. Films cast from DMAc solution, dried stepwise (60-120 °C), and vacuum dried at 210 °C. Dielectric constant measured by Anritsu MS4617B Vector network analyzer at 24 GHz.",
    "hierarchical_structure": "Amorphous structure confirmed by WXRD (broad diffraction peak 7-35°) and DSC (no crystallization behavior).",
    "properties": {
      "eps": {
        "value": [
          2.87
        ],
        "unit": null
      }
    },
    "analysis_with_hierarchical_structure": {
      "descriptive_text": "The sample is an amorphous copolymer synthesized via the nucleophilic polycondensation of Hexafluorobisphenol A and 2,3-bis(4-fluoro-phenyl)quinoxaline using potassium carbonate in a DMPU/toluene solvent system at 210 °C. Following synthesis, the polymer was precipitated in an ethanol/water mixture and dried at 150 °C before being cast into films from a DMAc solution. The films underwent a stepwise drying process ranging from 60 to 120 °C, followed by vacuum drying at 210 °C to ensure solvent removal. Structural characterization via WXRD and DSC confirmed an amorphous morphology with no crystallization behavior, and the dielectric constant was subsequently measured using a Vector network analyzer at 24 GHz.",
      "reasoning_analysis": "Increasing Factors: The presence of heteroatoms within the polymer backbone, specifically the nitrogen atoms in the quinoxaline units and oxygen atoms in the ether linkages, introduces permanent dipole moments that can contribute to orientational polarization, potentially increasing the dielectric constant. Additionally, the high density of aromatic rings enhances electronic polarizability compared to aliphatic systems. Decreasing Factors: The incorporation of fluorine atoms and bulky trifluoromethyl (-CF3) groups from the Hexafluorobisphenol A monomer is a primary mechanism for reducing the dielectric constant. Fluorine possesses low electronic polarizability and high electronegativity, which stabilizes electron clouds and reduces overall material polarizability. Furthermore, the steric bulk of the -CF3 groups inhibits efficient chain packing, increasing the fractional free volume within the amorphous matrix; since air has a dielectric constant near unity, increased free volume qualitatively lowers the bulk eps. The rigorous processing history, including vacuum drying at 210 °C, minimizes the presence of moisture and residual polar solvents, preventing extrinsic increases in dielectric constant. Dominant Factor: The chemical composition, specifically the high degree of fluorination and the presence of bulky trifluoromethyl groups, qualitatively dominates the dielectric behavior. While the heteroatoms in the quinoxaline and ether linkages introduce some polarity, the low polarizability of the C-F bonds and the increased free volume induced by the -CF3 substituents are the defining characteristics of this poly(aryl ether) system, driving the eps towards lower values typical of fluorinated high-performance dielectric materials."
    },
    "analysis_without_hierarchical_structure": {
      "descriptive_text": "This sample consists of a fluorinated copolymer synthesized via nucleophilic polycondensation of Hexafluorobisphenol A and 2,3-bis(4-fluoro-phenyl)quinoxaline using potassium carbonate in a DMPU/toluene solvent system at 210 °C. Following synthesis, the polymer was precipitated in an ethanol/water mixture and initially dried at 150 °C. For characterization, films were cast from a DMAc solution, subjected to stepwise drying between 60 and 120 °C, and finally vacuum dried at 210 °C to ensure removal of residual volatiles. The dielectric constant was subsequently measured using a Vector Network Analyzer at 24 GHz.",
      "reasoning_analysis": "Increasing Factors: The presence of heteroatoms within the quinoxaline rings and ether linkages introduces permanent dipoles that can contribute to orientational polarization, potentially increasing the dielectric constant. Additionally, the dense aromatic structure provides significant electronic polarizability. Decreasing Factors: The incorporation of hexafluorobisphenol A introduces bulky trifluoromethyl (-CF3) groups, which possess low electronic polarizability and increase fractional free volume due to steric hindrance, significantly lowering the dielectric constant. Furthermore, the rigid polymer backbone restricts segmental motion, limiting dipole orientation at high frequencies (24 GHz), and the rigorous high-temperature vacuum drying removes polar residual solvents that would otherwise elevate permittivity. Dominant Factor: The structural modification via fluorination, specifically the volumetric effect of the -CF3 groups increasing free volume and reducing overall polarizability, is the dominant factor designed to minimize the dielectric constant, overriding the polar contributions of the heterocyclic units."
    }
  },
  {
    "doi": "10.1016/j.polymer.2008.09.056",
    "title": "Synthesis and characterization of polyacene quinone radical polymers with high-dielectric constant",
    "year": 2008,
    "chemical_composition": {
      "repeat_unit_psmiles": null,
      "monomers": [
        {
          "name": "Sulfonated polyurethane",
          "smiles": null,
          "ratio_value": 55,
          "ratio_unit": "wt%"
        }
      ],
      "additives": [
        {
          "name": "dry-PAQR",
          "type": "filler",
          "amount_value": 45,
          "amount_unit": "wt%"
        }
      ],
      "is_homopolymer": false
    },
    "processing_history": "Composite of dry-PAQR and Sulfonated polyurethane (PUI). PAQR ground to 400nm, mixed with PUI in DMF (45/55 weight ratio), solution cast, dried at 60°C. For testing: hot-pressed at 80°C for 20min, Au electrodes. Dielectric constant measured by Impedance Analyzer (HP4194A/RT) at 100Hz, room temperature.",
    "hierarchical_structure": "Micro-domains of PAQR in polymer matrix, necklace-like aggregation for dry-PAQR.",
    "properties": {
      "eps": {
        "value": [
          104
        ],
        "unit": null
      }
    },
    "analysis_with_hierarchical_structure": {
      "descriptive_text": "The sample consists of a composite material comprising a sulfonated polyurethane (PUI) matrix blended with dry-PAQR filler at a weight ratio of 55:45. The dry-PAQR particles were initially ground to a size of 400 nm and subsequently mixed with the PUI in dimethylformamide (DMF) prior to solution casting and drying at 60°C. To finalize the specimen geometry, the cast film was hot-pressed at 80°C for 20 minutes and equipped with gold electrodes for characterization. Structural analysis reveals the formation of PAQR micro-domains within the polymer matrix, exhibiting a distinctive necklace-like aggregation morphology. The dielectric properties were evaluated using an impedance analyzer at 100 Hz under room temperature conditions.",
      "reasoning_analysis": "Increasing Factors: The incorporation of sulfonate groups into the polyurethane backbone introduces strong permanent dipoles, significantly enhancing orientational polarization and driving the eps higher. Furthermore, the high loading (45 wt%) of dry-PAQR filler creates extensive polymer-filler interfaces; the observed necklace-like aggregation of these micro-domains facilitates strong Maxwell-Wagner-Sillars interfacial polarization, particularly at the low measurement frequency of 100 Hz, which further increases the eps. The aromatic nature of the PAQR framework also contributes higher electronic polarizability compared to the aliphatic segments of the matrix. Decreasing Factors: The intrinsic porosity of the dry-PAQR filler, if containing air voids within the particles, lowers the effective dielectric constant of the filler phase relative to a non-porous solid, potentially dampening the overall composite permittivity and driving the eps down. Additionally, any incomplete wetting between the hydrophobic aromatic filler and the polar sulfonated matrix could introduce nanoscale voids at the interface, reducing effective polarization density. Dominant Factor: The dominant factor governing the eps behavior is the synergistic effect of the highly polar sulfonated matrix and the massive interfacial area generated by the necklace-like aggregation of the filler. This morphology maximizes interfacial charge accumulation (Maxwell-Wagner-Sillars effect), which qualitatively overshadows the diluting effect of filler porosity, leading to a net increase in eps relative to the neat polymer."
    },
    "analysis_without_hierarchical_structure": {
      "descriptive_text": "The sample consists of a composite material comprising a sulfonated polyurethane (PUI) matrix and dry-PAQR filler with a weight ratio of 55:45, respectively. The dry-PAQR filler was initially ground to a particle size of 400 nm and subsequently mixed with the PUI in dimethylformamide (DMF) solvent. The mixture was solution cast and dried at 60°C, followed by hot-pressing at 80°C for 20 minutes to form the final film. Gold electrodes were deposited on the sample, and the dielectric constant was characterized using an Impedance Analyzer at 100 Hz and room temperature.",
      "reasoning_analysis": "Increasing Factors: The chemical composition features sulfonate groups on the polyurethane backbone, which introduce strong permanent dipoles and potential ionic conductivity mechanisms that significantly elevate permittivity. Additionally, the high loading (45 wt%) of 400 nm dry-PAQR filler creates extensive polymer-filler interfaces, promoting Maxwell-Wagner-Sillars interfacial polarization, an effect that is maximized at the low measurement frequency of 100 Hz. The hot-pressing processing step likely minimizes void content, thereby increasing the effective dielectric constant relative to a porous structure. Decreasing Factors: The rigid filler particles may restrict the segmental mobility of the polyurethane chains in the immediate interphase region, potentially hindering the orientation of polymer dipoles under an electric field. Furthermore, if the intrinsic permittivity of the dry-PAQR filler is lower than that of the sulfonated matrix, the volumetric dilution effect could theoretically reduce the overall composite permittivity. Dominant Factor: The dominant factor governing the eps behavior is the synergistic combination of the highly polar sulfonated matrix and the significant interfacial polarization generated by the high filler loading at low frequency. The contribution from interfacial charge accumulation and dipolar relaxation at 100 Hz qualitatively outweighs the restrictive effects of chain confinement or volumetric dilution, driving the permittivity higher."
    }
  },
  {
    "doi": "10.1016/j.eurpolymj.2024.113156",
    "title": "Low dielectric constant and dielectric loss quinoxaline-based poly (aryl ether)s with excellent solubility, hydrophobic and thermal properties",
    "year": 2024,
    "chemical_composition": {
      "repeat_unit_psmiles": "[*]Oc1ccc(cc1)C(c2ccc(Oc3ccc(cc3)C4=NC5=CC=CC=C5N=C4c6ccc(*)cc6)cc2)(C(F)(F)F)C(F)(F)F",
      "monomers": [
        {
          "name": "Hexafluorobisphenol A",
          "smiles": "OC1=CC=C(C(C2=CC=C(O)C=C2)(C(F)(F)F)C(F)(F)F)C=C1",
          "ratio_value": 1,
          "ratio_unit": null
        },
        {
          "name": "2,3-bis(4-fluoro-phenyl)quinoxaline",
          "smiles": "FC1=CC=C(C2=NC3=CC=CC=C3N=C2C4=CC=C(F)C=C4)C=C1",
          "ratio_value": 1,
          "ratio_unit": null
        }
      ],
      "additives": [],
      "is_homopolymer": false
    },
    "processing_history": "Synthesized by nucleophilic polycondensation of BP6F and BFPQ with K2CO3 in DMPU/toluene at 210 °C. Precipitated in ethanol/water, dried at 150 °C. Films cast from DMAc solution, dried stepwise (60-120 °C), and vacuum dried at 210 °C. Dielectric constant measured by Anritsu MS4617B Vector network analyzer at 40 GHz.",
    "hierarchical_structure": "Amorphous structure confirmed by WXRD (broad diffraction peak 7-35°) and DSC (no crystallization behavior).",
    "properties": {
      "eps": {
        "value": [
          2.87
        ],
        "unit": null
      }
    },
    "analysis_with_hierarchical_structure": {
      "descriptive_text": "The sample comprises an amorphous copolymer derived from the 1:1 nucleophilic polycondensation of Hexafluorobisphenol A and 2,3-bis(4-fluoro-phenyl)quinoxaline. Following synthesis in DMPU/toluene at 210 °C using K2CO3, the material was precipitated in ethanol/water, dried, and cast into films from a DMAc solution with a stepwise thermal treatment culminating in vacuum drying at 210 °C. Structural analysis via WXRD and DSC verified an amorphous morphology without crystallization behavior, and the dielectric constant was characterized at 40 GHz using an Anritsu MS4617B Vector network analyzer.",
      "reasoning_analysis": "Increasing Factors: The presence of polar ether linkages and nitrogen-containing quinoxaline heterocycles within the polymer backbone enhances electronic polarizability, which tends to elevate the dielectric constant. Additionally, the dense aromatic rings contribute to high electronic density, and any residual polar solvent (DMAc) remaining despite drying would significantly increase the permittivity due to the high dipole moment of the solvent molecules. Decreasing Factors: The incorporation of hexafluoroisopropylidene groups introduces fluorine atoms with inherently low polarizability and high electronegativity, which strongly reduces the material's overall ability to polarize under an electric field. Furthermore, the bulky trifluoromethyl substituents increase the fractional free volume, lowering the density of polarizable units per unit volume, while the rigorous vacuum drying at 210 °C minimizes residual solvent content that would otherwise raise the value. Dominant Factor: The low polarizability of the carbon-fluorine bonds and the significant free volume expansion induced by the hexafluoroisopropylidene groups qualitatively dominate the dielectric behavior, driving the eps lower relative to non-fluorinated poly(arylene ether) analogs despite the presence of polarizable heterocyclic units."
    },
    "analysis_without_hierarchical_structure": {
      "descriptive_text": "The sample is a copolymer synthesized via the nucleophilic polycondensation of Hexafluorobisphenol A and 2,3-bis(4-fluoro-phenyl)quinoxaline monomers using potassium carbonate as a base in a DMPU/toluene solvent system at 210 °C. Following synthesis, the polymer was precipitated in an ethanol/water mixture and initially dried at 150 °C. For characterization, films were cast from a DMAc solution, subjected to a stepwise drying process ranging from 60 to 120 °C, and finally vacuum dried at 210 °C to ensure solvent removal. The dielectric constant was subsequently measured using an Anritsu MS4617B Vector network analyzer at a frequency of 40 GHz.",
      "reasoning_analysis": "Increasing Factors: The presence of heteroatoms within the polymer backbone, specifically the nitrogen atoms in the quinoxaline rings and oxygen atoms in the ether linkages, introduces permanent dipoles that contribute to orientational and electronic polarizability, inherently driving the dielectric constant higher. Additionally, the use of polar aprotic solvents like DMPU and DMAc during synthesis and film casting introduces potential sources of high dielectric constant if residues remain. Decreasing Factors: The incorporation of hexafluoroisopropylidene groups from the Hexafluorobisphenol A monomer introduces strong C-F bonds which possess low electronic polarizability and increases the fractional free volume due to the bulky trifluoromethyl groups, significantly lowering the dielectric constant. Furthermore, the rigid backbone structure restricts segmental motion, limiting dipolar relaxation contributions at the measurement frequency of 40 GHz. The rigorous processing history, including stepwise drying and final vacuum drying at 210 °C, ensures the removal of residual polar solvents and moisture, preventing artificial inflation of the dielectric constant. Dominant Factor: The chemical modification via fluorination serves as the dominant factor governing the dielectric behavior; the low polarizability of the C-F bonds and the increased free volume associated with the trifluoromethyl groups fundamentally establish a low baseline permittivity that outweighs the polar contributions from the quinoxaline units, while the high-temperature vacuum processing ensures this intrinsic low value is accurately measured without solvent interference."
    }
  },
  {
    "doi": "10.1002/app.47458",
    "title": "Materials containing benzocyclobutene units with low dielectric constant and good thermostability prepared from star-shaped molecules",
    "year": 2019,
    "chemical_composition": {
      "repeat_unit_psmiles": null,
      "monomers": [
        {
          "name": "Tetrakis[dimethyl siloxy-4-(10',10'-dimethyl-10'-ethyl silicon)-benzocyclobutene]",
          "smiles": null,
          "ratio_value": null,
          "ratio_unit": null
        }
      ],
      "additives": [],
      "is_homopolymer": true
    },
    "processing_history": "Monomer TDSDES-BCB degassed in vacuum oven at 180 °C for 4 h, then cured stepwise at 200 °C for 4 h, 220 °C for 4 h, and 250 °C for 2 h. Samples polished into cylinders (diameter 10.23 mm, thickness 4.0 mm). Aluminum electrodes deposited via magnetron sputtering. Dielectric constant measured by Agilent 4294A Impedance Analyzer at 10 MHz, ambient temperature.",
    "hierarchical_structure": "Crosslinked network with star-shaped architecture. Free volume present. Pore size distribution concentrated at ~3.5 nm. Mesoporous characteristics (2–50 nm).",
    "properties": {
      "eps": {
        "value": [
          2.43
        ],
        "unit": null
      }
    },
    "analysis_with_hierarchical_structure": {
      "descriptive_text": "The sample comprises a homopolymer network synthesized from Tetrakis[dimethyl siloxy-4-(10',10'-dimethyl-10'-ethyl silicon)-benzocyclobutene] (TDSDES-BCB) monomers. Processing involved degassing the monomer at 180 °C followed by a stepwise thermal curing protocol at 200 °C, 220 °C, and 250 °C to form a crosslinked structure, after which the material was polished into cylinders and coated with aluminum electrodes via magnetron sputtering. Hierarchical characterization reveals a crosslinked network with a star-shaped architecture that exhibits inherent free volume and mesoporous characteristics, with a pore size distribution concentrated around 3.5 nm.",
      "reasoning_analysis": "Increasing Factors: The chemical backbone contains aromatic benzocyclobutene rings and siloxane linkages, which possess higher electronic and atomic polarizability compared to purely aliphatic or fluorinated hydrocarbons, thereby establishing a baseline dielectric constant for the solid matrix. Additionally, the crosslinked network structure ensures dense packing of the polymer chains in the solid regions, limiting the total volume fraction available for voids compared to a loosely aggregated system. Decreasing Factors: The presence of mesoporosity with pore sizes concentrated at ~3.5 nm introduces air voids (dielectric constant ≈ 1) into the matrix, which drastically reduces the effective permittivity according to effective medium approximations. The stepwise high-temperature curing history likely removes volatile byproducts and residual solvents that could otherwise act as high-permittivity inclusions, while the measurement frequency of 10 MHz restricts contributions from slower orientational polarization mechanisms. Dominant Factor: Although the aromatic and siloxane composition provides a finite polarizability, the introduction of mesoporosity is the dominant factor qualitatively driving the dielectric constant down, as the low-permittivity air voids within the star-shaped network disproportionately lower the effective eps relative to the non-porous bulk polymer."
    },
    "analysis_without_hierarchical_structure": {
      "descriptive_text": "The sample consists of a homopolymer derived from the monomer Tetrakis[dimethyl siloxy-4-(10',10'-dimethyl-10'-ethyl silicon)-benzocyclobutene]. The material preparation involved degassing the monomer in a vacuum oven at 180 °C for 4 hours, followed by a stepwise thermal curing process at 200 °C for 4 hours, 220 °C for 4 hours, and finally 250 °C for 2 hours. The resulting cured bulk was polished into cylinders with a diameter of 10.23 mm and thickness of 4.0 mm, onto which aluminum electrodes were deposited via magnetron sputtering. The dielectric constant was subsequently characterized using an Agilent 4294A Impedance Analyzer at a frequency of 10 MHz under ambient temperature conditions.",
