Repository: hhtrick/HHT-code

# HHT training framework

This directory contains model training, embedding precomputation, inference, article-level baselines and the curated datasets. All commands below assume that the working directory is `train_code/`.

## 3. Datasets and fixed partitions

Each main dataset is a JSON array at `dataset/{property}/{property}.json`. Entries contain source metadata, `chemical_composition`, `processing_history`, `hierarchical_structure`, `properties`, and two generated-analysis objects. Targets are stored as `properties[property]["value"]`; source metadata and target values are not predictive input fields.

| Property | Train | Validation | Test | Total |
|---|---:|---:|---:|---:|

File: train_code/dataset/eps/eps.json (part 154 of 190)
[
      "reasoning_analysis": "Increasing Factors: The thermal curing process up to 250 °C promotes extensive crosslinking and network densification, which reduces free volume voids that would otherwise lower the effective permittivity, thereby driving the eps higher. Additionally, the presence of siloxane linkages within the monomer structure introduces bond dipoles associated with the silicon-oxygen backbone, which possess higher polarizability than pure carbon-carbon bonds, contributing to an increase in eps. Decreasing Factors: The chemical composition features a significant density of non-polar methyl and ethyl groups attached to the silicon centers, which shield polar bonds and reduce the overall dipole moment per unit volume, driving the eps down. Furthermore, the high-temperature stepwise curing creates a rigid, highly crosslinked network that severely restricts segmental chain motion and dipole orientation polarization, particularly at the measurement frequency of 10 MHz. The vacuum degassing step also ensures the removal of volatile polar contaminants that could artificially inflate the dielectric response. Dominant Factor: The dominant factor governing the dielectric behavior is the intrinsic low polarizability of the benzocyclobutene-siloxane hybrid architecture combined with the restricted dipole mobility resulting from the high-temperature crosslinking. While network densification tends to increase permittivity, the absence of strong permanent dipoles and the steric hindrance provided by the alkyl-substituted silicon groups qualitatively drive the eps down relative to more polar polymer systems."
    }
  },
  {
    "doi": null,
    "title": "Enhanced Dielectric and Electromechanical Responses in High Dielectric Constant All-Polymer Percolative Composites**",
    "year": 2003,
    "chemical_composition": {
      "repeat_unit_psmiles": null,
      "monomers": [
        {
          "name": "Vinylidene fluoride",
          "smiles": "C=C(F)F",
          "ratio_value": 62,
          "ratio_unit": "mol%"
        },
        {
          "name": "Trifluoroethylene",
          "smiles": "FC(F)=CF",
          "ratio_value": 26,
          "ratio_unit": "mol%"
        },
        {
          "name": "Chlorotrifluoroethylene",
          "smiles": "FC(F)=C(F)Cl",
          "ratio_value": 12,
          "ratio_unit": "mol%"
        }
      ],
      "additives": [
        {
          "name": "Polyaniline",
          "type": "filler",
          "amount_value": 25.1,
          "amount_unit": "vol%"
        },
        {
          "name": "Lauryl methacrylate",
          "type": "coating",
          "amount_value": null,
          "amount_unit": null
        }
      ],
      "is_homopolymer": false
    },
    "processing_history": "Polyaniline synthesized from aniline, coated with Lauryl methacrylate at 60°C. P(VDF-TrFE-CTFE) dissolved in DMF, PANI powder added (25.1 vol%), ultrasonically stirred, solution cast, dried. Film thickness ~50 μm. Gold electrodes sputtered. Dielectric constant measured by HP 4284 precision LCR meter at 1 kHz, room temperature.",
    "hierarchical_structure": "Percolative composite with conductive PANI particulates (<1 μm) dispersed in insulation matrix.",
    "properties": {
      "eps": {
        "value": [
          7000
        ],
        "unit": null
      }
    },
    "analysis_with_hierarchical_structure": {
      "descriptive_text": "The sample comprises a poly(vinylidene fluoride-trifluoroethylene-chlorotrifluoroethylene) terpolymer matrix with a composition of 62 mol% vinylidene fluoride, 26 mol% trifluoroethylene, and 12 mol% chlorotrifluoroethylene. This matrix serves as the insulating phase in a percolative composite containing 25.1 vol% polyaniline particulates with sizes less than 1 μm, which were synthesized from aniline and subsequently coated with lauryl methacrylate at 60°C. The composite film, approximately 50 μm in thickness, was fabricated by dissolving the terpolymer in dimethylformamide, incorporating the polyaniline powder via ultrasonic stirring, followed by solution casting and drying. Gold electrodes were sputtered onto the film surfaces for characterization, where the dielectric constant was measured using an HP 4284 precision LCR meter at 1 kHz and room temperature.",
      "reasoning_analysis": "Increasing Factors: The incorporation of 25.1 vol% conductive polyaniline particulates creates a percolative network that induces strong Maxwell-Wagner-Sillars interfacial polarization, significantly driving the dielectric constant upward. Additionally, the P(VDF-TrFE-CTFE) matrix possesses strong dipolar moments due to fluorine atoms and exhibits relaxor ferroelectric behavior due to the CTFE defects, providing a high intrinsic permittivity baseline. The lauryl methacrylate coating on the filler forms core-shell micro-capacitors that further enhance interfacial charge accumulation without causing electrical shorting. Decreasing Factors: The high loading of filler particles may disrupt the crystallinity of the ferroelectric polymer matrix, potentially reducing the contribution of ferroelectric domains to the overall permittivity. Furthermore, the insulating lauryl methacrylate layer introduces a low-permittivity barrier between conductive nodes, which acts as a capacitor in series and can limit the maximum achievable permittivity compared to direct conductive networks. Dominant Factor: The massive interfacial polarization generated by the conductive polyaniline filler within the insulating matrix near the percolation threshold qualitatively dominates the dielectric response, typically resulting in a dielectric constant significantly higher than that of the neat terpolymer matrix."
    },
    "analysis_without_hierarchical_structure": {
      "descriptive_text": "The sample comprises a poly(vinylidene fluoride-trifluoroethylene-chlorotrifluoroethylene) terpolymer matrix consisting of 62 mol% vinylidene fluoride, 26 mol% trifluoroethylene, and 12 mol% chlorotrifluoroethylene. This matrix was compounded with 25.1 vol% polyaniline filler, which was synthesized from aniline and coated with lauryl methacrylate at 60°C. The terpolymer was dissolved in dimethylformamide, mixed with the coated polyaniline powder via ultrasonic stirring, and solution cast followed by drying to produce a film with a thickness of approximately 50 μm. Gold electrodes were sputtered onto the film, and the dielectric constant was measured using an HP 4284 precision LCR meter at 1 kHz and room temperature.",
      "reasoning_analysis": "Increasing Factors: The terpolymer matrix possesses highly polar carbon-fluorine bonds, and the incorporation of chlorotrifluoroethylene disrupts crystallinity to promote polar phases with high dipole mobility, intrinsically elevating the permittivity. Furthermore, the addition of 25.1 vol% polyaniline, a conductive polymer filler, introduces significant interfacial polarization via the Maxwell-Wagner-Sillars effect at the numerous filler-matrix boundaries. Decreasing Factors: The lauryl methacrylate coating on the polyaniline acts as an insulating barrier that prevents the formation of a direct conductive percolation network, which effectively caps the permittivity enhancement compared to a bare conductive filler network near the percolation threshold. Additionally, micro-voids potentially introduced during the solution casting and drying process could lower the effective dielectric constant relative to a fully dense material. Dominant Factor: The massive interfacial polarization generated by the high volume loading of conductive polyaniline filler within the insulating fluoropolymer matrix qualitatively dominates the dielectric response, significantly elevating the permittivity beyond the intrinsic contribution of the neat terpolymer."
    }
  },
  {
    "doi": null,
    "title": "Controlling Dielectric Permittivity and Dielectric Loss by Starch-Coated Silver Nanoparticles in Ethylene–Propylene Rubber",
    "year": 2018,
    "chemical_composition": {
      "repeat_unit_psmiles": null,
      "monomers": [
        {
          "name": "Ethylene",
          "smiles": "C=C",
          "ratio_value": null,
          "ratio_unit": null
        },
        {
          "name": "Propylene",
          "smiles": "C=CC",
          "ratio_value": 41,
          "ratio_unit": "%"
        }
      ],
      "additives": [
        {
          "name": "Silver nanoparticles",
          "type": "filler",
          "amount_value": 6,
          "amount_unit": "vol%"
        }
      ],
      "is_homopolymer": false
    },
    "processing_history": "AgNP synthesized via NaBH4 reduction. EPR dissolved in toluene. AgNP dispersed in toluene (ultrasonic 400W 15 min). Mixed, shear mixed 1600 rpm 4 h. Dried 100 °C 10 h. Hot-pressed 160 °C, 10 MPa, 10 min. Dielectric constant measured by LCR meter (GW INSTEK LCR-8101G) at 1 kHz, room temperature.",
    "hierarchical_structure": "AgNP aggregates (~50 nm primary) distributed in matrix. Near-percolation structure.",
    "properties": {
      "eps": {
        "value": [
          14.17
        ],
        "unit": null
      }
    },
    "analysis_with_hierarchical_structure": {
      "descriptive_text": "The sample comprises an ethylene-propylene rubber copolymer matrix containing 41% propylene, composited with 6 vol% silver nanoparticles. The silver nanoparticles were synthesized via NaBH4 reduction and dispersed in toluene using ultrasonication prior to shear mixing with the dissolved EPR at 1600 rpm for 4 hours. Following solvent evaporation by drying at 100 °C for 10 hours, the material was hot-pressed at 160 °C under 10 MPa for 10 minutes. Hierarchical analysis indicates silver nanoparticle aggregates with approximately 50 nm primary sizes distributed within the matrix in a near-percolation structure, with the dielectric constant characterized by an LCR meter at 1 kHz and room temperature.",
      "reasoning_analysis": "Increasing Factors: The inclusion of 6 vol% silver nanoparticles introduces highly conductive metallic phases with effectively infinite intrinsic permittivity relative to the polymer, drastically increasing the composite's polarizability. Specifically, the near-percolation hierarchical structure creates numerous micro-capacitors where conductive particles are separated by thin insulating polymer layers, leading to intense interfacial polarization (Maxwell-Wagner-Sillars effect) that amplifies the dielectric constant. Additionally, the hot-pressing processing history promotes dense packing and intimate interfacial contact, further facilitating charge accumulation. Decreasing Factors: The ethylene-propylene rubber matrix consists of non-polar hydrocarbon chains, which possess a low intrinsic dielectric constant and serves to dilute the overall permittivity of the composite system. Additionally, any residual micro-voids potentially formed during the high-temperature drying or solvent evaporation steps could introduce air pockets with minimal permittivity, slightly counteracting the filler enhancement. Dominant Factor: The near-percolation structure of the conductive silver nanoparticles qualitatively dominates the dielectric behavior. Although the non-polar EPR matrix establishes a low baseline permittivity, the geometric arrangement of the metallic fillers near the percolation threshold generates overwhelming interfacial polarization effects that dictate the final eps, resulting in a substantial enhancement relative to the neat polymer."
    },
    "analysis_without_hierarchical_structure": {
      "descriptive_text": "The sample comprises an ethylene-propylene copolymer containing 41% propylene monomer units, compounded with 6 vol% silver nanoparticles synthesized via sodium borohydride reduction. The composite was fabricated by dissolving the polymer in toluene and dispersing the nanoparticles using ultrasonic treatment at 400 W for 15 minutes, followed by shear mixing at 1600 rpm for 4 hours. The mixture was dried at 100 °C for 10 hours and subsequently hot-pressed at 160 °C under 10 MPa for 10 minutes, with the dielectric constant ultimately characterized using an LCR meter at 1 kHz and room temperature.",
      "reasoning_analysis": "Increasing Factors: The incorporation of 6 vol% silver nanoparticles introduces highly conductive phases within the insulating matrix, generating strong interfacial polarization (Maxwell-Wagner-Sillars effect) that significantly enhances the dielectric constant. The ultrasonic and shear mixing protocols aim to maximize the interfacial area between the filler and matrix without causing immediate electrical percolation, while the hot-pressing step densifies the material, removing low-permittivity air voids that would otherwise reduce the effective permittivity. Decreasing Factors: The ethylene-propylene rubber matrix consists of non-polar hydrocarbon chains which intrinsically exhibit a very low dielectric constant due to the absence of permanent dipoles, establishing a low baseline permittivity. Additionally, any potential agglomeration of the silver nanoparticles despite the mixing efforts could lead to conductive leakage pathways rather than capacitive storage, which might diminish the measurable real permittivity at low frequencies. Dominant Factor: The inclusion of conductive silver nanoparticles is the dominant factor influencing the dielectric behavior. The extreme contrast in electrical properties between the metal filler and the non-polar polymer backbone creates substantial interfacial polarization effects that qualitatively overwhelm the low intrinsic permittivity of the hydrocarbon matrix, driving the overall dielectric constant significantly higher than that of the neat polymer."
    }
  },
  {
    "doi": null,
    "title": "Controlling Dielectric Permittivity and Dielectric Loss by Starch-Coated Silver Nanoparticles in Ethylene–Propylene Rubber",
    "year": 2018,
    "chemical_composition": {
      "repeat_unit_psmiles": null,
      "monomers": [
        {
          "name": "Ethylene",
          "smiles": "C=C",
          "ratio_value": null,
          "ratio_unit": null
        },
        {
          "name": "Propylene",
          "smiles": "C=CC",
          "ratio_value": 41,
          "ratio_unit": "%"
        }
      ],
      "additives": [
        {
          "name": "Silver nanoparticles",
          "type": "filler",
          "amount_value": 8,
          "amount_unit": "vol%"
        }
      ],
      "is_homopolymer": false
    },
    "processing_history": "AgNP synthesized via NaBH4 reduction. EPR dissolved in toluene. AgNP dispersed in toluene (ultrasonic 400W 15 min). Mixed, shear mixed 1600 rpm 4 h. Dried 100 °C 10 h. Hot-pressed 160 °C, 10 MPa, 10 min. Dielectric constant measured by LCR meter (GW INSTEK LCR-8101G) at 1 kHz, room temperature.",
    "hierarchical_structure": "AgNP aggregates (~50 nm primary) distributed in matrix. Conductive pathways formed (percolation).",
    "properties": {
      "eps": {
        "value": [
          336.46
        ],
        "unit": null
      }
    },
    "analysis_with_hierarchical_structure": {
      "descriptive_text": "The sample comprises an ethylene-propylene rubber (EPR) copolymer matrix containing 41% propylene monomer units, filled with 8 vol% silver nanoparticles acting as conductive fillers. The fabrication process involved synthesizing the silver nanoparticles via NaBH4 reduction, followed by dispersing them in toluene using ultrasonication at 400 W for 15 minutes. The EPR was dissolved in toluene and mixed with the nanoparticle dispersion via shear mixing at 1600 rpm for 4 hours, then dried at 100 °C for 10 hours and hot-pressed at 160 °C under 10 MPa for 10 minutes. Hierarchical structural analysis indicates that the silver nanoparticles form aggregates with a primary size of approximately 50 nm distributed throughout the matrix, resulting in the formation of conductive pathways consistent with percolation theory, and the dielectric constant was subsequently measured using an LCR meter at 1 kHz and room temperature.",
      "reasoning_analysis": "Increasing Factors: The inclusion of metallic silver nanoparticles introduces a component with effectively infinite dielectric constant relative to the polymer matrix, creating strong interfacial polarization (Maxwell-Wagner-Sillars effect) at the measurement frequency of 1 kHz. The explicit formation of conductive pathways and percolation networks generates micro-capacitor structures where thin polymer layers between connected conductive clusters significantly amplify the stored charge capacity. Additionally, the high volume fraction of 8 vol% supports the connectivity required to approach or exceed the percolation threshold, drastically elevating the effective permittivity. Decreasing Factors: The intrinsic chemical composition of the ethylene-propylene backbone is non-polar, lacking strong permanent dipoles that would contribute to orientational polarization, thereby establishing a low baseline permittivity for the continuous phase. Furthermore, the aggregation of nanoparticles into ~50 nm clusters rather than uniform molecular dispersion may reduce the total specific interfacial area available for polarization compared to a perfectly exfoliated system, potentially limiting the maximum theoretical enhancement. Dominant Factor: The formation of conductive pathways and the resulting percolation network within the insulating matrix is the qualitatively dominant factor. The geometric capacitance effect and massive interfacial polarization associated with the near-percolating metallic filler network overwhelm the low intrinsic dielectric constant of the non-polar EPR copolymer, driving the overall eps to significantly higher values than the neat polymer."
    },
    "analysis_without_hierarchical_structure": {
      "descriptive_text": "The sample comprises an ethylene-propylene rubber copolymer matrix containing 41% propylene, composited with 8 vol% silver nanoparticles. The silver nanoparticles were synthesized via sodium borohydride reduction prior to integration. For composite fabrication, the EPR was dissolved in toluene, while the silver nanoparticles were dispersed in toluene using ultrasonic treatment at 400 W for 15 minutes. The two phases were mixed and subjected to shear mixing at 1600 rpm for 4 hours to ensure homogeneity. The solvent was removed by drying at 100 °C for 10 hours, and the final specimen was formed by hot-pressing at 160 °C under 10 MPa for 10 minutes. The dielectric constant was subsequently measured using an LCR meter at 1 kHz and room temperature.",
      "reasoning_analysis": "Increasing Factors: The incorporation of silver nanoparticles, which possess inherently high electrical polarizability compared to the polymer matrix, serves as the primary driver for increasing eps. The specific loading of 8 vol% brings the composite closer to the electrical percolation threshold, facilitating significant interfacial polarization (Maxwell-Wagner-Sillars effect) at the measurement frequency of 1 kHz. Furthermore, the hot-pressing step at 10 MPa reduces micro-voids within the sample, increasing the material density and eliminating low-permittivity air pockets that would otherwise lower the effective eps. Decreasing Factors: The ethylene-propylene rubber matrix is composed of non-polar hydrocarbon chains, which intrinsically exhibit a low baseline dielectric constant due to the lack of permanent dipoles. Additionally, despite ultrasonic and shear mixing, any potential agglomeration of the silver nanoparticles could reduce the effective interfacial area available for charge accumulation, thereby limiting the maximum achievable eps compared to a perfectly dispersed system. Dominant Factor: The high permittivity contribution from the conductive silver nanoparticles and the associated interfacial polarization effects qualitatively dominate the low intrinsic permittivity of the non-polar EPR matrix, dictating that the final eps will be significantly elevated relative to the neat polymer."
    }
  },
  {
    "doi": "10.1016/j.eurpolymj.2024.113156",
    "title": "Low dielectric constant and dielectric loss quinoxaline-based poly (aryl ether)s with excellent solubility, hydrophobic and thermal properties",
    "year": 2024,
    "chemical_composition": {
      "repeat_unit_psmiles": "[*]Oc1ccc(cc1)C(c2ccc(Oc3ccc(cc3)C4=NC5=CC(C)=CC=C5N=C4c6ccc(*)cc6)cc2)(C(F)(F)F)C(F)(F)F",
      "monomers": [
        {
          "name": "Hexafluorobisphenol A",
          "smiles": "OC1=CC=C(C(C2=CC=C(O)C=C2)(C(F)(F)F)C(F)(F)F)C=C1",
          "ratio_value": 1,
          "ratio_unit": null
        },
        {
          "name": "2,3-bis(4-fluorophenyl)-6-methylquinoxaline",
          "smiles": "CC1=CC2=NC(C3=CC=C(F)C=C3)=C(C3=CC=C(F)C=C3)N2C=C1",
          "ratio_value": 1,
          "ratio_unit": null
        }
      ],
      "additives": [],
      "is_homopolymer": false
    },
    "processing_history": "Synthesized by nucleophilic polycondensation of BP6F and M-BFPQ with K2CO3 in DMPU/toluene at 210 °C. Precipitated in ethanol/water, dried at 150 °C. Films cast from DMAc solution, dried stepwise (60-120 °C), and vacuum dried at 210 °C. Dielectric constant measured by Agilent E8362C PNA at 10 GHz.",
    "hierarchical_structure": "Amorphous structure confirmed by WXRD (broad diffraction peak 7-35°) and DSC (no crystallization behavior). Increased free volume due to methyl substituent.",
    "properties": {
      "eps": {
        "value": [
          2.45
        ],
        "unit": null
      }
    },
    "analysis_with_hierarchical_structure": {
      "descriptive_text": "The sample consists of an amorphous copolymer derived from the equimolar polycondensation of Hexafluorobisphenol A and 2,3-bis(4-fluorophenyl)-6-methylquinoxaline. Synthesis was achieved via nucleophilic polycondensation using K2CO3 in a DMPU/toluene solvent system at 210 °C, followed by precipitation in ethanol/water and drying at 150 °C. Dielectric films were prepared by casting from a DMAc solution with stepwise drying between 60 and 120 °C, concluding with vacuum drying at 210 °C. Structural analysis via WXRD and DSC confirmed an amorphous morphology lacking crystallization behavior, with the hierarchical structure indicating increased free volume attributed to the methyl substituents. The dielectric constant was characterized using an Agilent E8362C PNA at 10 GHz.",
      "reasoning_analysis": "Increasing Factors: The presence of heteroatoms, specifically nitrogen within the quinoxaline rings and oxygen in the ether linkages, introduces permanent dipole moments that contribute to orientational and electronic polarizability, inherently driving the dielectric constant higher. Additionally, the dense aromatic backbone provides significant electronic polarizability compared to aliphatic counterparts. Decreasing Factors: The incorporation of hexafluoroisopropylidene groups and fluorophenyl moieties introduces carbon-fluorine bonds, which possess low polarizability and low dielectric contribution due to the high electronegativity and tight electron binding of fluorine. Furthermore, the bulky methyl substituents on the quinoxaline units and the hexafluoroisopropylidene linkages disrupt chain packing, significantly increasing the fractional free volume as confirmed by the hierarchical structure data; this reduces the density of polarizable groups per unit volume. The rigorous processing history, including vacuum drying at 210 °C, minimizes the presence of residual polar solvents like DMAc or DMPU, preventing artificial elevation of the dielectric constant. Dominant Factor: The synergistic effect of the low polarizability of the C-F bonds and the substantial increase in fractional free volume induced by the bulky substituents qualitatively dominates the dielectric behavior. These structural features are specifically designed to minimize dielectric constant, suggesting the material exhibits a low eps relative to non-fluorinated aromatic polyethers, despite the presence of polar heterocyclic units."
    },
    "analysis_without_hierarchical_structure": {
      "descriptive_text": "The sample consists of a fluorinated copolymer synthesized via nucleophilic polycondensation of Hexafluorobisphenol A and 2,3-bis(4-fluorophenyl)-6-methylquinoxaline using potassium carbonate in a DMPU/toluene solvent system at 210 °C. Following synthesis, the polymer was precipitated in an ethanol/water mixture and initially dried at 150 °C. For characterization, films were cast from a DMAc solution, subjected to stepwise drying between 60 and 120 °C, and finally vacuum dried at 210 °C to ensure solvent removal prior to measuring the dielectric constant at 10 GHz using an Agilent E8362C PNA.",
      "reasoning_analysis": "Increasing Factors: The presence of polar functional groups, including ether linkages and nitrogen-containing quinoxaline heterocycles, enhances electronic and atomic polarizability, which intrinsically drives the dielectric constant higher. Additionally, the dense aromatic backbone structure provides a high density of pi-electrons that contribute to polarization under an electric field. Decreasing Factors: The incorporation of hexafluoroisopropylidene groups introduces bulky trifluoromethyl moieties that significantly increase the fractional free volume within the polymer matrix, thereby reducing the number of polarizable units per unit volume. Furthermore, the low polarizability of fluorine atoms compared to hydrogen and the rigorous high-temperature vacuum drying process minimize contributions from residual polar solvents and absorbed moisture. Dominant Factor: The structural modification via fluorination, specifically the volumetric effect of the bulky CF3 groups increasing free volume and the low polarizability of the C-F bonds, qualitatively dominates the dielectric behavior, driving the eps lower relative to comparable non-fluorinated aromatic polymers despite the presence of polar quinoxaline units."
    }
  },
  {
    "doi": "10.1016/j.eurpolymj.2024.113156",
    "title": "Low dielectric constant and dielectric loss quinoxaline-based poly (aryl ether)s with excellent solubility, hydrophobic and thermal properties",
    "year": 2024,
    "chemical_composition": {
      "repeat_unit_psmiles": "[*]Oc1ccc(cc1)C(c2ccc(Oc3ccc(cc3)C4=NC5=CC(C)=CC=C5N=C4c6ccc(*)cc6)cc2)(C(F)(F)F)C(F)(F)F",
      "monomers": [
        {
          "name": "Hexafluorobisphenol A",
          "smiles": "OC1=CC=C(C(C2=CC=C(O)C=C2)(C(F)(F)F)C(F)(F)F)C=C1",
          "ratio_value": 1,
          "ratio_unit": null
        },
        {
          "name": "2,3-bis(4-fluorophenyl)-6-methylquinoxaline",
          "smiles": "CC1=CC2=NC(C3=CC=C(F)C=C3)=C(C3=CC=C(F)C=C3)N2C=C1",
          "ratio_value": 1,
          "ratio_unit": null
        }
      ],
      "additives": [],
      "is_homopolymer": false
    },
    "processing_history": "Synthesized by nucleophilic polycondensation of BP6F and M-BFPQ with K2CO3 in DMPU/toluene at 210 °C. Precipitated in ethanol/water, dried at 150 °C. Films cast from DMAc solution, dried stepwise (60-120 °C), and vacuum dried at 210 °C. Dielectric constant measured by Anritsu MS4617B Vector network analyzer at 40 GHz.",
    "hierarchical_structure": "Amorphous structure confirmed by WXRD (broad diffraction peak 7-35°) and DSC (no crystallization behavior). Increased free volume due to methyl substituent.",
    "properties": {
      "eps": {
        "value": [
          2.45
        ],
        "unit": null
      }
    },
    "analysis_with_hierarchical_structure": {
      "descriptive_text": "The sample consists of an amorphous copolymer synthesized via nucleophilic polycondensation of Hexafluorobisphenol A and 2,3-bis(4-fluorophenyl)-6-methylquinoxaline in equimolar ratios. The polymerization was conducted using K2CO3 in a DMPU/toluene solvent system at 210 °C, followed by precipitation in ethanol/water and initial drying at 150 °C. Dielectric films were prepared by casting from a DMAc solution with a stepwise drying protocol ranging from 60 to 120 °C, concluding with vacuum drying at 210 °C to eliminate residual volatiles. Structural analysis via WXRD and DSC confirmed a fully amorphous morphology without crystallization, characterized by increased free volume attributed to the methyl substituents and bulky hexafluoroisopropylidene groups. The dielectric constant was subsequently evaluated at 40 GHz using a Vector network analyzer.",
      "reasoning_analysis": "Increasing Factors: The incorporation of the quinoxaline moiety introduces nitrogen heteroatoms into the backbone, which possess higher polarizability than carbon-carbon bonds, potentially increasing the dielectric constant. Additionally, the ether linkages connecting the aromatic rings contribute dipolar moments that can align with the electric field. If the high-boiling polar solvents used during synthesis (DMPU) or casting (DMAc) were not completely removed during processing, their residual presence would significantly elevate the dielectric constant due to their inherent high polarity. Decreasing Factors: The presence of hexafluoroisopropylidene groups introduces a high concentration of fluorine atoms, which have low electronic polarizability and strong C-F bonds, intrinsically lowering the dielectric constant. The hierarchical structure indicates increased free volume resulting from the methyl substituents and bulky trifluoromethyl groups; this reduced packing density decreases the number of polarizable units per unit volume. Furthermore, the rigorous processing history involving high-temperature vacuum drying at 210 °C is designed to minimize residual polar solvent content, thereby preventing extrinsic increases in permittivity. Dominant Factor: The dominant factor influencing the dielectric constant is the synergistic effect of fluorination and engineered free volume. While the heteroatoms in the quinoxaline and ether groups introduce some polarity, the low polarizability of the fluorine atoms and the reduced material density caused by the bulky side groups qualitatively drive the dielectric constant lower, which is the primary design objective for this class of fluorinated poly(arylene ether) materials."
    },
    "analysis_without_hierarchical_structure": {
      "descriptive_text": "The sample is a copolymer derived from the equimolar reaction of Hexafluorobisphenol A and 2,3-bis(4-fluorophenyl)-6-methylquinoxaline. It was synthesized via nucleophilic polycondensation using potassium carbonate in a DMPU/toluene solvent system at 210 °C, followed by precipitation in an ethanol/water mixture and initial drying at 150 °C. For final characterization, films were cast from a DMAc solution, subjected to a stepwise drying protocol between 60 and 120 °C, and finally vacuum dried at 210 °C before the dielectric constant was measured at 40 GHz using a Vector network analyzer.",
      "reasoning_analysis": "Increasing Factors: The presence of quinoxaline heterocyclic units and ether linkages within the polymer backbone introduces significant dipole moments and electronic polarizability, which inherently drives the dielectric constant upward. Additionally, the use of polar aprotic solvents like DMAc and DMPU during processing poses a risk that residual solvent molecules, if not completely eliminated, could contribute to interfacial polarization and increase the measured eps. Decreasing Factors: The incorporation of Hexafluorobisphenol A introduces bulky trifluoromethyl (-CF3) groups and fluorine substituents on the aromatic rings, which possess low electronic polarizability and increase the fractional free volume of the matrix, thereby significantly reducing the dielectric constant. Furthermore, the rigorous processing history involving stepwise drying and high-temperature vacuum drying at 210 °C is designed to minimize residual polar solvent content and relax the polymer chains, mitigating dipolar contributions from volatiles. Dominant Factor: The dominant factor is the chemical incorporation of fluorine atoms and bulky -CF3 groups within the backbone architecture. While the heterocyclic quinoxaline units introduce polarity, the specific design utilizing hexafluorobisphenol A is intended to leverage the low polarizability of C-F bonds and the increased free volume associated with bulky side groups to qualitatively suppress the dielectric constant, making the fluorination effect the primary determinant of the low-k behavior relative to non-fluorinated analogues."
    }
  },
  {
    "doi": "10.1016/j.eurpolymj.2017.03.037",
    "title": "An approach to developing high dielectric constant nanocomposites based on polyrotaxane derivative",
    "year": 2017,
    "chemical_composition": {
      "repeat_unit_psmiles": null,
      "monomers": [
        {
          "name": "Polyethylene glycol",
          "smiles": "OCCO",
          "ratio_value": null,
          "ratio_unit": null
        },
        {
          "name": "alpha-Cyclodextrin",
          "smiles": "C1[C@@H]2O[C@@H]([C@@H](O)[C@H]1O)[C@H]3O[C@@H]([C@@H](O)[C@H]2O)[C@H]4O[C@@H]([C@@H](O)[C@H]3O)[C@H]5O[C@@H]([C@@H](O)[C@H]4O)[C@H]6O[C@@H]([C@@H](O)[C@H]5O)[C@H](O)[C@@H](O)[C@H]6O",
          "ratio_value": null,
          "ratio_unit": null
        },
        {
          "name": "epsilon-Caprolactone",
          "smiles": "O=C1CCCCCO1",
          "ratio_value": null,
          "ratio_unit": null
        }
      ],
      "additives": [
        {
          "name": "Copper phthalocyanine oligomer",
          "type": "filler",
          "amount_value": 2,
          "amount_unit": "wt%"
        },
        {
          "name": "Isophorone diisocyanate",
          "type": "crosslinker",
          "amount_value": 35.2,
          "amount_unit": "wt%"
        },
        {
          "name": "Dibutyltin dilaurate",
          "type": "catalyst",
          "amount_value": 2.16,
          "amount_unit": "wt%"
        }
      ],
      "is_homopolymer": false
    },
    "processing_history": "Cross-linked HyPR-PCL film prepared by dissolving HyPR-PCL in DMF, reacting with IPDI and DBTDL at 80°C for 2.5h, adding 2wt% CuPc, casting on Teflon, drying at 90°C overnight. Dielectric constant measured by HP 4294A Impedance analyzer at 100Hz, room temperature.",
    "hierarchical_structure": "Cross-linked elastomer film with figure-of-eight cross-links. CuPc fillers dispersed in matrix.",
    "properties": {
      "eps": {
        "value": [
          30
        ],
        "unit": null
      }
    },
    "analysis_with_hierarchical_structure": {
      "descriptive_text": "The sample comprises a cross-linked hybrid polyrotaxane polycaprolactone (HyPR-PCL) elastomer film derived from polyethylene glycol, alpha-cyclodextrin, and epsilon-caprolactone monomers. The polymer network is established using isophorone diisocyanate as a crosslinker and dibutyltin dilaurate as a catalyst, incorporating 2 wt% copper phthalocyanine oligomer as a filler. Preparation involved dissolving the precursor in DMF, reacting with the crosslinker and catalyst at 80°C for 2.5 hours, adding the filler, casting on a Teflon substrate, and drying at 90°C overnight. The resulting hierarchical structure features figure-of-eight cross-links indicative of polyrotaxane topologies with dispersed copper phthalocyanine fillers within the matrix, and the dielectric constant was characterized using an impedance analyzer at 100 Hz and room temperature.",
      "reasoning_analysis": "Increasing Factors: The incorporation of 2 wt% copper phthalocyanine oligomer introduces semiconductive filler-matrix interfaces that promote Maxwell-Wagner-Sillars interfacial polarization, significantly driving the eps up. Additionally, the chemical composition includes highly polar urethane linkages formed from the isophorone diisocyanate crosslinker, alongside ether and ester groups from the polyethylene glycol and polycaprolactone segments, which enhance dipole orientation under an electric field. The unique figure-of-eight cross-links in the polyrotaxane structure may also allow for sliding motion of the cyclodextrin rings, providing additional relaxation modes that contribute to higher eps. Decreasing Factors: The extensive cross-linking density required to form the elastomer network restricts the segmental mobility of the polymer chains, which hinders the alignment of dipoles and tends to lower the eps relative to linear analogues. Furthermore, the thermal drying process at 90°C overnight likely removes residual polar DMF solvent, preventing solvent-induced plasticization or artificial inflation of the eps. Dominant Factor: The combined effect of the intrinsic high polarity from the urethane, ester, and ether functional groups, coupled with the interfacial polarization generated by the copper phthalocyanine filler, qualitatively dominates the dielectric behavior, likely resulting in an enhanced eps despite the mobility restrictions imposed by the cross-linked network structure."
    },
    "analysis_without_hierarchical_structure": {
      "descriptive_text": "The sample comprises a cross-linked Hybrid Polyrotaxane Polycaprolactone (HyPR-PCL) film synthesized from polyethylene glycol, alpha-cyclodextrin, and epsilon-caprolactone components. The formulation incorporates isophorone diisocyanate as a crosslinking agent and dibutyltin dilaurate as a catalyst, along with copper phthalocyanine oligomer filler. Processing involved dissolving the precursor in dimethylformamide, followed by reaction at 80°C for 2.5 hours, after which the filler was added and the mixture was cast onto a Teflon substrate and dried at 90°C overnight. The dielectric constant was characterized using an impedance analyzer at 100 Hz under ambient conditions.",
      "reasoning_analysis": "Increasing Factors: The chemical composition features multiple highly polar functional groups, including ether linkages from polyethylene glycol, ester groups from caprolactone, hydroxyl groups from alpha-cyclodextrin, and urethane linkages formed during crosslinking, all of which contribute significant dipole moments that enhance orientational polarization. Additionally, the inclusion of copper phthalocyanine oligomer filler introduces semi-conductive particles that promote interfacial Maxwell-Wagner-Sillars polarization, particularly significant at the low measurement frequency of 100 Hz. Decreasing Factors: The extensive crosslinking network formed by the high weight percentage of isophorone diisocyanate restricts segmental chain mobility, which can hinder the alignment of dipoles with the applied electric field, potentially reducing the dielectric constant relative to a linear analog. Furthermore, the thermal drying process removes residual polar solvent (DMF), preventing artificial inflation of the permittivity, and any induced crystallinity in the PCL or PEG segments would reduce free volume and dipole mobility. Dominant Factor: The presence of the copper phthalocyanine filler combined with the high density of polar urethane and ether groups qualitatively dominates the dielectric behavior; the interfacial polarization effects at the filler-matrix boundary and the sheer concentration of permanent dipoles outweigh the mobility restrictions imposed by crosslinking, leading to an overall enhancement of the dielectric constant."
    }
  },
  {
    "doi": "10.1016/j.eurpolymj.2017.03.037",
    "title": "An approach to developing high dielectric constant nanocomposites based on polyrotaxane derivative",
    "year": 2017,
    "chemical_composition": {
      "repeat_unit_psmiles": null,
      "monomers": [
        {
          "name": "Polyethylene glycol",
          "smiles": "OCCO",
          "ratio_value": null,
          "ratio_unit": null
        },
        {
          "name": "alpha-Cyclodextrin",
