Repository: hhtrick/HHT-code

# HHT training framework

This directory contains model training, embedding precomputation, inference, article-level baselines and the curated datasets. All commands below assume that the working directory is `train_code/`.

## 3. Datasets and fixed partitions

Each main dataset is a JSON array at `dataset/{property}/{property}.json`. Entries contain source metadata, `chemical_composition`, `processing_history`, `hierarchical_structure`, `properties`, and two generated-analysis objects. Targets are stored as `properties[property]["value"]`; source metadata and target values are not predictive input fields.

| Property | Train | Validation | Test | Total |
|---|---:|---:|---:|---:|

File: train_code/dataset/eps/eps.json (part 155 of 190)
[
          "smiles": "C1[C@@H]2O[C@@H]([C@@H](O)[C@H]1O)[C@H]3O[C@@H]([C@@H](O)[C@H]2O)[C@H]4O[C@@H]([C@@H](O)[C@H]3O)[C@H]5O[C@@H]([C@@H](O)[C@H]4O)[C@H]6O[C@@H]([C@@H](O)[C@H]5O)[C@H](O)[C@@H](O)[C@H]6O",
          "ratio_value": null,
          "ratio_unit": null
        },
        {
          "name": "epsilon-Caprolactone",
          "smiles": "O=C1CCCCCO1",
          "ratio_value": null,
          "ratio_unit": null
        }
      ],
      "additives": [
        {
          "name": "Copper phthalocyanine oligomer",
          "type": "filler",
          "amount_value": 0,
          "amount_unit": "wt%"
        },
        {
          "name": "Isophorone diisocyanate",
          "type": "crosslinker",
          "amount_value": 35.2,
          "amount_unit": "wt%"
        },
        {
          "name": "Dibutyltin dilaurate",
          "type": "catalyst",
          "amount_value": 2.16,
          "amount_unit": "wt%"
        }
      ],
      "is_homopolymer": false
    },
    "processing_history": "Cross-linked HyPR-PCL film prepared by dissolving HyPR-PCL in DMF, reacting with IPDI and DBTDL at 80°C for 2.5h, casting on Teflon, drying at 90°C overnight. Dielectric constant measured by HP 4294A Impedance analyzer at 100Hz, room temperature.",
    "hierarchical_structure": "Cross-linked elastomer film with figure-of-eight cross-links. No CuPc filler.",
    "properties": {
      "eps": {
        "value": [
          10
        ],
        "unit": null
      }
    },
    "analysis_with_hierarchical_structure": {
      "descriptive_text": "The sample comprises a cross-linked hybrid polyrotaxane elastomer film synthesized from polyethylene glycol, alpha-cyclodextrin, and epsilon-caprolactone precursors. The network formation involved reacting the dissolved precursors in dimethylformamide with 35.2 wt% isophorone diisocyanate crosslinker and 2.16 wt% dibutyltin dilaurate catalyst at 80°C for 2.5 hours, followed by casting on Teflon and drying at 90°C overnight. The resulting hierarchical structure features figure-of-eight cross-links characteristic of slide-ring architectures without copper phthalocyanine filler inclusion. Dielectric properties were evaluated using an impedance analyzer at 100 Hz and room temperature.",
      "reasoning_analysis": "Increasing Factors: The chemical composition incorporates multiple highly polar functional groups, including ether oxygens from polyethylene glycol, ester groups from epsilon-caprolactone, hydroxyls from alpha-cyclodextrin, and urethane linkages generated during the crosslinking reaction with isophorone diisocyanate. These dipoles contribute significantly to orientation polarization, inherently driving the dielectric constant upward. Additionally, the figure-of-eight cross-link topology allows for pulley-like chain motion, preserving segmental mobility better than conventional covalent networks, which facilitates dipole alignment under an electric field. Decreasing Factors: The substantial loading of crosslinker introduces a dense network structure that restricts large-scale chain mobility, thereby limiting the extent of dipole orientation and reducing the dielectric constant. Furthermore, the thermal drying process at 90°C overnight aims to remove the polar dimethylformamide solvent, eliminating potential plasticization or residual solvent contributions that would otherwise elevate the permittivity. The explicit absence of conductive copper phthalocyanine filler also prevents any percolation-based enhancement of the dielectric constant. Dominant Factor: The high density of intrinsic polar functional groups within the polymer backbone and crosslink junctions qualitatively dominates the dielectric behavior, establishing a permittivity baseline determined by chemical polarity rather than filler content; however, the slide-ring architecture mitigates the typical suppression of dielectric response caused by high crosslink density, allowing the polar groups to contribute more effectively than in a rigidly locked network."
    },
    "analysis_without_hierarchical_structure": {
      "descriptive_text": "The sample is a cross-linked HyPR-PCL film composed of polyethylene glycol, alpha-cyclodextrin, and epsilon-caprolactone monomers. This supramolecular architecture was chemically cross-linked using 35.2 wt% isophorone diisocyanate and 2.16 wt% dibutyltin dilaurate catalyst. The material was prepared by dissolving the precursor in DMF, followed by reaction at 80°C for 2.5 hours, casting onto a Teflon substrate, and drying at 90°C overnight to form a film. The dielectric constant was subsequently characterized using an impedance analyzer at 100 Hz and room temperature.",
      "reasoning_analysis": "Increasing Factors: The chemical composition features a high density of polar functional groups, including ether oxygens from polyethylene glycol, hydroxyl groups on the alpha-cyclodextrin rings, ester linkages from epsilon-caprolactone, and urethane bonds formed during crosslinking. These dipoles contribute strongly to orientational polarization. Furthermore, the measurement frequency of 100 Hz is sufficiently low to allow slower relaxation modes, such as segmental motions of the PEG chains and interfacial polarization, to fully contribute to the dielectric constant. Decreasing Factors: The substantial incorporation of isophorone diisocyanate creates a dense cross-linked network that significantly restricts the segmental mobility of the polymer chains, hindering the ability of dipoles to align with the external electric field. Additionally, the bulky cyclic structure of the alpha-cyclodextrin introduces steric hindrance that further limits chain flexibility. The thermal drying process at 90°C likely eliminates residual polar DMF solvent, removing any potential plasticization or high-permittivity solvent contributions that would otherwise elevate the value. Dominant Factor: The intrinsic chemical polarity arising from the multi-component system of polyethylene glycol, cyclodextrin, and urethane linkages serves as the dominant factor establishing the baseline dielectric response. While the cross-linking density and steric bulk impose kinetic constraints on dipole orientation, the sheer concentration of polar moieties ensures that the material exhibits a dielectric constant governed primarily by its chemical composition rather than being suppressed to the levels of non-polar networks."
    }
  },
  {
    "doi": null,
    "title": "Controlling Dielectric Permittivity and Dielectric Loss by Starch-Coated Silver Nanoparticles in Ethylene–Propylene Rubber",
    "year": 2018,
    "chemical_composition": {
      "repeat_unit_psmiles": null,
      "monomers": [
        {
          "name": "Ethylene",
          "smiles": "C=C",
          "ratio_value": null,
          "ratio_unit": null
        },
        {
          "name": "Propylene",
          "smiles": "C=CC",
          "ratio_value": 41,
          "ratio_unit": "%"
        }
      ],
      "additives": [],
      "is_homopolymer": false
    },
    "processing_history": "EPR dissolved in toluene. Stirred 1 h. Mechanical shear 1600 rpm 4 h. Dried in vacuum oven 100 °C 10 h. Hot-pressed 160 °C, 10 MPa, 10 min. Dielectric constant measured by LCR meter (GW INSTEK LCR-8101G) at 1 kHz, room temperature.",
    "hierarchical_structure": "Neat ethylene-propylene rubber matrix.",
    "properties": {
      "eps": {
        "value": [
          2.45
        ],
        "unit": null
      }
    },
    "analysis_with_hierarchical_structure": {
      "descriptive_text": "The sample comprises a neat ethylene-propylene rubber matrix derived from ethylene and propylene monomers, with a propylene content of 41%. The material was processed by dissolving the copolymer in toluene followed by stirring for one hour and subjecting the solution to mechanical shear at 1600 rpm for four hours. Subsequent treatment included vacuum drying at 100 °C for 10 hours and hot-pressing at 160 °C under 10 MPa for 10 minutes. The dielectric constant was characterized using an LCR meter at 1 kHz and room temperature.",
      "reasoning_analysis": "Increasing Factors: The inclusion of 41% propylene introduces methyl side groups that create slight structural asymmetry compared to a pure polyethylene chain, potentially marginally increasing electronic polarizability. Additionally, the hot-pressing step at 160 °C and 10 MPa increases the bulk density of the rubber matrix, packing more polarizable units per unit volume, which can contribute to a higher dielectric constant. If any residual toluene solvent remains trapped within the matrix despite drying, its higher polarity relative to the polymer would also drive the eps upward. Decreasing Factors: The fundamental chemical composition consists of non-polar carbon-carbon and carbon-hydrogen bonds lacking strong permanent dipole moments, which intrinsically limits dielectric polarization mechanisms to electronic and atomic contributions only. The extensive vacuum drying process at 100 °C for 10 hours is designed to eliminate polar solvent residues and moisture, thereby preventing extrinsic increases in permittivity. Furthermore, the amorphous rubbery state implies higher free volume compared to crystalline counterparts, which may reduce the number density of polarizable groups. Dominant Factor: The non-polar nature of the ethylene-propylene hydrocarbon backbone is the dominant factor, establishing a fundamentally low baseline dielectric constant typical of insulating elastomers. While processing conditions like hot-pressing affect density, the absence of polar functional groups in the monomers ensures that the eps remains low, with the effectiveness of the vacuum drying process serving as the critical secondary factor in maintaining this low permittivity by excluding polar impurities."
    },
    "analysis_without_hierarchical_structure": {
      "descriptive_text": "The investigated sample is an ethylene-propylene copolymer featuring a propylene content of 41. The material was prepared by dissolving the polymer in toluene, followed by stirring for one hour and applying mechanical shear at 1600 rpm for four hours. The solution was subsequently dried in a vacuum oven at 100 °C for ten hours to ensure solvent removal. The dried material was then hot-pressed at 160 °C under a pressure of 10 MPa for ten minutes to consolidate the sample. Dielectric characterization was performed using an LCR meter at 1 kHz and room temperature.",
      "reasoning_analysis": "Increasing Factors: The incorporation of propylene introduces methyl side groups which possess higher electronic polarizability compared to the hydrogen atoms in pure polyethylene, potentially elevating the dielectric constant. Furthermore, the processing history includes hot-pressing at 160 °C and 10 MPa, which consolidates the polymer matrix, reduces free volume, and increases the overall density, thereby increasing the number of polarizable units per unit volume. Decreasing Factors: The fundamental chemical composition consists of a non-polar hydrocarbon backbone lacking permanent dipoles, which intrinsically limits orientational polarization and maintains a low dielectric constant. Additionally, the high propylene content disrupts chain packing and crystallinity, resulting in an amorphous structure with higher free volume compared to semi-crystalline polyethylene, which tends to reduce permittivity. The extensive vacuum drying also ensures the removal of residual toluene, preventing any solvent-related enhancement of the dielectric response. Dominant Factor: While the hot-pressing processing step enhances density and thus permittivity, the intrinsic non-polar nature of the ethylene-propylene backbone is the dominant factor that fundamentally constrains the dielectric constant to a low range, overriding the moderate densification effects relative to polar polymer systems."
    }
  },
  {
    "doi": null,
    "title": "Controlling Dielectric Permittivity and Dielectric Loss by Starch-Coated Silver Nanoparticles in Ethylene–Propylene Rubber",
    "year": 2018,
    "chemical_composition": {
      "repeat_unit_psmiles": null,
      "monomers": [
        {
          "name": "Ethylene",
          "smiles": "C=C",
          "ratio_value": null,
          "ratio_unit": null
        },
        {
          "name": "Propylene",
          "smiles": "C=CC",
          "ratio_value": 41,
          "ratio_unit": "%"
        }
      ],
      "additives": [
        {
          "name": "Starch-coated silver nanoparticles",
          "type": "filler",
          "amount_value": 6,
          "amount_unit": "vol%"
        }
      ],
      "is_homopolymer": false
    },
    "processing_history": "AgNP/starch synthesized in aqueous starch media (5% w/w). EPR dissolved in toluene. AgNP/starch dispersed in toluene (ultrasonic 400W 15 min). Mixed, shear mixed 1600 rpm 4 h. Dried 100 °C 10 h. Hot-pressed 160 °C, 10 MPa, 10 min. Dielectric constant measured by LCR meter (GW INSTEK LCR-8101G) at 1 kHz, room temperature.",
    "hierarchical_structure": "AgNP encapsulated in starch. Better dispersion. Starch coating prevents direct contact of aggregates.",
    "properties": {
      "eps": {
        "value": [
          6.29
        ],
        "unit": null
      }
    },
    "analysis_with_hierarchical_structure": {
      "descriptive_text": "The sample comprises an ethylene-propylene rubber copolymer matrix containing 41% propylene monomer units, reinforced with 6 vol% starch-coated silver nanoparticles. The composite was fabricated by synthesizing the nanoparticles in aqueous starch media, followed by dispersion in toluene via ultrasonic treatment and subsequent mixing with the EPR solution under high shear conditions. The mixture was dried at 100 °C for 10 hours and hot-pressed at 160 °C under 10 MPa for 10 minutes to form the final specimen. Hierarchical analysis indicates that the silver nanoparticles are encapsulated within the starch coating, which prevents aggregate contact and ensures improved dispersion within the polymer matrix. The dielectric constant was characterized using an LCR meter at 1 kHz and room temperature.",
      "reasoning_analysis": "Increasing Factors: The incorporation of silver nanoparticles introduces metallic cores with extremely high intrinsic polarizability, significantly enhancing the dielectric constant through strong Maxwell-Wagner-Sillars interfacial polarization at the filler-matrix boundaries. Additionally, the starch coating possesses polar hydroxyl groups with a higher dielectric constant than the non-polar ethylene-propylene rubber matrix, while the ultrasonic and shear mixing processing history maximizes the interfacial area available for these polarization effects. Decreasing Factors: The ethylene-propylene rubber matrix is inherently non-polar with a low baseline dielectric constant, which acts to dampen the overall composite permittivity relative to polar polymer matrices. Furthermore, the starch coating prevents direct electrical contact between the metallic cores, suppressing the formation of a conductive percolation network that would otherwise lead to divergent permittivity values near the percolation threshold. Dominant Factor: The dominant factor influencing the dielectric constant is the strong interfacial polarization arising from the high contrast in electrical properties between the metallic silver nanoparticles and the insulating polymer matrix. Despite the insulating starch layer and the non-polar nature of the EPR, the presence of the high-polarizability metal fillers at 6 vol% with good dispersion qualitatively drives the dielectric constant significantly higher than that of the neat polymer."
    },
    "analysis_without_hierarchical_structure": {
      "descriptive_text": "The sample comprises an ethylene-propylene copolymer matrix with a propylene content of 41%, composite-filled with 6 vol% starch-coated silver nanoparticles. Fabrication began with the synthesis of silver nanoparticles in an aqueous starch media, followed by dissolution of the copolymer in toluene. The filler was dispersed in toluene via ultrasonication at 400 W for 15 minutes, then combined with the polymer solution and subjected to shear mixing at 1600 rpm for 4 hours. Subsequent processing involved drying at 100 °C for 10 hours and hot-pressing at 160 °C under 10 MPa for 10 minutes, with final dielectric characterization performed at 1 kHz and room temperature.",
      "reasoning_analysis": "Increasing Factors: The incorporation of 6 vol% silver nanoparticles introduces highly polarizable metallic domains within the matrix, significantly enhancing permittivity through Maxwell-Wagner-Sillars interfacial polarization at the filler-matrix boundary. Additionally, the starch coating on the nanoparticles introduces polar hydroxyl groups that contribute to dipole orientation polarization, while the hot-pressing step at 10 MPa minimizes void content, preventing the dilution of permittivity by low-permittivity air pockets. Decreasing Factors: The ethylene-propylene copolymer matrix is inherently non-polar with a low baseline dielectric constant, which acts to suppress the overall permittivity relative to the filler. Furthermore, any potential agglomeration of nanoparticles during the shear mixing process could reduce the effective interfacial area available for charge accumulation, thereby limiting the maximum achievable permittivity enhancement. Dominant Factor: The presence of the conductive silver nanoparticles and the resulting interfacial polarization effects qualitatively dominate the dielectric behavior, overriding the low permittivity of the hydrocarbon matrix to yield a significantly elevated eps compared to the neat polymer."
    }
  },
  {
    "doi": "10.1016/j.eurpolymj.2024.113156",
    "title": "Low dielectric constant and dielectric loss quinoxaline-based poly (aryl ether)s with excellent solubility, hydrophobic and thermal properties",
    "year": 2024,
    "chemical_composition": {
      "repeat_unit_psmiles": "[*]Oc1ccc(cc1)C(c2ccc(Oc3ccc(cc3)C4=NC5=CC(C)=CC=C5N=C4c6ccc(*)cc6)cc2)(C(F)(F)F)C(F)(F)F",
      "monomers": [
        {
          "name": "Hexafluorobisphenol A",
          "smiles": "OC1=CC=C(C(C2=CC=C(O)C=C2)(C(F)(F)F)C(F)(F)F)C=C1",
          "ratio_value": 1,
          "ratio_unit": null
        },
        {
          "name": "2,3-bis(4-fluorophenyl)-6-methylquinoxaline",
          "smiles": "CC1=CC2=NC(C3=CC=C(F)C=C3)=C(C3=CC=C(F)C=C3)N2C=C1",
          "ratio_value": 1,
          "ratio_unit": null
        }
      ],
      "additives": [],
      "is_homopolymer": false
    },
    "processing_history": "Synthesized by nucleophilic polycondensation of BP6F and M-BFPQ with K2CO3 in DMPU/toluene at 210 °C. Precipitated in ethanol/water, dried at 150 °C. Films cast from DMAc solution, dried stepwise (60-120 °C), and vacuum dried at 210 °C. Dielectric constant measured by Anritsu MS4617B Vector network analyzer at 24 GHz.",
    "hierarchical_structure": "Amorphous structure confirmed by WXRD (broad diffraction peak 7-35°) and DSC (no crystallization behavior). Increased free volume due to methyl substituent.",
    "properties": {
      "eps": {
        "value": [
          2.45
        ],
        "unit": null
      }
    },
    "analysis_with_hierarchical_structure": {
      "descriptive_text": "The sample is an amorphous copolymer derived from the 1:1 nucleophilic polycondensation of Hexafluorobisphenol A and 2,3-bis(4-fluorophenyl)-6-methylquinoxaline. Synthesis was performed using K2CO3 in a DMPU/toluene solvent system at 210 °C, followed by precipitation in an ethanol/water mixture and initial drying at 150 °C. Dielectric films were fabricated by casting from a DMAc solution with stepwise thermal treatment between 60 and 120 °C, concluding with vacuum drying at 210 °C to remove residual volatiles. Structural analysis via WXRD and DSC confirmed a fully amorphous morphology without crystallization, while the specific incorporation of methyl substituents is identified to enhance the fractional free volume within the polymer matrix.",
      "reasoning_analysis": "Increasing Factors: The polymer backbone contains polar ether linkages and nitrogen-containing quinoxaline heterocycles, which possess permanent dipole moments that contribute to orientational and atomic polarizability, inherently driving the dielectric constant higher. Additionally, the high density of aromatic rings provides significant electronic polarizability. Decreasing Factors: The presence of hexafluoroisopropylidene groups introduces fluorine atoms, which exhibit low electronic polarizability and strong bond stiffness, reducing the overall material polarizability. Crucially, the bulky trifluoromethyl groups and the methyl substituents on the quinoxaline ring disrupt efficient chain packing, explicitly increasing the fractional free volume; this reduces the number density of polarizable groups per unit volume. Furthermore, the rigorous vacuum drying at 210 °C minimizes moisture absorption and residual polar solvent content, preventing extrinsic dielectric losses. Dominant Factor: The reduction in dielectric constant driven by the low polarizability of fluorine atoms and the significant increase in fractional free volume qualitatively dominates over the polarity introduced by the heterocyclic rings. This structural design prioritizes density reduction and low polarizability, resulting in a net decrease in the dielectric constant relative to non-fluorinated aromatic polyethers."
    },
    "analysis_without_hierarchical_structure": {
      "descriptive_text": "This copolymer sample was synthesized via nucleophilic polycondensation of Hexafluorobisphenol A and 2,3-bis(4-fluorophenyl)-6-methylquinoxaline using potassium carbonate as a base in a DMPU/toluene solvent system at 210 °C. Following synthesis, the polymer was precipitated in an ethanol/water mixture and initially dried at 150 °C. For characterization, films were cast from a DMAc solution, subjected to stepwise drying between 60 and 120 °C, and finally vacuum dried at 210 °C to ensure solvent removal. The dielectric constant was subsequently measured using an Anritsu MS4617B Vector Network Analyzer at 24 GHz.",
      "reasoning_analysis": "Increasing Factors: The presence of heterocyclic quinoxaline units containing nitrogen atoms and ether linkages within the polymer backbone introduces permanent dipole moments that contribute to orientational polarization, inherently driving the dielectric constant upward. Additionally, the rigorous thermal processing history, specifically the high-temperature vacuum drying at 210 °C, promotes dense chain packing by eliminating residual high-permittivity solvent molecules and reducing microvoids, which increases the material density and corresponding permittivity. Decreasing Factors: The incorporation of Hexafluorobisphenol A introduces bulky trifluoromethyl (-CF3) groups into the polymer architecture. Fluorine atoms possess low electronic polarizability, and the steric bulk of the -CF3 groups disrupts efficient chain packing, significantly increasing fractional free volume. This combination of low polarizability and increased free volume acts to substantially depress the dielectric constant. Furthermore, the fluorine substituents on the phenyl rings of the quinoxaline monomer further reduce overall polarizability compared to non-fluorinated analogs. Dominant Factor: The dominant factor governing the dielectric behavior is the structural modification introduced by the hexafluoroisopropylidene linkage. In high-performance dielectric polymers, the introduction of bulky fluorinated groups is specifically engineered to outweigh the polar contributions of heterocyclic or ether segments by maximizing free volume and minimizing electronic polarizability. Therefore, despite the polar nature of the quinoxaline and ether groups, the fluorine-induced free volume and low polarizability qualitatively dominate, driving the dielectric constant toward lower values relative to non-fluorinated analogs."
    }
  },
  {
    "doi": "10.1016/j.eurpolymj.2017.03.037",
    "title": "An approach to developing high dielectric constant nanocomposites based on polyrotaxane derivative",
    "year": 2017,
    "chemical_composition": {
      "repeat_unit_psmiles": null,
      "monomers": [
        {
          "name": "Polyethylene glycol",
          "smiles": "OCCO",
          "ratio_value": null,
          "ratio_unit": null
        },
        {
          "name": "alpha-Cyclodextrin",
          "smiles": "C1[C@@H]2O[C@@H]([C@@H](O)[C@H]1O)[C@H]3O[C@@H]([C@@H](O)[C@H]2O)[C@H]4O[C@@H]([C@@H](O)[C@H]3O)[C@H]5O[C@@H]([C@@H](O)[C@H]4O)[C@H]6O[C@@H]([C@@H](O)[C@H]5O)[C@H](O)[C@@H](O)[C@H]6O",
          "ratio_value": null,
          "ratio_unit": null
        },
        {
          "name": "epsilon-Caprolactone",
          "smiles": "O=C1CCCCCO1",
          "ratio_value": null,
          "ratio_unit": null
        }
      ],
      "additives": [
        {
          "name": "Copper phthalocyanine oligomer",
          "type": "filler",
          "amount_value": 6,
          "amount_unit": "wt%"
        },
        {
          "name": "Isophorone diisocyanate",
          "type": "crosslinker",
          "amount_value": 35.2,
          "amount_unit": "wt%"
        },
        {
          "name": "Dibutyltin dilaurate",
          "type": "catalyst",
          "amount_value": 2.16,
          "amount_unit": "wt%"
        }
      ],
      "is_homopolymer": false
    },
    "processing_history": "Cross-linked HyPR-PCL film prepared by dissolving HyPR-PCL in DMF, reacting with IPDI and DBTDL at 80°C for 2.5h, adding 6wt% CuPc, casting on Teflon, drying at 90°C overnight. Dielectric constant measured by HP 4294A Impedance analyzer at 100Hz, room temperature.",
    "hierarchical_structure": "Cross-linked elastomer film with figure-of-eight cross-links. CuPc fillers dispersed in matrix.",
    "properties": {
      "eps": {
        "value": [
          82
        ],
        "unit": null
      }
    },
    "analysis_with_hierarchical_structure": {
      "descriptive_text": "This cross-linked elastomer film is synthesized from polyethylene glycol, alpha-cyclodextrin, and epsilon-caprolactone monomers, utilizing isophorone diisocyanate as a crosslinker and dibutyltin dilaurate as a catalyst. The matrix incorporates 6 wt% copper phthalocyanine oligomer as a dispersed filler. Processing involved dissolving the precursor in DMF, reacting at 80°C for 2.5 hours, followed by casting on Teflon and drying at 90°C overnight to establish a hierarchical structure featuring figure-of-eight cross-links. The dielectric constant was characterized using an impedance analyzer at 100 Hz and room temperature.",
      "reasoning_analysis": "Increasing Factors: The incorporation of 6 wt% copper phthalocyanine oligomer introduces semiconductive interfaces within the polymer matrix, promoting strong Maxwell-Wagner-Sillars interfacial polarization, which is particularly pronounced at the low measurement frequency of 100 Hz. Additionally, the chemical composition includes highly polar functional groups such as ethers from polyethylene glycol, esters from caprolactone, and urethane linkages formed during crosslinking, all of which contribute to orientational dipole polarization. The unique figure-of-eight cross-link topology may also preserve greater segmental mobility compared to conventional covalent networks, facilitating dipole alignment under an electric field. Decreasing Factors: The substantial loading of isophorone diisocyanate (35.2 wt%) creates a dense cross-linked network that restricts large-scale chain segmental motion, potentially hindering the full orientation of polymer dipoles. Furthermore, the thermal drying process at 90°C is intended to remove the highly polar DMF solvent; successful removal eliminates residual solvent effects that would otherwise artificially inflate the dielectric constant. Dominant Factor: The presence of the copper phthalocyanine filler driving interfacial polarization at low frequency is the dominant factor. While the dense cross-linking restricts intrinsic polymer chain mobility, the accumulation of charges at the filler-matrix interfaces typically generates a dielectric constant enhancement that significantly outweighs the limitations imposed by the network structure and solvent removal."
    },
    "analysis_without_hierarchical_structure": {
      "descriptive_text": "The sample is a cross-linked HyPR-PCL composite film synthesized from polyethylene glycol, alpha-cyclodextrin, and epsilon-caprolactone precursors. The formulation incorporates 35.2 wt% isophorone diisocyanate as a crosslinker and 2.16 wt% dibutyltin dilaurate as a catalyst, compounded with 6 wt% copper phthalocyanine oligomer filler. Processing involved dissolving the polymer in DMF and reacting with the crosslinker and catalyst at 80°C for 2.5 hours, followed by filler addition, casting on Teflon, and drying at 90°C overnight. The dielectric constant was subsequently characterized using an impedance analyzer at 100 Hz and room temperature.",
      "reasoning_analysis": "Increasing Factors: The chemical composition features numerous polar functional groups, including urethane linkages formed by the isophorone diisocyanate, ether groups from polyethylene glycol, ester groups from caprolactone, and hydroxyl groups from alpha-cyclodextrin, all of which facilitate dipole orientation polarization. Additionally, the inclusion of copper phthalocyanine oligomer introduces semiconductive properties that promote strong interfacial polarization (Maxwell-Wagner-Sillars effect) at the filler-matrix boundaries. Decreasing Factors: The high concentration of isophorone diisocyanate creates a dense cross-linked network that restricts segmental chain mobility, thereby limiting the ability of polymer dipoles to align with the external electric field. Furthermore, the thermal drying process at 90°C overnight removes the polar DMF solvent, eliminating any potential plasticization or solvent-induced dielectric contribution. Dominant Factor: The presence of the copper phthalocyanine filler combined with the high density of polar urethane and hydroxyl groups qualitatively dominates the dielectric behavior; the strong interfacial polarization mechanisms and intrinsic dipole moments of the matrix outweigh the restrictive effects of the cross-linked architecture on chain mobility."
    }
  },
  {
    "doi": "10.1002/app.47458",
    "title": "Materials containing benzocyclobutene units with low dielectric constant and good thermostability prepared from star-shaped molecules",
    "year": 2019,
    "chemical_composition": {
      "repeat_unit_psmiles": null,
      "monomers": [
        {
          "name": "Tetrakis(hexamethyl siloxane vinyl-benzocyclobutene)",
          "smiles": null,
          "ratio_value": null,
          "ratio_unit": null
        }
      ],
      "additives": [],
      "is_homopolymer": true
    },
    "processing_history": "Monomer THSV-BCB degassed in vacuum oven at 180 °C for 4 h, then cured stepwise at 200 °C for 4 h, 220 °C for 4 h, and 250 °C for 2 h. Samples polished into cylinders (diameter 10.23 mm, thickness 4.0 mm). Aluminum electrodes deposited via magnetron sputtering. Dielectric constant measured by Agilent 4294A Impedance Analyzer at 10 MHz, ambient temperature.",
    "hierarchical_structure": "Crosslinked network with star-shaped architecture. Free volume present. Pore size distribution concentrated at ~12.4 nm and 33.1 nm. Mesoporous characteristics (2–50 nm).",
    "properties": {
      "eps": {
        "value": [
          2.46
        ],
        "unit": null
      }
    },
    "analysis_with_hierarchical_structure": {
      "descriptive_text": "The sample comprises a homopolymer derived from Tetrakis(hexamethyl siloxane vinyl-benzocyclobutene) monomers, forming a crosslinked network with a star-shaped architecture. Structural characterization reveals mesoporous characteristics with a pore size distribution concentrated at approximately 12.4 nm and 33.1 nm, indicating substantial free volume within the material. Processing involved degassing the monomer in a vacuum oven at 180 °C for 4 hours, followed by a stepwise curing regimen at 200 °C, 220 °C, and 250 °C to establish the network. The cured material was polished into cylindrical specimens with a diameter of 10.23 mm and thickness of 4.0 mm, and aluminum electrodes were deposited via magnetron sputtering for dielectric constant measurement using an Impedance Analyzer at 10 MHz under ambient temperature.",
      "reasoning_analysis": "Increasing Factors: The presence of benzocyclobutene aromatic rings within the monomer structure contributes to higher electronic polarizability compared to purely aliphatic systems, which intrinsically elevates the baseline dielectric constant of the polymer matrix. Additionally, the formation of a dense crosslinked network ensures structural integrity, preventing collapse that might otherwise alter the effective medium properties, though the matrix material itself possesses a higher permittivity than air. Decreasing Factors: The incorporation of hexamethyl siloxane segments introduces Si-O and Si-C bonds with low polarizability, inherently lowering the matrix permittivity. Most significantly, the hierarchical structure exhibits mesoporous characteristics with pore sizes concentrated at 12.4 nm and 33.1 nm; the inclusion of air voids (dielectric constant ~1) within the polymer matrix drastically reduces the effective dielectric constant according to effective medium theories. Furthermore, the rigorous stepwise curing process up to 250 °C likely removes residual solvents and moisture, preventing polar impurities from artificially inflating the dielectric constant. Dominant Factor: The mesoporous architecture is the dominant factor governing the dielectric behavior; while the chemical composition sets the intrinsic permittivity of the solid matrix, the volume fraction of air-filled pores introduced by the star-shaped architecture and processing conditions qualitatively drives the effective dielectric constant significantly lower than that of the non-porous bulk polymer."
    },
    "analysis_without_hierarchical_structure": {
      "descriptive_text": "The sample is a homopolymer derived from the monomer Tetrakis(hexamethyl siloxane vinyl-benzocyclobutene). The material preparation involved degassing the monomer in a vacuum oven at 180 °C for 4 hours, followed by a stepwise thermal curing process at 200 °C for 4 hours, 220 °C for 4 hours, and finally 250 °C for 2 hours. The resulting cured samples were polished into cylinders with a diameter of 10.23 mm and thickness of 4.0 mm, after which aluminum electrodes were deposited via magnetron sputtering. The dielectric constant was subsequently characterized using an Agilent 4294A Impedance Analyzer at 10 MHz under ambient temperature conditions.",
      "reasoning_analysis": "Increasing Factors: The presence of aromatic benzocyclobutene rings enhances electronic polarizability relative to purely aliphatic chains, and the rigorous stepwise thermal curing eliminates microvoids and maximizes crosslinking density, increasing the effective bulk density and dielectric constant relative to a porous state. Additionally, magnetron sputtered electrodes minimize interfacial air gaps, preventing artificial reduction of the measured value. Decreasing Factors: The hexamethyl siloxane segments introduce bulky methyl groups and flexible Si-O backbones that increase fractional free volume and lower the density of polarizable units, inherently reducing the dielectric constant. The non-polar nature of the methyl and hydrocarbon components limits dipolar contributions, while the 10 MHz measurement frequency restricts slower polarization mechanisms. Dominant Factor: The low polarity and high free volume intrinsic to the hexamethyl siloxane chemistry dominate the final dielectric behavior, maintaining a low-k characteristic despite the densification achieved through the thermal curing history."
    }
  },
  {
    "doi": "10.1016/j.polymer.2018.10.035",
    "title": "Low dielectric constant silica-containing cross-linked organic-inorganic materials based on fluorinated poly(arylene ether)s",
    "year": 2018,
    "chemical_composition": {
      "repeat_unit_psmiles": null,
      "monomers": [
        {
          "name": "para-hydroxyl-substituted phenyl ether",
          "smiles": null,
          "ratio_value": null,
          "ratio_unit": null
        },
        {
          "name": "tetrafluorobenzene central unit",
          "smiles": null,
          "ratio_value": null,
          "ratio_unit": null
        },
        {
          "name": "decafluorobiphenyl",
          "smiles": null,
          "ratio_value": null,
          "ratio_unit": null
        }
      ],
      "additives": [
        {
          "name": "Triethoxysilane",
          "type": "crosslinker",
          "amount_value": null,
          "amount_unit": null
        },
        {
          "name": "Karstedt's catalyst",
          "type": "initiator",
          "amount_value": null,
          "amount_unit": null
        }
      ],
      "is_homopolymer": false
    },
    "processing_history": "FPAE-1 functionalized with triethoxysilane via hydrosilylation in toluene with Karstedt's catalyst at ambient temperature for 30 h. Dissolved in THF, filtered, poured into Petri dish, hydrolyzed with air moisture overnight. Treated with warm water (2 h). Heated 1 h at 80 °C, 1 h at 100 °C, 1 h at 120 °C, 2 h at 140 °C. Dielectric constant measured by dielectric relaxation spectroscopy using AC bridge P5083 at room temperature, 10 kHz.",
    "hierarchical_structure": "Homogeneous microstructure, inorganic particles uniformly distributed in polymer matrix. Transparent film.",
    "properties": {
      "eps": {
        "value": [
          2.49
        ],
        "unit": null
      }
    },
    "analysis_with_hierarchical_structure": {
      "descriptive_text": "The sample comprises a fluorinated poly(aryl ether) copolymer synthesized from para-hydroxyl-substituted phenyl ether, tetrafluorobenzene, and decafluorobiphenyl monomers, functionalized with triethoxysilane crosslinkers using Karstedt's catalyst. Processing involved hydrosilylation in toluene at ambient temperature, followed by dissolution in THF, casting, and hydrolysis via air moisture exposure to form a hybrid network. The film underwent thermal curing with warm water and stepwise heating up to 140 °C to promote condensation, resulting in a transparent film with a homogeneous microstructure containing uniformly distributed inorganic particles within the polymer matrix, with dielectric properties characterized at 10 kHz and room temperature.",
