Repository: hhtrick/HHT-code

# HHT training framework

This directory contains model training, embedding precomputation, inference, article-level baselines and the curated datasets. All commands below assume that the working directory is `train_code/`.

## 3. Datasets and fixed partitions

Each main dataset is a JSON array at `dataset/{property}/{property}.json`. Entries contain source metadata, `chemical_composition`, `processing_history`, `hierarchical_structure`, `properties`, and two generated-analysis objects. Targets are stored as `properties[property]["value"]`; source metadata and target values are not predictive input fields.

| Property | Train | Validation | Test | Total |
|---|---:|---:|---:|---:|

File: train_code/dataset/eps/eps.json (part 156 of 190)
[
      "reasoning_analysis": "Increasing Factors: The introduction of triethoxysilane leads to the formation of an inorganic siloxane network (Si-O-Si) upon hydrolysis and curing, which typically exhibits higher polarizability than the fluorinated organic matrix. Additionally, the presence of polar aryl ether linkages and potential residual hydroxyl groups from incomplete condensation contribute to dipole orientation polarization, driving the dielectric constant upward. Decreasing Factors: The high concentration of fluorine atoms within the tetrafluorobenzene and decafluorobiphenyl units significantly reduces electronic polarizability and dipole moments due to the low polarizability of the C-F bond. Furthermore, the bulky fluorinated groups increase free volume, and the rigorous thermal curing process removes polar solvent residues like THF and toluene, both of which act to lower the dielectric constant. Dominant Factor: The extensive fluorination of the polymer backbone serves as the dominant factor, establishing a fundamentally low baseline dielectric constant characteristic of fluoropolymers, although this value is moderately elevated by the incorporation of the polar inorganic siloxane phase and residual polar functional groups."
    },
    "analysis_without_hierarchical_structure": {
      "descriptive_text": "The sample consists of a copolymer system composed of para-hydroxyl-substituted phenyl ether, tetrafluorobenzene central units, and decafluorobiphenyl monomers, utilizing Triethoxysilane as a crosslinker and Karstedt's catalyst as an initiator. Preparation involved functionalizing the FPAE-1 polymer via hydrosilylation in toluene with Karstedt's catalyst at ambient temperature for 30 hours, followed by dissolution in THF, filtration, and casting into a Petri dish. The film was hydrolyzed with ambient air moisture overnight, treated with warm water for 2 hours, and subjected to a stepwise thermal curing regimen of 1 hour each at 80 °C, 100 °C, and 120 °C, concluding with 2 hours at 140 °C. Dielectric constant measurement was performed by dielectric relaxation spectroscopy using an AC bridge P5083 at room temperature and 10 kHz.",
      "reasoning_analysis": "Increasing Factors: The presence of para-hydroxyl-substituted phenyl ether units introduces polar hydroxyl groups capable of dipolar orientation and hydrogen bonding, which inherently increases dielectric permittivity. Furthermore, the processing history involving hydrolysis with air moisture and warm water treatment risks incorporating residual water molecules or generating silanol groups within the siloxane network, both of which possess high dielectric constants and would elevate the eps. Decreasing Factors: The incorporation of highly fluorinated monomers, specifically tetrafluorobenzene and decafluorobiphenyl, significantly lowers electronic polarizability due to the low polarizability of fluorine atoms and the strong electronegativity of C-F bonds. Additionally, the stepwise thermal curing up to 140 °C promotes condensation of the triethoxysilane crosslinker, increasing crosslink density and restricting segmental chain mobility, thereby reducing dipolar relaxation contributions. Dominant Factor: The extensive fluorination of the polymer backbone serves as the dominant factor governing the dielectric behavior, as the low polarizability of the fluorine substituents intrinsically suppresses the dielectric constant. While the hydroxyl groups and moisture processing introduce polar contributions, the rigorous thermal curing is intended to densify the network and remove volatiles, reinforcing the low-dielectric characteristic imparted by the fluorinated architecture over the polar effects of the additives."
    }
  },
  {
    "doi": "10.1016/j.eurpolymj.2017.03.037",
    "title": "An approach to developing high dielectric constant nanocomposites based on polyrotaxane derivative",
    "year": 2017,
    "chemical_composition": {
      "repeat_unit_psmiles": null,
      "monomers": [
        {
          "name": "Polyethylene glycol",
          "smiles": "OCCO",
          "ratio_value": null,
          "ratio_unit": null
        },
        {
          "name": "alpha-Cyclodextrin",
          "smiles": "C1[C@@H]2O[C@@H]([C@@H](O)[C@H]1O)[C@H]3O[C@@H]([C@@H](O)[C@H]2O)[C@H]4O[C@@H]([C@@H](O)[C@H]3O)[C@H]5O[C@@H]([C@@H](O)[C@H]4O)[C@H]6O[C@@H]([C@@H](O)[C@H]5O)[C@H](O)[C@@H](O)[C@H]6O",
          "ratio_value": null,
          "ratio_unit": null
        },
        {
          "name": "epsilon-Caprolactone",
          "smiles": "O=C1CCCCCO1",
          "ratio_value": null,
          "ratio_unit": null
        }
      ],
      "additives": [
        {
          "name": "Copper phthalocyanine oligomer",
          "type": "filler",
          "amount_value": 4,
          "amount_unit": "wt%"
        },
        {
          "name": "Isophorone diisocyanate",
          "type": "crosslinker",
          "amount_value": 35.2,
          "amount_unit": "wt%"
        },
        {
          "name": "Dibutyltin dilaurate",
          "type": "catalyst",
          "amount_value": 2.16,
          "amount_unit": "wt%"
        }
      ],
      "is_homopolymer": false
    },
    "processing_history": "Cross-linked HyPR-PCL film prepared by dissolving HyPR-PCL in DMF, reacting with IPDI and DBTDL at 80°C for 2.5h, adding 4wt% CuPc, casting on Teflon, drying at 90°C overnight. Dielectric constant measured by HP 4294A Impedance analyzer at 100Hz, room temperature.",
    "hierarchical_structure": "Cross-linked elastomer film with figure-of-eight cross-links. CuPc fillers dispersed in matrix.",
    "properties": {
      "eps": {
        "value": [
          51
        ],
        "unit": null
      }
    },
    "analysis_with_hierarchical_structure": {
      "descriptive_text": "The sample comprises a cross-linked HyPR-PCL elastomer film synthesized from polyethylene glycol, alpha-cyclodextrin, and epsilon-caprolactone monomers. The network was formed by reacting the precursor in DMF with 35.2 wt% isophorone diisocyanate crosslinker and 2.16 wt% dibutyltin dilaurate catalyst at 80°C for 2.5 hours, followed by the incorporation of 4 wt% copper phthalocyanine oligomer filler. The mixture was cast onto a Teflon substrate and dried at 90°C overnight to yield a film featuring figure-of-eight cross-links with dispersed CuPc fillers, where the dielectric constant was subsequently measured using an impedance analyzer at 100 Hz and room temperature.",
      "reasoning_analysis": "Increasing Factors: The presence of highly polar functional groups, including urethane linkages from the isophorone diisocyanate, ether groups from polyethylene glycol, and ester groups from caprolactone, enhances dipole polarization. Additionally, the incorporation of 4 wt% copper phthalocyanine oligomer introduces semiconductive fillers that promote interfacial polarization (Maxwell-Wagner-Sillars effect), significantly driving the dielectric constant higher. Decreasing Factors: The extensive cross-linking density imposed by the high loading of isophorone diisocyanate restricts the segmental mobility of polymer chains, hindering the alignment of dipoles with the external electric field. Furthermore, the unique figure-of-eight cross-link topology, characteristic of sliding ring structures, imposes topological constraints that may limit large-scale chain motions required for interfacial charge accumulation. Dominant Factor: While the cross-linked network restricts chain mobility, the high intrinsic polarity of the multicomponent matrix combined with the semiconductive nature of the copper phthalocyanine filler qualitatively dominates the dielectric behavior, resulting in an elevated permittivity relative to non-polar elastomeric systems."
    },
    "analysis_without_hierarchical_structure": {
      "descriptive_text": "The sample is a cross-linked hybrid polyrotaxane polycaprolactone (HyPR-PCL) film composed of polyethylene glycol, alpha-cyclodextrin, and epsilon-caprolactone units. The polymer network was synthesized by dissolving the precursor in DMF and reacting it with 35.2 wt% isophorone diisocyanate crosslinker and 2.16 wt% dibutyltin dilaurate catalyst at 80°C for 2.5 hours. Following the reaction, 4 wt% copper phthalocyanine oligomer filler was added, and the mixture was cast onto a Teflon substrate and dried at 90°C overnight. The dielectric constant was characterized using an HP 4294A Impedance analyzer at 100 Hz and room temperature.",
      "reasoning_analysis": "Increasing Factors: The chemical composition introduces significant polarity through the formation of urethane linkages from the isophorone diisocyanate crosslinker and the inherent dipole moments of the ester and ether groups in the caprolactone and polyethylene glycol segments. Additionally, the incorporation of copper phthalocyanine oligomer filler contributes to increased permittivity through its high electronic polarizability and the generation of interfacial polarization (Maxwell-Wagner-Sillars effect) at the polymer-filler interface, which is particularly active at the low measurement frequency of 100 Hz. Decreasing Factors: The substantial loading of the crosslinker (35.2 wt%) creates a dense network structure that restricts the segmental motion of polymer chains, thereby limiting the ability of dipoles to orient themselves in response to the applied electric field. Furthermore, the presence of alpha-cyclodextrin rings threaded onto the polymer chains imposes topological constraints that further reduce chain mobility and free volume, potentially suppressing dipole alignment. Dominant Factor: While the crosslinked network and polyrotaxane architecture restrict chain mobility, the high density of polar urethane groups combined with the strong interfacial polarization effects induced by the conductive copper phthalocyanine filler at low frequency qualitatively dominates the dielectric response, driving the permittivity higher relative to the uncrosslinked base polymer."
    }
  },
  {
    "doi": "10.1016/j.eurpolymj.2024.113156",
    "title": "Low dielectric constant and dielectric loss quinoxaline-based poly (aryl ether)s with excellent solubility, hydrophobic and thermal properties",
    "year": 2024,
    "chemical_composition": {
      "repeat_unit_psmiles": "[*]Oc1ccc(cc1)C(c2ccc(Oc3ccc(cc3)C4=NC5=CC(C)=C(C)C5=N4c6ccc(*)cc6)cc2)(C(F)(F)F)C(F)(F)F",
      "monomers": [
        {
          "name": "Hexafluorobisphenol A",
          "smiles": "OC1=CC=C(C(C2=CC=C(O)C=C2)(C(F)(F)F)C(F)(F)F)C=C1",
          "ratio_value": 1,
          "ratio_unit": null
        },
        {
          "name": "2,3-bis(4-fluorophenyl)-6,7-dimethylquinoxaline",
          "smiles": "CC1=C(C)C2=NC(C3=CC=C(F)C=C3)=C(C3=CC=C(F)C=C3)N2C=C1",
          "ratio_value": 1,
          "ratio_unit": null
        }
      ],
      "additives": [],
      "is_homopolymer": false
    },
    "processing_history": "Synthesized by nucleophilic polycondensation of BP6F and 2M-BFPQ with K2CO3 in DMPU/toluene at 210 °C. Precipitated in ethanol/water, dried at 150 °C. Films cast from DMAc solution, dried stepwise (60-120 °C), and vacuum dried at 210 °C. Dielectric constant measured by Agilent E8362C PNA at 10 GHz.",
    "hierarchical_structure": "Amorphous structure confirmed by WXRD (broad diffraction peak 7-35°) and DSC (no crystallization behavior). Increased free volume due to dimethyl substituents.",
    "properties": {
      "eps": {
        "value": [
          2.45
        ],
        "unit": null
      }
    },
    "analysis_with_hierarchical_structure": {
      "descriptive_text": "The sample is an amorphous copolymer synthesized via nucleophilic polycondensation of Hexafluorobisphenol A and 2,3-bis(4-fluorophenyl)-6,7-dimethylquinoxaline monomers in a 1:1 ratio. The synthesis was conducted using K2CO3 in a DMPU/toluene solvent system at 210 °C, followed by precipitation in an ethanol/water mixture and drying at 150 °C. For characterization, films were cast from a DMAc solution using a stepwise drying protocol from 60 to 120 °C, concluding with vacuum drying at 210 °C to ensure solvent removal. Structural analysis via WXRD and DSC confirmed an amorphous morphology with no crystallization behavior, while the presence of dimethyl substituents is noted to induce increased free volume within the polymer matrix. The dielectric constant was subsequently measured using an Agilent E8362C PNA at 10 GHz.",
      "reasoning_analysis": "Increasing Factors: The incorporation of polar heterocyclic quinoxaline units containing nitrogen atoms and ether linkages within the backbone introduces permanent dipoles that contribute to electronic and orientational polarizability, inherently driving the dielectric constant higher. Additionally, the confirmed amorphous structure allows for potential dipolar alignment under an electric field compared to a restricted crystalline lattice. Decreasing Factors: The presence of hexafluoroisopropylidene groups introduces carbon-fluorine bonds, which possess low electronic polarizability and strongly reduce the dielectric constant. The dimethyl substituents on the quinoxaline ring induce increased free volume within the amorphous matrix, lowering the density of polarizable units per unit volume. Furthermore, the rigorous processing history involving stepwise drying and final vacuum drying at 210 °C effectively removes residual high-dielectric solvents like DMAc and DMPU, preventing artificial inflation of the measured value. Dominant Factor: The synergistic effect of fluorination and free volume engineering qualitatively dominates the dielectric behavior; the low polarizability of the C-F bonds and the reduced material density from the bulky dimethyl groups outweigh the polar contributions of the heterocyclic backbone, resulting in a net suppression of the dielectric constant relative to non-fluorinated analogs."
    },
    "analysis_without_hierarchical_structure": {
      "descriptive_text": "The polymer sample is a copolymer derived from the nucleophilic polycondensation of Hexafluorobisphenol A and 2,3-bis(4-fluorophenyl)-6,7-dimethylquinoxaline using potassium carbonate in a DMPU/toluene solvent system at 210 °C. After synthesis, the material was precipitated in an ethanol/water mixture and dried at 150 °C. Films were subsequently cast from a DMAc solution, subjected to stepwise drying between 60 and 120 °C, and finally vacuum dried at 210 °C prior to measuring the dielectric constant at 10 GHz using an Agilent E8362C PNA.",
      "reasoning_analysis": "Increasing Factors: The polymer backbone contains aromatic rings and ether linkages which contribute to electronic polarization, while the nitrogen atoms within the quinoxaline heterocyclic units introduce permanent dipoles that can orient under an electric field, both mechanisms acting to increase the dielectric constant. Decreasing Factors: The incorporation of Hexafluorobisphenol A introduces bulky trifluoromethyl (-CF3) groups which possess low electronic polarizability and increase the fractional free volume of the matrix due to steric hindrance, significantly driving the dielectric constant down. Furthermore, the rigorous processing history involving high-temperature vacuum drying at 210 °C ensures the removal of residual polar solvents like DMAc and DMPU, preventing solvent-induced elevation of the dielectric constant. Dominant Factor: The introduction of the hexafluoroisopropylidine groups is the dominant structural factor; the combined effect of low polarizability fluorine atoms and the increased free volume typically outweighs the polarity contributed by the quinoxaline units, resulting in a net reduction of the dielectric constant compared to non-fluorinated analogs, stabilized by the thorough solvent removal during processing."
    }
  },
  {
    "doi": "10.1016/j.polymer.2018.10.035",
    "title": "Low dielectric constant silica-containing cross-linked organic-inorganic materials based on fluorinated poly(arylene ether)s",
    "year": 2018,
    "chemical_composition": {
      "repeat_unit_psmiles": null,
      "monomers": [
        {
          "name": "para-hydroxyl-substituted phenyl ether",
          "smiles": null,
          "ratio_value": null,
          "ratio_unit": null
        },
        {
          "name": "tetrafluorobenzene central unit",
          "smiles": null,
          "ratio_value": null,
          "ratio_unit": null
        },
        {
          "name": "TFB-derivative dibromomethylene-containing monomer",
          "smiles": null,
          "ratio_value": null,
          "ratio_unit": null
        }
      ],
      "additives": [
        {
          "name": "Triethoxysilane",
          "type": "crosslinker",
          "amount_value": null,
          "amount_unit": null
        },
        {
          "name": "Karstedt's catalyst",
          "type": "initiator",
          "amount_value": null,
          "amount_unit": null
        }
      ],
      "is_homopolymer": false
    },
    "processing_history": "FPAE-2 functionalized with triethoxysilane via hydrosilylation in toluene with Karstedt's catalyst at ambient temperature for 48 h. Dissolved in toluene, water added (molar ratio 1:6), stirred 15 min. Interfacial hydrolysis overnight. Treated with warm water (2 h). Heated 1 h at 80 °C, 1 h at 100 °C, 1 h at 120 °C, 2 h at 140 °C. Dielectric constant measured by dielectric relaxation spectroscopy using AC bridge P5083 at room temperature, 10 kHz.",
    "hierarchical_structure": "Nanoporous structure, grain structure detectable at high magnification. Microporous and mesoporous structures generated. Transparent film.",
    "properties": {
      "eps": {
        "value": [
          1.86
        ],
        "unit": null
      }
    },
    "analysis_with_hierarchical_structure": {
      "descriptive_text": "The sample comprises a fluorinated copolymer system synthesized from para-hydroxyl-substituted phenyl ether, tetrafluorobenzene, and a TFB-derivative dibromomethylene-containing monomer. This matrix was functionalized using triethoxysilane as a crosslinker and Karstedt's catalyst via hydrosilylation in toluene at ambient temperature for 48 hours. Following dissolution, water was added to induce interfacial hydrolysis overnight, after which the material underwent warm water treatment and a stepwise thermal curing process ramping from 80 °C to 140 °C. The resulting transparent film exhibits a complex hierarchical morphology characterized by a nanoporous structure with detectable grain features, alongside generated microporous and mesoporous domains, with dielectric properties evaluated via relaxation spectroscopy at 10 kHz.",
      "reasoning_analysis": "Increasing Factors: The heterogeneous hierarchical structure, specifically the grain boundaries and interfaces between the polymer matrix and porous voids, can induce interfacial polarization (Maxwell-Wagner-Sillars effect), potentially increasing the apparent eps at low frequencies. Additionally, the hydrolysis processing step may leave residual polar silanol groups or trapped moisture within the network, which contribute to dipole polarization and raise the eps. Decreasing Factors: The incorporation of tetrafluorobenzene and TFB-derivative units introduces fluorine atoms, which possess low electronic polarizability due to high electronegativity, intrinsically lowering the backbone eps. Critically, the processing-induced generation of microporous and mesoporous structures introduces air voids with a dielectric constant near unity, drastically reducing the effective permittivity of the bulk film. Furthermore, the formation of a siloxane crosslinked network via triethoxysilane typically exhibits a lower dielectric constant than purely organic chains. Dominant Factor: The synergistic combination of the fluorinated chemical backbone and the engineered nanoporosity qualitatively dominates the dielectric behavior. While interfacial effects and residual polar groups from the hydrolysis history may exert an upward influence, the volume fraction of low-permittivity air voids and the low polarizability of the fluorinated matrix drive the overall eps significantly lower compared to non-porous, non-fluorinated polymer systems."
    },
    "analysis_without_hierarchical_structure": {
      "descriptive_text": "The polymer sample is a copolymer comprising para-hydroxyl-substituted phenyl ether, tetrafluorobenzene central units, and a TFB-derivative dibromomethylene-containing monomer. It was functionalized with triethoxysilane using Karstedt's catalyst via hydrosilylation in toluene at ambient temperature for 48 hours. The mixture was then dissolved in toluene with added water to facilitate interfacial hydrolysis overnight, followed by warm water treatment. A stepwise thermal curing protocol at 80, 100, 120, and 140 °C was applied to finalize the structure. Dielectric constant characterization was performed using dielectric relaxation spectroscopy with an AC bridge at room temperature and 10 kHz.",
      "reasoning_analysis": "Increasing Factors: The presence of para-hydroxyl groups and ether linkages within the monomer units introduces strong permanent dipoles that enhance orientation polarization. Additionally, the dibromomethylene component contributes high electronic polarizability due to the bromine atoms, and the triethoxysilane crosslinker forms a polar siloxane network during hydrolysis, all of which drive the dielectric constant higher. Residual moisture from the water-based processing steps could further amplify this effect through the high dipole moment of water molecules. Decreasing Factors: The tetrafluorobenzene central units incorporate fluorine atoms, which have low polarizability and typically lower the dielectric constant relative to non-fluorinated aromatics. The stepwise thermal curing history promotes high crosslinking density and solvent removal, reducing free volume and restricting the mobility of polar segments, thereby limiting the extent of dipole alignment under an electric field. Dominant Factor: The introduction of highly polar siloxane networks and hydroxyl functionalities via the chemical functionalization and aqueous hydrolysis processing qualitatively dominates the dielectric response, overriding the dielectric-lowering influence of the fluorinated backbone and the restrictive effects of thermal curing."
    }
  },
  {
    "doi": "10.1016/j.eurpolymj.2024.113156",
    "title": "Low dielectric constant and dielectric loss quinoxaline-based poly (aryl ether)s with excellent solubility, hydrophobic and thermal properties",
    "year": 2024,
    "chemical_composition": {
      "repeat_unit_psmiles": "[*]Oc1ccc(cc1)C(c2ccc(Oc3ccc(cc3)C4=NC5=CC(C)=C(C)C5=N4c6ccc(*)cc6)cc2)(C(F)(F)F)C(F)(F)F",
      "monomers": [
        {
          "name": "Hexafluorobisphenol A",
          "smiles": "OC1=CC=C(C(C2=CC=C(O)C=C2)(C(F)(F)F)C(F)(F)F)C=C1",
          "ratio_value": 1,
          "ratio_unit": null
        },
        {
          "name": "2,3-bis(4-fluorophenyl)-6,7-dimethylquinoxaline",
          "smiles": "CC1=C(C)C2=NC(C3=CC=C(F)C=C3)=C(C3=CC=C(F)C=C3)N2C=C1",
          "ratio_value": 1,
          "ratio_unit": null
        }
      ],
      "additives": [],
      "is_homopolymer": false
    },
    "processing_history": "Synthesized by nucleophilic polycondensation of BP6F and 2M-BFPQ with K2CO3 in DMPU/toluene at 210 °C. Precipitated in ethanol/water, dried at 150 °C. Films cast from DMAc solution, dried stepwise (60-120 °C), and vacuum dried at 210 °C. Dielectric constant measured by Anritsu MS4617B Vector network analyzer at 24 GHz.",
    "hierarchical_structure": "Amorphous structure confirmed by WXRD (broad diffraction peak 7-35°) and DSC (no crystallization behavior). Increased free volume due to dimethyl substituents.",
    "properties": {
      "eps": {
        "value": [
          2.45
        ],
        "unit": null
      }
    },
    "analysis_with_hierarchical_structure": {
      "descriptive_text": "The sample comprises an amorphous copolymer derived from the equimolar nucleophilic polycondensation of Hexafluorobisphenol A and 2,3-bis(4-fluorophenyl)-6,7-dimethylquinoxaline using K2CO3 in a DMPU/toluene system at 210 °C. Following precipitation in ethanol/water and initial drying at 150 °C, films were cast from DMAc solution and subjected to stepwise thermal treatment up to 120 °C, followed by vacuum drying at 210 °C to ensure solvent removal. Structural analysis via WXRD and DSC confirmed an amorphous morphology with no crystallization, while the dimethyl substituents are identified to induce increased fractional free volume. The dielectric constant was characterized using an Anritsu MS4617B Vector Network Analyzer operating at 24 GHz.",
      "reasoning_analysis": "Increasing Factors: The presence of heteroatoms within the quinoxaline rings and ether linkages introduces permanent dipoles that contribute to orientational polarization, potentially elevating the eps. Additionally, the extended conjugated aromatic systems enhance electronic polarizability, which serves as a baseline contributor to the overall permittivity. Decreasing Factors: The incorporation of hexafluoroisopropylidene groups introduces carbon-fluorine bonds characterized by low polarizability and strong electron binding, which intrinsically lowers the eps. The bulky dimethyl substituents and hexafluoro groups increase the fractional free volume, reducing the density of polarizable units per unit volume. Furthermore, the rigid backbone restricts dipole orientation at high frequencies (24 GHz), and the rigorous vacuum drying at 210 °C eliminates residual polar solvents like DMAc or DMPU that would otherwise artificially inflate the value. Dominant Factor: While the heteroatoms provide some polar contribution, the strategic integration of fluorine atoms and bulky substituents to maximize free volume qualitatively dominates the material behavior, driving the eps lower compared to non-fluorinated analogs, consistent with the design principles for high-frequency low-k polymer dielectrics."
    },
    "analysis_without_hierarchical_structure": {
      "descriptive_text": "The sample is a copolymer synthesized via nucleophilic polycondensation of Hexafluorobisphenol A and 2,3-bis(4-fluorophenyl)-6,7-dimethylquinoxaline using potassium carbonate as a base in a DMPU/toluene solvent system at 210 °C. Following synthesis, the polymer was precipitated in an ethanol/water mixture and initially dried at 150 °C. Dielectric films were subsequently cast from a DMAc solution, subjected to a stepwise drying protocol ranging from 60 to 120 °C, and finally vacuum dried at 210 °C to remove residual solvent. The dielectric constant was characterized using an Anritsu MS4617B Vector network analyzer operating at 24 GHz.",
      "reasoning_analysis": "Increasing Factors: The presence of heteroatoms within the quinoxaline rings and ether linkages introduces electronic and atomic polarizability contributions inherent to the aromatic backbone. Additionally, the use of highly polar aprotic solvents like DMAc and DMPU during processing presents a risk; if any residual solvent remains trapped within the film matrix, its strong dipole moment would significantly elevate the dielectric constant. Decreasing Factors: The incorporation of fluorine atoms, specifically the bulky hexafluoroisopropylidene groups from Hexafluorobisphenol A and fluorine substituents on the quinoxaline monomer, drastically reduces electronic polarizability due to the low polarizability of C-F bonds. Furthermore, these bulky CF3 groups increase the fractional free volume of the polymer matrix, reducing the number density of polarizable units per unit volume. The rigorous processing history, including high-temperature vacuum drying at 210 °C, actively minimizes the presence of residual polar solvents that would otherwise inflate the dielectric response. Dominant Factor: The structural incorporation of fluorine serves as the dominant factor. The low polarizability of the C-F bonds and the increased free volume induced by the hexafluoroisopropylidene moieties fundamentally lower the intrinsic dielectric constant of the polymer backbone, outweighing the polarizability of the aromatic heterocycles, provided the high-temperature vacuum drying successfully eliminates residual polar processing solvents."
    }
  },
  {
    "doi": null,
    "title": "In Situ Preparation of Polyimide/Titanium Carbide Composites With Enhanced Dielectric Constant",
    "year": 2016,
    "chemical_composition": {
      "repeat_unit_psmiles": null,
      "monomers": [
        {
          "name": "4,4'-oxydianiline",
          "smiles": "Nc1ccc(Oc2ccc(N)cc2)cc1",
          "ratio_value": null,
          "ratio_unit": null
        },
        {
          "name": "pyromellitic dianhydride",
          "smiles": "O=C1OC(=O)c2ccc3C(=O)OC(=O)Oc3c12",
          "ratio_value": null,
          "ratio_unit": null
        }
      ],
      "additives": [
        {
          "name": "TiC nanoparticles",
          "type": "filler",
          "amount_value": 5,
          "amount_unit": "vol%"
        }
      ],
      "is_homopolymer": false
    },
    "processing_history": "In situ polymerization of ODA and PMDA in DMAc with 5 vol% TiC nanoparticles (PVP modified). Solution cast on glass substrate. Thermal imidization (80°C 1h, 120-320°C steps, 350°C 1h). Dielectric constant measured by Agilent 4284A LCR meter at frequencies 10-10^6 Hz, room temperature.",
    "hierarchical_structure": "Amorphous polyimide matrix. TiC nanoparticles homogeneously dispersed at nanoscale.",
    "properties": {
      "eps": {
        "value": [
          29
        ],
        "unit": null
      }
    },
    "analysis_with_hierarchical_structure": {
      "descriptive_text": "The sample comprises a polyimide copolymer synthesized via in situ polymerization of 4,4'-oxydianiline (ODA) and pyromellitic dianhydride (PMDA) in N,N-dimethylacetamide (DMAc). This matrix is reinforced with 5 vol% TiC nanoparticles modified with polyvinylpyrrolidone (PVP) to facilitate homogeneous nanoscale dispersion within the amorphous structure. Following solution casting on a glass substrate, the film underwent a multi-step thermal imidization protocol ranging from 80°C to 350°C to ensure complete cyclization. The dielectric constant was characterized using an Agilent 4284A LCR meter across a frequency spectrum of 10 to 10^6 Hz at room temperature.",
      "reasoning_analysis": "Increasing Factors: The inclusion of 5 vol% TiC nanoparticles introduces a high-permittivity phase within the lower-permittivity polymer matrix, which inherently elevates the composite dielectric constant according to effective medium theories. Furthermore, the substantial contrast in electrical properties between the insulating polyimide and the TiC fillers generates Maxwell-Wagner-Sillars interfacial polarization, particularly contributing to higher eps values at lower frequencies. The polar imide groups in the backbone also provide a baseline dipole contribution. Decreasing Factors: The rigid aromatic backbone of the PMDA-ODA polyimide restricts chain segment mobility and dipole orientation, inherently limiting the matrix dielectric constant. Additionally, the high-temperature thermal imidization process effectively removes residual polar solvent (DMAc) and converts polar poly(amic acid) precursors into imides, minimizing extrinsic polar contributions that would otherwise increase the eps. Dominant Factor: While the fully cured polyimide matrix maintains a low dielectric baseline due to its rigid structure and processing history, the presence of the high-permittivity TiC nanoparticles and the associated interfacial polarization effects qualitatively dominate the composite behavior, driving the overall eps higher relative to the neat polymer."
    },
    "analysis_without_hierarchical_structure": {
      "descriptive_text": "The sample comprises a polyimide nanocomposite synthesized from 4,4'-oxydianiline and pyromellitic dianhydride monomers reinforced with 5 vol% PVP-modified TiC nanoparticles. Prepared via in situ polymerization in DMAc, the solution was cast onto a glass substrate and subjected to a multi-step thermal imidization process ranging from 80°C to 350°C. The dielectric constant was characterized using an Agilent 4284A LCR meter across frequencies from 10 to 10^6 Hz at room temperature.",
      "reasoning_analysis": "Increasing Factors: The incorporation of TiC nanoparticles, which possess a significantly higher intrinsic permittivity and conductivity compared to the polyimide matrix, acts as a primary driver for increasing the dielectric constant. Additionally, the heterogeneous interface between the semiconductive TiC fillers and the insulating polymer matrix promotes Maxwell-Wagner-Sillars interfacial polarization, particularly at lower frequencies, while the polar imide groups within the backbone contribute to orientational polarization. Decreasing Factors: The rigid aromatic structure of the PMDA-ODA polyimide backbone restricts segmental motion and dipolar orientation, inherently limiting the dielectric constant compared to more flexible polymer chains. Furthermore, the rigorous thermal imidization process ensures the complete removal of the polar DMAc solvent, preventing residual solvent molecules from artificially inflating the permittivity values. Dominant Factor: The presence of the high-permittivity TiC nanoparticles and the resulting interfacial polarization effects qualitatively dominate the dielectric behavior, overriding the limiting effects of the rigid polymer backbone and leading to a net increase in eps relative to the neat polyimide matrix."
    }
  },
  {
    "doi": "10.1016/j.eurpolymj.2024.113156",
    "title": "Low dielectric constant and dielectric loss quinoxaline-based poly (aryl ether)s with excellent solubility, hydrophobic and thermal properties",
    "year": 2024,
    "chemical_composition": {
      "repeat_unit_psmiles": "[*]Oc1ccc(cc1)C(c2ccc(Oc3ccc(cc3)C4=NC5=CC(C)=C(C)C5=N4c6ccc(*)cc6)cc2)(C(F)(F)F)C(F)(F)F",
      "monomers": [
        {
          "name": "Hexafluorobisphenol A",
          "smiles": "OC1=CC=C(C(C2=CC=C(O)C=C2)(C(F)(F)F)C(F)(F)F)C=C1",
          "ratio_value": 1,
          "ratio_unit": null
        },
        {
          "name": "2,3-bis(4-fluorophenyl)-6,7-dimethylquinoxaline",
          "smiles": "CC1=C(C)C2=NC(C3=CC=C(F)C=C3)=C(C3=CC=C(F)C=C3)N2C=C1",
          "ratio_value": 1,
          "ratio_unit": null
        }
      ],
      "additives": [],
      "is_homopolymer": false
    },
    "processing_history": "Synthesized by nucleophilic polycondensation of BP6F and 2M-BFPQ with K2CO3 in DMPU/toluene at 210 °C. Precipitated in ethanol/water, dried at 150 °C. Films cast from DMAc solution, dried stepwise (60-120 °C), and vacuum dried at 210 °C. Dielectric constant measured by Anritsu MS4617B Vector network analyzer at 40 GHz.",
    "hierarchical_structure": "Amorphous structure confirmed by WXRD (broad diffraction peak 7-35°) and DSC (no crystallization behavior). Increased free volume due to dimethyl substituents.",
    "properties": {
      "eps": {
        "value": [
          2.45
        ],
        "unit": null
      }
    },
    "analysis_with_hierarchical_structure": {
      "descriptive_text": "This sample comprises an amorphous copolymer synthesized via the 1:1 nucleophilic polycondensation of Hexafluorobisphenol A and 2,3-bis(4-fluorophenyl)-6,7-dimethylquinoxaline. The polymerization was conducted using K2CO3 in a DMPU/toluene solvent system at 210 °C, followed by precipitation in an ethanol/water mixture and initial drying at 150 °C. For dielectric characterization, films were cast from a DMAc solution, subjected to stepwise thermal drying between 60 and 120 °C, and finally vacuum dried at 210 °C to ensure complete solvent removal. Structural analysis via WXRD and DSC confirmed an amorphous morphology characterized by broad diffraction peaks and an absence of crystallization behavior, with the dimethyl substituents contributing to increased free volume within the matrix. The dielectric properties were subsequently evaluated using a Vector network analyzer operating at 40 GHz.",
      "reasoning_analysis": "Increasing Factors: The presence of aromatic rings and heteroatoms, specifically nitrogen and oxygen within the quinoxaline and ether linkages, introduces electronic and orientational polarizability that intrinsically contributes to a higher dielectric constant. Additionally, the use of polar aprotic solvents like DMPU and DMAc during synthesis and processing presents a risk where residual solvent molecules, if not fully removed, could act as polar impurities to increase the measured eps. Decreasing Factors: The incorporation of hexafluoroisopropylidene groups introduces a high concentration of fluorine atoms, which possess low electronic polarizability and strongly reduce the dielectric constant. Furthermore, the bulky dimethyl substituents on the quinoxaline ring and the trifluoromethyl groups disrupt efficient chain packing, leading to the increased free volume noted in the hierarchical structure; this lower material density directly correlates to a reduction in eps. The rigorous vacuum drying at 210 °C also ensures the removal of polar residual solvents, preventing artificial inflation of the dielectric constant. Dominant Factor: The synergistic effect of high fluorine content and the bulky structural motifs that generate significant free volume qualitatively dominates the dielectric behavior. While the heterocyclic backbone introduces some polarity, the low polarizability of the C-F bonds and the reduced density resulting from the amorphous, free-volume-rich structure are the primary drivers establishing a reduced eps relative to non-fluorinated analogues."
    },
    "analysis_without_hierarchical_structure": {
      "descriptive_text": "The polymer sample is a copolymer synthesized via nucleophilic polycondensation of Hexafluorobisphenol A and 2,3-bis(4-fluorophenyl)-6,7-dimethylquinoxaline using potassium carbonate as a base in a DMPU/toluene solvent system at 210 °C. Following synthesis, the material was precipitated in an ethanol/water mixture and initially dried at 150 °C. For characterization, films were cast from a DMAc solution, subjected to stepwise drying between 60 and 120 °C, and finally vacuum dried at 210 °C to remove residual solvent. The dielectric constant was subsequently measured using a Vector Network Analyzer at 40 GHz.",
