Repository: hhtrick/HHT-code

# HHT training framework

This directory contains model training, embedding precomputation, inference, article-level baselines and the curated datasets. All commands below assume that the working directory is `train_code/`.

## 3. Datasets and fixed partitions

Each main dataset is a JSON array at `dataset/{property}/{property}.json`. Entries contain source metadata, `chemical_composition`, `processing_history`, `hierarchical_structure`, `properties`, and two generated-analysis objects. Targets are stored as `properties[property]["value"]`; source metadata and target values are not predictive input fields.

| Property | Train | Validation | Test | Total |
|---|---:|---:|---:|---:|

File: train_code/dataset/eps/eps.json (part 157 of 190)
[
      "reasoning_analysis": "Increasing Factors: The presence of the quinoxaline heterocycle and ether linkages introduces polar functional groups and nitrogen/oxygen atoms with lone pairs, which enhance electronic and atomic polarizability, potentially driving the dielectric constant upward. Additionally, the use of highly polar aprotic solvents like DMAc and DMPU during processing could elevate the measured eps if trace residues remain within the film matrix. Decreasing Factors: The incorporation of Hexafluorobisphenol A introduces bulky trifluoromethyl (-CF3) groups and aryl fluorine atoms, which possess low electronic polarizability and significantly increase the fractional free volume of the polymer matrix, thereby reducing the density of polarizable units per unit volume. Furthermore, the rigorous processing history involving high-temperature vacuum drying at 210 °C effectively removes residual polar solvents, preventing solvent-induced polarization contributions. Dominant Factor: The structural modification via fluorination, specifically the bulky -CF3 groups increasing free volume and the low polarizability of C-F bonds, qualitatively dominates the dielectric behavior. This intrinsic low-k design strategy outweighs the polar contributions from the quinoxaline unit, resulting in a material engineered for reduced permittivity, provided the high-temperature drying successfully eliminates processing-induced polar contaminants."
    }
  },
  {
    "doi": null,
    "title": "In Situ Preparation of Polyimide/Titanium Carbide Composites With Enhanced Dielectric Constant",
    "year": 2016,
    "chemical_composition": {
      "repeat_unit_psmiles": null,
      "monomers": [
        {
          "name": "4,4'-oxydianiline",
          "smiles": "Nc1ccc(Oc2ccc(N)cc2)cc1",
          "ratio_value": null,
          "ratio_unit": null
        },
        {
          "name": "pyromellitic dianhydride",
          "smiles": "O=C1OC(=O)c2ccc3C(=O)OC(=O)Oc3c12",
          "ratio_value": null,
          "ratio_unit": null
        }
      ],
      "additives": [],
      "is_homopolymer": false
    },
    "processing_history": "In situ polymerization of ODA and PMDA in DMAc. Solution cast on glass substrate. Thermal imidization (80°C 1h, 120-320°C steps, 350°C 1h). Dielectric constant measured by Agilent 4284A LCR meter at frequencies 10-10^6 Hz, room temperature.",
    "hierarchical_structure": "Amorphous polyimide matrix (XRD broad peak at 18°).",
    "properties": {
      "eps": {
        "value": [
          3.1
        ],
        "unit": null
      }
    },
    "analysis_with_hierarchical_structure": {
      "descriptive_text": "The sample consists of an amorphous polyimide matrix synthesized via the in situ polymerization of 4,4'-oxydianiline (ODA) and pyromellitic dianhydride (PMDA) in dimethylacetamide (DMAc). The precursor solution was cast onto a glass substrate and subjected to a multi-step thermal imidization process ranging from 80°C to 350°C to ensure complete cyclization. Structural characterization via XRD reveals a broad peak at 18°, confirming the amorphous nature of the resulting film, while the dielectric constant was evaluated using an Agilent 4284A LCR meter across frequencies from 10 to 10^6 Hz at room temperature.",
      "reasoning_analysis": "Increasing Factors: The presence of highly polar imide rings containing carbonyl groups contributes significant dipolar and atomic polarizability to the system. Additionally, the extensive aromatic conjugation within both the PMDA and ODA monomers enhances electronic polarizability, inherently driving the eps higher. Decreasing Factors: The amorphous hierarchical structure indicated by the broad XRD peak suggests a lack of dense crystalline packing, which reduces the number of polarizable units per unit volume compared to a highly ordered crystalline analog. Furthermore, the ether linkage in the ODA monomer introduces chain flexibility and increased free volume, potentially lowering the overall density. The high-temperature thermal imidization up to 350°C also likely minimizes residual polar solvent (DMAc), preventing artificial elevation of the dielectric constant. Dominant Factor: The intrinsic electronic and atomic polarizability inherent to the fully imidized aromatic backbone qualitatively dominates the dielectric response, establishing a moderate baseline value typical of standard polyimides, while the thorough thermal processing ensures this value is not inflated by residual volatiles."
    },
    "analysis_without_hierarchical_structure": {
      "descriptive_text": "The sample comprises a copolymer derived from 4,4'-oxydianiline and pyromellitic dianhydride monomers. It was synthesized via in situ polymerization in dimethylacetamide and solution cast onto a glass substrate. The film underwent thermal imidization involving a stepped heating profile from 80 °C to 350 °C. The dielectric constant was characterized using an Agilent 4284A LCR meter at frequencies ranging from 10 to 10^6 Hz at room temperature.",
      "reasoning_analysis": "Increasing Factors: The presence of polar carbonyl groups within the imide rings and ether linkages in the diamine backbone enhances electronic and orientational polarizability, driving the dielectric constant upward. Additionally, the solution casting and high-temperature curing promote dense chain packing and reduced free volume, which typically increases permittivity due to higher material density. Decreasing Factors: The rigorous thermal imidization process up to 350 °C ensures the complete removal of the polar DMAc solvent and conversion of poly(amic acid) precursors, eliminating extrinsic sources of high permittivity associated with volatiles. Furthermore, the rigid aromatic structure restricts segmental mobility, limiting dipolar orientation contributions particularly at higher frequencies. Dominant Factor: The intrinsic polarity of the imide functional groups combined with the dense morphological structure achieved through the stepped thermal imidization process qualitatively dominates the dielectric behavior, establishing a baseline permittivity characteristic of aromatic polyimides rather than being driven by extrinsic additives or residual solvent effects."
    }
  },
  {
    "doi": "10.1016/j.eurpolymj.2017.03.037",
    "title": "An approach to developing high dielectric constant nanocomposites based on polyrotaxane derivative",
    "year": 2017,
    "chemical_composition": {
      "repeat_unit_psmiles": null,
      "monomers": [
        {
          "name": "Polyethylene glycol",
          "smiles": "OCCO",
          "ratio_value": null,
          "ratio_unit": null
        },
        {
          "name": "alpha-Cyclodextrin",
          "smiles": "C1[C@@H]2O[C@@H]([C@@H](O)[C@H]1O)[C@H]3O[C@@H]([C@@H](O)[C@H]2O)[C@H]4O[C@@H]([C@@H](O)[C@H]3O)[C@H]5O[C@@H]([C@@H](O)[C@H]4O)[C@H]6O[C@@H]([C@@H](O)[C@H]5O)[C@H](O)[C@@H](O)[C@H]6O",
          "ratio_value": null,
          "ratio_unit": null
        },
        {
          "name": "epsilon-Caprolactone",
          "smiles": "O=C1CCCCCO1",
          "ratio_value": null,
          "ratio_unit": null
        }
      ],
      "additives": [
        {
          "name": "Copper phthalocyanine oligomer",
          "type": "filler",
          "amount_value": 8,
          "amount_unit": "wt%"
        },
        {
          "name": "Isophorone diisocyanate",
          "type": "crosslinker",
          "amount_value": 35.2,
          "amount_unit": "wt%"
        },
        {
          "name": "Dibutyltin dilaurate",
          "type": "catalyst",
          "amount_value": 2.16,
          "amount_unit": "wt%"
        }
      ],
      "is_homopolymer": false
    },
    "processing_history": "Cross-linked HyPR-PCL film prepared by dissolving HyPR-PCL in DMF, reacting with IPDI and DBTDL at 80°C for 2.5h, adding 8wt% CuPc, casting on Teflon, drying at 90°C overnight. Dielectric constant measured by HP 4294A Impedance analyzer at 100Hz, room temperature.",
    "hierarchical_structure": "Cross-linked elastomer film with figure-of-eight cross-links. CuPc particles 10-20nm uniformly dispersed.",
    "properties": {
      "eps": {
        "value": [
          135
        ],
        "unit": null
      }
    },
    "analysis_with_hierarchical_structure": {
      "descriptive_text": "The sample comprises a cross-linked HyPR-PCL elastomer film synthesized from polyethylene glycol, alpha-cyclodextrin, and epsilon-caprolactone monomers. It incorporates 35.2 wt% isophorone diisocyanate as a crosslinker and 2.16 wt% dibutyltin dilaurate as a catalyst, alongside 8 wt% copper phthalocyanine oligomer filler. The material was prepared by dissolving the precursor polymer in DMF, reacting with the crosslinker and catalyst at 80°C for 2.5 hours, followed by the addition of the filler and casting onto a Teflon substrate. Subsequent drying at 90°C overnight yielded a cross-linked network featuring figure-of-eight cross-links with uniformly dispersed copper phthalocyanine particles ranging from 10 to 20 nm. The dielectric constant was characterized using an HP 4294A Impedance analyzer at 100 Hz and room temperature.",
      "reasoning_analysis": "Increasing Factors: The presence of highly polar functional groups, including ether oxygens from polyethylene glycol, ester groups from epsilon-caprolactone, and urethane linkages formed by isophorone diisocyanate, enhances dipolar polarization. Additionally, the incorporation of 8 wt% copper phthalocyanine oligomer, a conjugated macrocycle with high electronic polarizability, introduces significant interfacial polarization (Maxwell-Wagner-Sillars effect) at the polymer-filler interface, particularly at the low measurement frequency of 100 Hz. Decreasing Factors: The extensive cross-linking network generally restricts segmental chain mobility, which can hinder the orientation of dipoles in response to the electric field. Furthermore, the removal of the polar solvent DMF during the drying process eliminates potential solvent-induced plasticization or high-permittivity contributions from residual solvent. Dominant Factor: While the cross-linked network imposes constraints on chain mobility, the high density of intrinsic polar groups within the backbone and the strong interfacial polarization effects generated by the uniformly dispersed nano-sized copper phthalocyanine particles qualitatively dominate the dielectric response, leading to an enhanced permittivity relative to non-polar elastomeric systems."
    },
    "analysis_without_hierarchical_structure": {
      "descriptive_text": "The sample comprises a cross-linked HyPR-PCL network derived from polyethylene glycol, alpha-cyclodextrin, and epsilon-caprolactone precursors, incorporated with isophorone diisocyanate as a crosslinker and dibutyltin dilaurate as a catalyst. An 8 wt% loading of copper phthalocyanine oligomer filler was integrated into the matrix. The film was prepared by dissolving the polymer in dimethylformamide, reacting with the isocyanate and catalyst at 80°C for 2.5 hours, adding the filler, casting onto a Teflon substrate, and drying at 90°C overnight. The dielectric constant was characterized using an HP 4294A Impedance analyzer at 100 Hz and room temperature.",
      "reasoning_analysis": "Increasing Factors: The chemical composition features a high density of polar functional groups, including ether linkages from polyethylene glycol, hydroxyl groups from alpha-cyclodextrin, and urethane bonds from the isophorone diisocyanate crosslinker, all of which enhance dipole orientation polarization. Furthermore, the inclusion of 8 wt% copper phthalocyanine oligomer introduces a semiconductive filler with a conjugated macrocyclic structure, promoting significant interfacial polarization (Maxwell-Wagner-Sillars effect) at the filler-matrix boundary, especially at the low measurement frequency of 100 Hz, driving the eps higher. Decreasing Factors: The formation of a cross-linked network via isophorone diisocyanate restricts polymer chain segmental mobility, which can impede the alignment of dipoles with the external electric field. Additionally, the thermal drying process at 90°C removes residual dimethylformamide solvent, eliminating potential plasticization or high-permittivity solvent contributions that would otherwise inflate the measurement, thus acting to decrease the eps relative to a solvent-rich state. Dominant Factor: The combined effect of the intrinsically polar host matrix and the strong interfacial polarization induced by the copper phthalocyanine filler qualitatively dominates the dielectric response. While crosslinking restricts mobility, the low frequency measurement allows sufficient time for interfacial charge accumulation, and the high dipole density of the cyclodextrin-polyether-urethane system ensures that the factors driving the eps upward outweigh the restrictive effects of the network architecture."
    }
  },
  {
    "doi": "10.1002/app.45982",
    "title": "Reduction of dielectric constant by nanovoids formed through chemical treatment on silica crosslinked polyimide and its effect on properties",
    "year": 2018,
    "chemical_composition": {
      "repeat_unit_psmiles": null,
      "monomers": [
        {
          "name": "4,4'-(Hexafluoroisopropylidene)diphthalic anhydride",
          "smiles": "C(c1ccc2C(=O)OC(=O)c2c1)(c3ccc4C(=O)OC(=O)c4c3)(C(F)(F)F)C(F)(F)F",
          "ratio_value": 100,
          "ratio_unit": "mol% (relative to total diamine)"
        },
        {
          "name": "4,4'-oxydianiline",
          "smiles": "Nc1ccc(Oc2ccc(N)cc2)cc1",
          "ratio_value": 80,
          "ratio_unit": "mol%"
        },
        {
          "name": "2,7-diamino-9-fluorenol",
          "smiles": "Nc1ccc2c(c1)C(O)c3ccccc23",
          "ratio_value": 20,
          "ratio_unit": "mol%"
        }
      ],
      "additives": [],
      "is_homopolymer": false
    },
    "processing_history": "PAA synthesized from 6FDA, ODA (80 mol%), DAF (20 mol%) in DMAc. No TEOS added. Spin coated (400 rpm 30s, 1000 rpm 30s). Thermally cured (80°C 30min, 100-350°C steps). No HF treatment. Dielectric constant measured by LCR meter (Fluke PM6304) at 1 kHz, room temperature, N2 purge, Au sputtered electrodes.",
    "hierarchical_structure": "Amorphous structure.",
    "properties": {
      "eps": {
        "value": [
          3.0
        ],
        "unit": null
      }
    },
    "analysis_with_hierarchical_structure": {
      "descriptive_text": "The sample consists of an amorphous copolyimide synthesized from 4,4'-(hexafluoroisopropylidene)diphthalic anhydride (6FDA) and a diamine mixture of 80 mol% 4,4'-oxydianiline (ODA) and 20 mol% 2,7-diamino-9-fluorenol (DAF) in DMAc. The polyamic acid precursor was spin-coated using a two-step protocol and thermally cured through a stepwise heating process from 80°C to 350°C to facilitate imidization. Dielectric characterization was performed using an LCR meter at 1 kHz under nitrogen purge with gold sputtered electrodes, without the addition of TEOS or HF treatment.",
      "reasoning_analysis": "Increasing Factors: The presence of polar imide rings within the polymer backbone inherently contributes to dipole polarization, driving the eps up. Additionally, the ether linkage in the 4,4'-oxydianiline (ODA) component introduces flexibility that may facilitate dipole orientation, while the hydroxyl group in the 2,7-diamino-9-fluorenol (DAF) monomer adds polarity that could further increase the dielectric constant. Decreasing Factors: The incorporation of the hexafluoroisopropylidene group in the 6FDA dianhydride introduces fluorine atoms with low polarizability and bulky trifluoromethyl groups that increase free volume, significantly driving the eps down. The bulky fluorenol structure in DAF also inhibits chain packing, increasing free volume fraction and reducing eps. Furthermore, the thermal curing process up to 350°C ensures removal of polar solvent residues and complete imidization, while the absence of TEOS prevents the introduction of high-k silica fillers. Dominant Factor: The synergistic effect of fluorination from the 6FDA unit and the increased free volume induced by the bulky hexafluoroisopropylidene and fluorenol groups qualitatively dominates the behavior, leading to a reduction in eps relative to non-fluorinated polyimides despite the presence of polar imide and hydroxyl functionalities."
    },
    "analysis_without_hierarchical_structure": {
      "descriptive_text": "The sample consists of a copolyimide derived from the polycondensation of 4,4'-(hexafluoroisopropylidene)diphthalic anhydride with a diamine mixture comprising 80 mol% 4,4'-oxydianiline and 20 mol% 2,7-diamino-9-fluorenol. The polyamic acid precursor was synthesized in dimethylacetamide and processed into films via spin coating at sequential speeds of 400 rpm and 1000 rpm, followed by a multi-step thermal curing regimen from 80°C to 350°C to induce imidization without the addition of TEOS or HF treatment. The dielectric constant was characterized using an LCR meter at 1 kHz under nitrogen purge with sputtered gold electrodes.",
      "reasoning_analysis": "Increasing Factors: The presence of polar functional groups within the polymer backbone, specifically the imide rings, the ether linkages in the 4,4'-oxydianiline component, and notably the hydroxyl group in the 2,7-diamino-9-fluorenol monomer, introduces permanent dipoles that enhance orientational polarization, thereby driving the dielectric constant upward. Additionally, any incomplete imidization or residual polar solvent from the DMAc synthesis could theoretically contribute to higher permittivity. Decreasing Factors: The incorporation of the 4,4'-(hexafluoroisopropylidene)diphthalic anhydride introduces carbon-fluorine bonds which possess low electronic polarizability, significantly reducing the dielectric constant. Furthermore, the bulky trifluoromethyl groups from the dianhydride and the rigid fluorene units from the diamine increase the fractional free volume of the polymer matrix, reducing the density of polarizable groups per unit volume. The rigorous thermal curing up to 350°C ensures the removal of the polar DMAc solvent and completion of imidization, while the nitrogen purge during measurement eliminates moisture absorption, both of which act to lower the measured eps. Dominant Factor: The reduction in electronic polarizability due to the high fluorine content from the 6FDA monomer combined with the substantial increase in fractional free volume provided by the bulky side groups qualitatively dominates the dielectric behavior, resulting in a net lowering of the eps relative to non-fluorinated aromatic polyimides, despite the opposing polar contribution from the hydroxyl groups."
    }
  },
  {
    "doi": "10.1016/j.eurpolymj.2017.03.037",
    "title": "An approach to developing high dielectric constant nanocomposites based on polyrotaxane derivative",
    "year": 2017,
    "chemical_composition": {
      "repeat_unit_psmiles": null,
      "monomers": [
        {
          "name": "Polyethylene glycol",
          "smiles": "OCCO",
          "ratio_value": null,
          "ratio_unit": null
        },
        {
          "name": "alpha-Cyclodextrin",
          "smiles": "C1[C@@H]2O[C@@H]([C@@H](O)[C@H]1O)[C@H]3O[C@@H]([C@@H](O)[C@H]2O)[C@H]4O[C@@H]([C@@H](O)[C@H]3O)[C@H]5O[C@@H]([C@@H](O)[C@H]4O)[C@H]6O[C@@H]([C@@H](O)[C@H]5O)[C@H](O)[C@@H](O)[C@H]6O",
          "ratio_value": null,
          "ratio_unit": null
        },
        {
          "name": "epsilon-Caprolactone",
          "smiles": "O=C1CCCCCO1",
          "ratio_value": null,
          "ratio_unit": null
        }
      ],
      "additives": [
        {
          "name": "Copper phthalocyanine oligomer",
          "type": "filler",
          "amount_value": 8,
          "amount_unit": "wt%"
        },
        {
          "name": "Isophorone diisocyanate",
          "type": "crosslinker",
          "amount_value": 35.2,
          "amount_unit": "wt%"
        },
        {
          "name": "Dibutyltin dilaurate",
          "type": "catalyst",
          "amount_value": 2.16,
          "amount_unit": "wt%"
        }
      ],
      "is_homopolymer": false
    },
    "processing_history": "Cross-linked HyPR-PCL film prepared by dissolving HyPR-PCL in DMF, reacting with IPDI and DBTDL at 80°C for 2.5h, adding 8wt% CuPc, casting on Teflon, drying at 90°C overnight. Dielectric constant derived from Cole-Cole fitting of impedance data (infinite frequency limit), room temperature.",
    "hierarchical_structure": "Cross-linked elastomer film with figure-of-eight cross-links. CuPc particles 10-20nm uniformly dispersed.",
    "properties": {
      "eps": {
        "value": [
          23.9
        ],
        "unit": null
      }
    },
    "analysis_with_hierarchical_structure": {
      "descriptive_text": "The sample is a cross-linked elastomer film based on a hybrid polyrotaxane architecture comprising polyethylene glycol chains threaded through alpha-cyclodextrin rings and functionalized with epsilon-caprolactone segments. The network is formed by reacting the polymer in DMF with 35.2 wt% isophorone diisocyanate and 2.16 wt% dibutyltin dilaurate catalyst at 80°C for 2.5 hours, followed by the addition of 8 wt% Copper phthalocyanine oligomer filler. The composite was cast on a Teflon substrate and dried at 90°C overnight, resulting in a structure with figure-of-eight cross-links and uniformly dispersed CuPc particles sized between 10 and 20 nm. The dielectric constant was determined at room temperature from the infinite frequency limit of Cole-Cole fitted impedance data.",
      "reasoning_analysis": "Increasing Factors: The inclusion of Copper phthalocyanine oligomer introduces a filler with a highly conjugated pi-electron system that significantly enhances electronic polarizability and may contribute to interfacial polarization effects. Additionally, the high concentration of isophorone diisocyanate creates a dense network of polar urethane linkages, while the polyethylene glycol and alpha-cyclodextrin components provide ether oxygens and hydroxyl-derived groups that increase the overall dipole density. Decreasing Factors: The aliphatic methylene sequences within the polyethylene glycol and polycaprolactone segments are relatively non-polar, effectively diluting the concentration of polarizable groups per unit volume. Furthermore, the measurement of the dielectric constant at the infinite frequency limit explicitly excludes contributions from slow orientational polarization of polymer dipoles, which restricts the magnitude of the observed value compared to static measurements. Dominant Factor: The combined effect of the high-polarizability Copper phthalocyanine filler and the substantial density of polar urethane linkages qualitatively dominates the dielectric behavior, driving the permittivity higher than that of the constituent base polymers despite the dilution by aliphatic segments and the high-frequency measurement constraints."
    },
    "analysis_without_hierarchical_structure": {
      "descriptive_text": "The sample comprises a cross-linked hybrid polyrotaxane polycaprolactone (HyPR-PCL) film synthesized from polyethylene glycol, alpha-cyclodextrin, and epsilon-caprolactone monomers. The formulation includes 35.2 wt% isophorone diisocyanate as a crosslinker and 2.16 wt% dibutyltin dilaurate as a catalyst, compounded with 8 wt% copper phthalocyanine oligomer filler. Processing involved dissolving the precursor in DMF and reacting with the crosslinker and catalyst at 80°C for 2.5 hours, followed by filler addition, casting on Teflon, and drying at 90°C overnight. The dielectric constant was evaluated at room temperature using Cole-Cole fitting of impedance data at the infinite frequency limit.",
      "reasoning_analysis": "Increasing Factors: The incorporation of copper phthalocyanine oligomer, a conjugated macrocyclic compound, significantly enhances electronic polarizability due to its delocalized pi-electron system, driving the eps higher. Additionally, the formation of polar urethane linkages from the isophorone diisocyanate crosslinker and ester groups from the caprolactone units increases the density of polarizable bonds within the matrix. Decreasing Factors: The thorough drying process at 90°C overnight likely removes residual DMF solvent, preventing the plasticization and extrinsic dipolar contributions that would otherwise inflate the eps. Furthermore, the high concentration of crosslinker creates a rigid network structure that restricts free volume and segmental mobility, limiting any potential contributions from interfacial or slow dipolar polarization mechanisms. Dominant Factor: The presence of the conjugated copper phthalocyanine filler qualitatively dominates the dielectric behavior, as the high electronic polarizability and potential micro-capacitor effects at the filler-matrix interface typically outweigh the restrictive effects of the crosslinked polymer network on the overall permittivity."
    }
  },
  {
    "doi": "10.1002/pen.26337",
    "title": "Dielectric and mechanical properties of TiO2/polyimide composites with low dielectric constant",
    "year": 2023,
    "chemical_composition": {
      "repeat_unit_psmiles": "[*]N1C(=O)c2ccc(C(=O)N1c3ccc(Oc4ccc(N5C(=O)c6ccc(C(=O)N5*)cc6)cc4)cc3)cc2",
      "monomers": [
        {
          "name": "4,4'-oxydianiline",
          "smiles": "Nc1ccc(Oc2ccc(N)cc2)cc1",
          "ratio_value": 1.0,
          "ratio_unit": "molar ratio"
        },
        {
          "name": "pyromellitic dianhydride",
          "smiles": "O=C1OC(=O)c2cc(C(=O)OC1=O)ccc2",
          "ratio_value": 1.06,
          "ratio_unit": "molar ratio"
        }
      ],
      "additives": [
        {
          "name": "TiO2 nanowires",
          "type": "filler",
          "amount_value": 7,
          "amount_unit": "wt%"
        }
      ],
      "is_homopolymer": false
    },
    "processing_history": "In-situ polymerization in DMAc solvent. ODA and TiO2 mixed, PMDA added (PMDA:ODA 1.06:1). Stirred 4 h at room temperature. Cast on glass plates. Dried at 80 °C for 5 h. Postcured at 120 °C, 200 °C, and 300 °C for 0.5 h each. Film thickness 85 ± 3 μm. Dielectric constant measured by dielectric spectrometer at room temperature.",
    "hierarchical_structure": "Amorphous PI matrix. Anatase TiO2 nanowires (20–30 nm width, 200 nm length). TiO2 nanowire aggregates observed in PI film at 7 wt% doping.",
    "properties": {
      "eps": {
        "value": [
          4.7
        ],
        "unit": null
      }
    },
    "analysis_with_hierarchical_structure": {
      "descriptive_text": "This sample comprises a polyimide composite film synthesized via in-situ polymerization of 4,4'-oxydianiline (ODA) and pyromellitic dianhydride (PMDA) with a slight molar excess of the dianhydride (1.06:1) in DMAc solvent. The matrix is reinforced with 7 wt% anatase TiO2 nanowires, which were mixed with the diamine prior to polymerization. Following casting on glass plates, the film underwent a staged thermal treatment involving drying at 80 °C and postcuring at 120 °C, 200 °C, and 300 °C to achieve complete imidization, resulting in an 85 μm thick amorphous polyimide matrix containing TiO2 nanowires (20–30 nm width, 200 nm length) with observed aggregate formation.",
      "reasoning_analysis": "Increasing Factors: The inclusion of anatase TiO2 nanowires introduces a high-permittivity ceramic phase that significantly elevates the composite eps relative to the neat polymer matrix due to the intrinsic high dielectric constant of TiO2. Additionally, the observed aggregation of nanowires and the heterogeneous interface between the organic polyimide and inorganic filler promote Maxwell-Wagner-Sillars interfacial polarization, further contributing to an increase in eps. Decreasing Factors: The rigorous thermal postcuring history up to 300 °C ensures complete conversion of polyamic acid to polyimide and removes polar solvent residues and moisture, minimizing extrinsic dipolar losses that would otherwise inflate the eps. Furthermore, the rigid aromatic backbone of the PMDA-ODA structure restricts dipolar orientation under an electric field, maintaining a relatively low baseline permittivity for the matrix phase. Dominant Factor: Despite the insulating optimization of the matrix through thermal curing, the high intrinsic permittivity of the TiO2 filler qualitatively dominates the dielectric response. The substantial contrast between the ceramic nanowires and the polyimide matrix ensures that the composite eps is driven upward, with the filler loading and interfacial effects overriding the low-k characteristics of the cured imide backbone."
    },
    "analysis_without_hierarchical_structure": {
      "descriptive_text": "The sample comprises a polyimide composite film synthesized via in-situ polymerization of 4,4'-oxydianiline (ODA) and pyromellitic dianhydride (PMDA) with a molar ratio of 1.06:1, incorporating 7 wt% TiO2 nanowires as a reinforcing filler. The preparation involved mixing ODA and TiO2 nanowires in DMAc solvent followed by the addition of PMDA, stirring at room temperature for 4 hours, and casting the solution onto glass plates. The resulting precursor film underwent a staged thermal treatment consisting of drying at 80 °C for 5 hours and sequential postcuring at 120 °C, 200 °C, and 300 °C for 0.5 hours each to ensure complete imidization, yielding a final film thickness of 85 ± 3 μm characterized by dielectric spectroscopy at room temperature.",
      "reasoning_analysis": "Increasing Factors: The incorporation of TiO2 nanowires is the primary driver for increasing the dielectric constant, as titanium dioxide possesses a significantly higher intrinsic permittivity compared to the organic polyimide matrix. Additionally, the polar imide rings within the polymer backbone contribute to dipole orientation polarization, and the large interfacial area between the nanowires and the matrix promotes Maxwell-Wagner-Sillars interfacial polarization, further elevating the effective permittivity. Decreasing Factors: The rigorous multi-step thermal postcuring schedule up to 300 °C facilitates the removal of the polar DMAc solvent and absorbed moisture, both of which would otherwise act as high-permittivity impurities inflating the measurement. Furthermore, the slight excess of PMDA may result in anhydride end-groups that are less polar than fully imidized segments, potentially limiting the overall dipole density compared to a stoichiometrically balanced high molecular weight chain. Dominant Factor: The incorporation of the high-permittivity TiO2 nanowires qualitatively dominates the final dielectric constant behavior, as the intrinsic permittivity contrast between the ceramic filler and the polyimide matrix drives the composite value higher relative to the neat polymer, overshadowing the mitigating effects of solvent removal during processing."
    }
  },
  {
    "doi": "10.1002/marc.202400200",
    "title": "Crosslinking Vinyl-Addition Polynorbornenes via Difunctional Diazirines to Generate Low Dielectric-Constant and Low Dielectric-Loss Thermosets",
    "year": 2024,
    "chemical_composition": {
      "repeat_unit_psmiles": null,
      "monomers": [
        {
          "name": "5-hexyl-2-norbornene",
          "smiles": "CCCCCC1CC2C=CC1C2",
          "ratio_value": null,
          "ratio_unit": null
        }
      ],
      "additives": [],
      "is_homopolymer": true
    },
    "processing_history": "Poly(HNB, 191K) film. Thermal cure condition A: 130 °C for 60 min under N2. Dielectric constant measured by Vector Network Analyzer at 10 GHz using resonance cavity method.",
    "hierarchical_structure": "Thermoplastic, soluble in THF.",
    "properties": {
      "eps": {
        "value": [
          2.27
        ],
        "unit": null
      }
    },
    "analysis_with_hierarchical_structure": {
      "descriptive_text": "The sample is a thermoplastic homopolymer synthesized from 5-hexyl-2-norbornene monomers with a molecular weight of approximately 191,000 g/mol. Processed into a film form, the material underwent a thermal cure at 130 °C for 60 minutes under a nitrogen atmosphere to ensure structural stability. The resulting polymer is soluble in tetrahydrofuran, and its dielectric properties were characterized using a Vector Network Analyzer at 10 GHz via the resonance cavity method.",
      "reasoning_analysis": "Increasing Factors: The thermal cure condition at 130 °C likely facilitates the removal of residual solvent and promotes chain relaxation, leading to increased packing density and a higher concentration of polarizable units per volume. Additionally, the high molecular weight (191K) minimizes the free volume contribution from chain ends, further supporting a denser matrix that favors a higher eps. Decreasing Factors: The chemical composition consists entirely of non-polar hydrocarbon structures, lacking permanent dipoles such as carbonyls or halogens, which intrinsically limits orientational polarizability. Furthermore, the bulky hexyl side chains introduce steric free volume, reducing the overall material density compared to unsubstituted polynorbornenes. Dominant Factor: The intrinsic non-polar nature of the hydrocarbon backbone and side chains qualitatively dominates the behavior, establishing a low baseline eps, although the thermal processing history acts to maximize the density within this chemical constraint."
    },
    "analysis_without_hierarchical_structure": {
      "descriptive_text": "The sample consists of a poly(5-hexyl-2-norbornene) homopolymer film with a molecular weight of approximately 191K. The material underwent a thermal cure process at 130 °C for 60 minutes under a nitrogen atmosphere to ensure solvent removal and structural stabilization. Subsequently, the dielectric constant was characterized using a Vector Network Analyzer at 10 GHz via the resonance cavity method.",
      "reasoning_analysis": "Increasing Factors: The thermal cure condition at 130 °C promotes chain relaxation and densification by reducing residual solvent content and fractional free volume, which increases the number density of polarizable units per unit volume and logically drives the dielectric constant higher. Additionally, the rigid norbornene backbone structure facilitates relatively efficient packing compared to flexible linear aliphatics, further supporting a higher density polarization response. Decreasing Factors: The chemical composition is comprised exclusively of non-polar carbon-carbon and carbon-hydrogen bonds, lacking permanent dipoles that would contribute to orientational polarization, inherently limiting the dielectric constant to low values. Furthermore, the presence of the hexyl side chain introduces significant steric bulk and increases the fractional free volume compared to unsubstituted polynorbornene, which effectively lowers the dielectric constant by reducing material density. Dominant Factor: The intrinsic non-polar nature of the hydrocarbon backbone combined with the free volume introduced by the hexyl side chains qualitatively dominates the final dielectric behavior, ensuring a low dielectric constant baseline that outweighs the densification effects induced by the thermal curing process."
    }
  },
  {
    "doi": "10.1002/app.45982",
    "title": "Reduction of dielectric constant by nanovoids formed through chemical treatment on silica crosslinked polyimide and its effect on properties",
    "year": 2018,
    "chemical_composition": {
      "repeat_unit_psmiles": null,
      "monomers": [
        {
          "name": "4,4'-(Hexafluoroisopropylidene)diphthalic anhydride",
          "smiles": "C(c1ccc2C(=O)OC(=O)c2c1)(c3ccc4C(=O)OC(=O)c4c3)(C(F)(F)F)C(F)(F)F",
          "ratio_value": 100,
          "ratio_unit": "mol% (relative to total diamine)"
        },
        {
          "name": "4,4'-oxydianiline",
          "smiles": "Nc1ccc(Oc2ccc(N)cc2)cc1",
          "ratio_value": 80,
          "ratio_unit": "mol%"
        },
        {
          "name": "2,7-diamino-9-fluorenol",
          "smiles": "Nc1ccc2c(c1)C(O)c3ccccc23",
          "ratio_value": 20,
          "ratio_unit": "mol%"
        }
      ],
      "additives": [
        {
          "name": "Silica",
          "type": "crosslinker",
          "amount_value": 5,
          "amount_unit": "wt%"
        }
      ],
      "is_homopolymer": false
    },
    "processing_history": "PAA synthesized from 6FDA, ODA (80 mol%), DAF (20 mol%) in DMAc. TEOS added for 5 wt% silica crosslinking. Spin coated (400 rpm 30s, 1000 rpm 30s). Thermally cured (80°C 30min, 100-350°C steps). No HF treatment. Dielectric constant measured by LCR meter (Fluke PM6304) at 1 kHz, room temperature, N2 purge, Au sputtered electrodes.",
    "hierarchical_structure": "Amorphous, silica particles dispersed.",
    "properties": {
      "eps": {
        "value": [
          4.08
        ],
        "unit": null
      }
    },
    "analysis_with_hierarchical_structure": {
      "descriptive_text": "The sample is an amorphous fluorinated polyimide-silica hybrid composite synthesized via a sol-gel process involving polyamic acid precursors in DMAc. The polymer backbone is a copolyimide derived from 4,4'-(hexafluoroisopropylidene)diphthalic anhydride (6FDA), 4,4'-oxydianiline (80 mol%), and 2,7-diamino-9-fluorenol (20 mol%), incorporating 5 wt% silica via tetraethyl orthosilicate (TEOS) addition which acts as a crosslinking agent. Film fabrication involved spin coating followed by a multi-step thermal curing protocol from 80°C to 350°C to ensure imidization and silica network formation, resulting in a structure with dispersed silica particles within the matrix. The dielectric constant was characterized at 1 kHz under nitrogen purge using an LCR meter with sputtered gold electrodes.",
      "reasoning_analysis": "Increasing Factors: The presence of polar functional groups, specifically the ether linkages in the 4,4'-oxydianiline units and the hydroxyl groups in the 2,7-diamino-9-fluorenol units, enhances dipole orientation polarization, driving the eps higher. Additionally, the incorporation of 5 wt% silica, which typically possesses a higher dielectric constant than fluorinated polyimides, introduces interfacial polarization and increases the overall material density, contributing to an increase in eps. Decreasing Factors: The hexafluoroisopropylidene groups in the 6FDA monomer exhibit low electronic polarizability due to the high electronegativity of fluorine atoms and increase the fractional free volume due to steric bulk, both of which strongly drive the eps down. Furthermore, the bulky fluorene groups in the diamine component further increase free volume, reducing density and polarization density, while the high-temperature thermal curing removes residual polar solvent and moisture, minimizing extrinsic contributions to the eps. Dominant Factor: The intrinsic low polarizability of the carbon-fluorine bonds and the significant increase in fractional free volume provided by the fluorinated backbone and bulky fluorene units qualitatively dominate the final eps behavior, establishing a baseline conducive to lower permittivity values despite the counteracting effects of the silica filler and polar hydroxyl groups."
    },
    "analysis_without_hierarchical_structure": {
