Repository: hhtrick/HHT-code

# HHT training framework

This directory contains model training, embedding precomputation, inference, article-level baselines and the curated datasets. All commands below assume that the working directory is `train_code/`.

## 3. Datasets and fixed partitions

Each main dataset is a JSON array at `dataset/{property}/{property}.json`. Entries contain source metadata, `chemical_composition`, `processing_history`, `hierarchical_structure`, `properties`, and two generated-analysis objects. Targets are stored as `properties[property]["value"]`; source metadata and target values are not predictive input fields.

| Property | Train | Validation | Test | Total |
|---|---:|---:|---:|---:|

File: train_code/dataset/eps/eps.json (part 158 of 190)
[
      "descriptive_text": "The sample is a copolyimide synthesized from 4,4'-(hexafluoroisopropylidene)diphthalic anhydride (6FDA), 4,4'-oxydianiline (ODA), and 2,7-diamino-9-fluorenol (DAF) with a diamine molar ratio of 80:20 for ODA to DAF. The polymer matrix incorporates 5 wt% silica acting as a crosslinker, introduced via tetraethyl orthosilicate (TEOS) during the polyamic acid precursor stage in dimethylacetamide (DMAc). Films were fabricated by spin coating the solution followed by a multi-step thermal curing process ranging from 80°C to 350°C to induce imidization and silica network formation without hydrofluoric acid treatment. The dielectric constant was subsequently characterized using an LCR meter at 1 kHz under nitrogen purge with sputtered gold electrodes.",
      "reasoning_analysis": "Increasing Factors: The incorporation of 5 wt% silica introduces an inorganic phase with higher electronic polarizability than the organic matrix, contributing to an increase in eps. Additionally, polar functional groups inherent to the structure, such as the imide rings, ether linkages in ODA, and hydroxyl groups in DAF, facilitate dipolar polarization, which is active at the 1 kHz measurement frequency. Interfacial polarization between the silica crosslinks and the polymer matrix may also contribute to an elevation in eps. Decreasing Factors: The use of 6FDA introduces fluorine atoms which possess low electronic polarizability and bulky -CF3 groups that increase fractional free volume, significantly driving the eps down. The bulky fluorene groups in DAF further inhibit chain packing, increasing free volume and reducing density. The thermal curing up to 350°C ensures complete imidization and removal of the polar DMAc solvent and polyamic acid precursors, eliminating high-dipole species that would otherwise increase eps. Dominant Factor: The intrinsic low polarizability of the fluorinated dianhydride backbone combined with the substantial free volume generated by the bulky -CF3 and fluorene moieties qualitatively dominates the dielectric behavior, driving the eps downward relative to conventional polyimides, although the silica content and polar groups mitigate the extent of this reduction."
    }
  },
  {
    "doi": null,
    "title": "In Situ Preparation of Polyimide/Titanium Carbide Composites With Enhanced Dielectric Constant",
    "year": 2016,
    "chemical_composition": {
      "repeat_unit_psmiles": null,
      "monomers": [
        {
          "name": "4,4'-oxydianiline",
          "smiles": "Nc1ccc(Oc2ccc(N)cc2)cc1",
          "ratio_value": null,
          "ratio_unit": null
        },
        {
          "name": "pyromellitic dianhydride",
          "smiles": "O=C1OC(=O)c2ccc3C(=O)OC(=O)Oc3c12",
          "ratio_value": null,
          "ratio_unit": null
        }
      ],
      "additives": [
        {
          "name": "TiC nanoparticles",
          "type": "filler",
          "amount_value": 20,
          "amount_unit": "vol%"
        }
      ],
      "is_homopolymer": false
    },
    "processing_history": "In situ polymerization of ODA and PMDA in DMAc with 20 vol% TiC nanoparticles (PVP modified). Solution cast on glass substrate. Thermal imidization (80°C 1h, 120-320°C steps, 350°C 1h). Dielectric constant measured by Agilent 4284A LCR meter at frequencies 10-10^6 Hz, room temperature.",
    "hierarchical_structure": "Amorphous polyimide matrix. TiC nanoparticles show aggregation and denser packing.",
    "properties": {
      "eps": {
        "value": [
          37.3
        ],
        "unit": null
      }
    },
    "analysis_with_hierarchical_structure": {
      "descriptive_text": "The sample consists of a polyimide matrix synthesized via the condensation of 4,4'-oxydianiline and pyromellitic dianhydride monomers, reinforced with 20 vol% PVP-modified TiC nanoparticles. Prepared through in situ polymerization in DMAc, the composite was solution-cast on a glass substrate and subjected to a stepwise thermal imidization protocol culminating at 350°C. The resulting hierarchical structure features an amorphous polyimide matrix embedded with TiC nanoparticles that exhibit aggregation and denser packing, with dielectric properties characterized by an LCR meter across a frequency range of 10 to 10^6 Hz at room temperature.",
      "reasoning_analysis": "Increasing Factors: The incorporation of 20 vol% TiC nanoparticles, which typically possess a higher dielectric constant than the organic matrix, introduces high-permittivity phases that directly elevate the composite eps. Furthermore, the observed aggregation and denser packing of the nanoparticles enhance interfacial polarization (Maxwell-Wagner-Sillars effect) at the polymer-filler boundaries, significantly boosting dielectric response, particularly at lower frequencies. The polar imide groups within the PMDA-ODA backbone also contribute to dipole orientation polarization. Decreasing Factors: The rigid aromatic backbone of the polyimide restricts segmental chain mobility, limiting the extent of dipole relaxation compared to more flexible polymer systems. Additionally, the rigorous thermal imidization processing history ensures the complete removal of the polar DMAc solvent, preventing residual solvent molecules from acting as plasticizers or high-k impurities that would otherwise inflate the eps. Dominant Factor: The high volume fraction of TiC nanoparticles combined with their aggregation behavior qualitatively dominates the dielectric behavior. While the rigid matrix and solvent removal mitigate some increases, the interfacial polarization effects arising from the conductive/ceramic filler network within the insulating matrix drive the eps significantly higher than that of the neat polyimide."
    },
    "analysis_without_hierarchical_structure": {
      "descriptive_text": "The sample is a polyimide composite derived from the polymerization of 4,4'-oxydianiline and pyromellitic dianhydride, reinforced with 20 vol% titanium carbide (TiC) nanoparticles surface-modified with polyvinylpyrrolidone. The material was synthesized via in situ polymerization in dimethylacetamide, followed by solution casting onto a glass substrate and subsequent thermal imidization involving a stepwise heating protocol from 80°C to 350°C. The dielectric constant was characterized using an Agilent 4284A LCR meter across a frequency range of 10 to 10^6 Hz at room temperature.",
      "reasoning_analysis": "Increasing Factors: The incorporation of 20 vol% TiC nanoparticles serves as a primary driver for increasing eps, as the high electronic polarizability and semi-conductive nature of the ceramic filler promote strong interfacial polarization at the polymer-filler boundaries. Additionally, the polar carbonyl groups within the imide rings and the polar PVP modifier on the nanoparticle surface contribute to dipole orientation polarization, further driving the eps higher. Decreasing Factors: The rigid aromatic backbone of the PMDA-ODA polyimide matrix restricts segmental chain mobility, which limits the ability of dipoles to align with the electric field, inherently maintaining a lower baseline eps compared to flexible aliphatic polymers. Furthermore, the rigorous thermal imidization up to 350°C ensures the removal of the polar casting solvent and converts polar polyamic acid precursors into imide structures, reducing ionic conductivity and residual polarity that would otherwise inflate the eps. Dominant Factor: The high volume fraction of the TiC nanoparticles qualitatively dominates the final eps behavior; despite the low-permittivity characteristics of the cured polyimide matrix, the substantial loading of the high-polarizability filler induces interfacial effects that significantly elevate the composite's eps relative to the neat polymer."
    }
  },
  {
    "doi": "10.1002/pen.26337",
    "title": "Dielectric and mechanical properties of TiO2/polyimide composites with low dielectric constant",
    "year": 2023,
    "chemical_composition": {
      "repeat_unit_psmiles": "[*]N1C(=O)c2ccc(C(=O)N1c3ccc(Oc4ccc(N5C(=O)c6ccc(C(=O)N5*)cc6)cc4)cc3)cc2",
      "monomers": [
        {
          "name": "4,4'-oxydianiline",
          "smiles": "Nc1ccc(Oc2ccc(N)cc2)cc1",
          "ratio_value": 1.0,
          "ratio_unit": "molar ratio"
        },
        {
          "name": "pyromellitic dianhydride",
          "smiles": "O=C1OC(=O)c2cc(C(=O)OC1=O)ccc2",
          "ratio_value": 1.06,
          "ratio_unit": "molar ratio"
        }
      ],
      "additives": [
        {
          "name": "TiO2 nanowires",
          "type": "filler",
          "amount_value": 3,
          "amount_unit": "wt%"
        }
      ],
      "is_homopolymer": false
    },
    "processing_history": "In-situ dispersive polymerization. Three-layer structure prepared. 1st layer: Pure PAA (30 μm). 2nd layer: TiO2 modified PAA (30 μm). 3rd layer: Pure PAA (30 μm). Dried at 80 °C for 1 h. Hot imide reaction completed. Dielectric constant measured by dielectric spectrometer at room temperature.",
    "hierarchical_structure": "Amorphous PI matrix. Anatase TiO2 nanowires (20–30 nm width, 200 nm length). Uniform spatial distribution. Fuzzy phase interface between TiO2 particles and PI matrix.",
    "properties": {
      "eps": {
        "value": [
          3.68
        ],
        "unit": null
      }
    },
    "analysis_with_hierarchical_structure": {
      "descriptive_text": "The sample comprises a polyimide matrix synthesized from 4,4'-oxydianiline and pyromellitic dianhydride monomers, reinforced with 3 wt% anatase TiO2 nanowires. Fabricated via in-situ dispersive polymerization, the material features a specialized three-layer architecture consisting of a central 30 μm layer of TiO2-modified poly(amic acid) sandwiched between two 30 μm layers of pure poly(amic acid), which were subsequently dried at 80 °C and subjected to a hot imide reaction to finalize the structure. The resulting hierarchical morphology displays an amorphous polyimide matrix with uniformly distributed TiO2 nanowires measuring 20–30 nm in width and 200 nm in length, characterized by a fuzzy phase interface between the inorganic fillers and the polymer matrix.",
      "reasoning_analysis": "Increasing Factors: The inclusion of anatase TiO2 nanowires introduces a component with a significantly higher intrinsic dielectric constant than the polyimide matrix, directly driving the eps upward. The high aspect ratio of the nanowires increases the interfacial area per unit volume, enhancing interfacial polarization (Maxwell-Wagner-Sillars effect) at the fuzzy phase interface, while the uniform distribution ensures consistent dielectric contribution throughout the modified layer. Decreasing Factors: The polyimide backbone itself exhibits relatively low polarizability due to the aromatic structure and the conversion of polar poly(amic acid) groups to imide rings during the hot imide reaction, which limits the baseline eps. Additionally, the three-layer processing history confines the high-k filler to the central layer, meaning the pure polyimide outer layers act as low-permittivity barriers in series, dampening the overall effective eps compared to a fully loaded bulk composite. Dominant Factor: The high intrinsic permittivity of the TiO2 nanowires coupled with the enhanced interfacial polarization arising from the fuzzy interface and high aspect ratio qualitatively dominates the dielectric behavior, leading to a net increase in eps relative to the neat polyimide, despite the mitigating effects of the sandwich architecture and low filler loading."
    },
    "analysis_without_hierarchical_structure": {
      "descriptive_text": "The sample is a polyimide composite synthesized from 4,4'-oxydianiline and pyromellitic dianhydride with a slight molar excess of the dianhydride, incorporating 3 wt% TiO2 nanowires as a filler. The material was fabricated via in-situ dispersive polymerization to create a three-layer film structure consisting of a central 30 μm layer of TiO2 modified poly(amic acid) sandwiched between two 30 μm layers of pure poly(amic acid). Following assembly, the film was dried at 80 °C for 1 hour and subjected to a hot imide reaction to complete imidization, after which the dielectric constant was measured using a dielectric spectrometer at room temperature.",
      "reasoning_analysis": "Increasing Factors: The incorporation of TiO2 nanowires introduces a ceramic phase with an intrinsically high dielectric constant compared to the polymer matrix, which drives the composite eps upward. Additionally, the heterogeneous interface between the inorganic nanowires and the organic polyimide matrix facilitates interfacial polarization, specifically the Maxwell-Wagner-Sillars effect, which further contributes to an increase in dielectric constant. Decreasing Factors: The polyimide backbone formed from 4,4'-oxydianiline and pyromellitic dianhydride possesses a rigid structure with relatively low polarity, establishing a low baseline eps. The processing history significantly contributes to lowering the eps through the hot imide reaction which eliminates polar poly(amic acid) groups, and the drying step which removes residual solvent and moisture that would otherwise elevate permittivity. Furthermore, the three-layer architecture, where only the central layer contains filler, effectively dilutes the volume fraction of the high-k material in the measurement path. Dominant Factor: The intrinsic low dielectric nature of the fully imidized polyimide matrix combined with the sandwich layer architecture qualitatively dominates the final eps behavior. Although the TiO2 nanowires provide a driving force for increase, the majority of the film thickness consists of pure low-k polyimide layers, and the series capacitance effect ensures the overall dielectric constant remains constrained closer to the polymer baseline rather than rising sharply towards the ceramic filler value."
    }
  },
  {
    "doi": "10.1002/pola.24437",
    "title": "New Polymers Derived from 4-Vinylsilylbenzocyclobutene Monomer with Good Thermal Stability, Excellent Film-Forming Property, and Low-Dielectric Constant",
    "year": 2011,
    "chemical_composition": {
      "repeat_unit_psmiles": "[*]CC([*])[Si](C)(C)c1ccc2C=Cc2c1",
      "monomers": [
        {
          "name": "4-(1',1'-dimethyl-1'-vinyl)silylbenzocyclobutene",
          "smiles": "C=C[Si](C)(C)c1ccc2C=Cc2c1",
          "ratio_value": null,
          "ratio_unit": null
        }
      ],
      "additives": [],
      "is_homopolymer": true
    },
    "processing_history": "Synthesized by anionic polymerization using n-BuLi initiator. Pre-crosslinked in mesitylene at 160-170 °C for 10 h (23% BCB conversion). Spin-coated on silicon wafer from mesitylene solution (film thickness 0.15 mm). Dielectric constant measured by Novocontrol dielectric analyzer at 5-20 MHz.",
    "hierarchical_structure": "Pre-crosslinked polymer with 23% BCB conversion ratio.",
    "properties": {
      "eps": {
        "value": [
          2.41
        ],
        "unit": null
      }
    },
    "analysis_with_hierarchical_structure": {
      "descriptive_text": "The sample is a homopolymer synthesized from 4-(1',1'-dimethyl-1'-vinyl)silylbenzocyclobutene monomers via anionic polymerization using an n-BuLi initiator. It exists as a pre-crosslinked polymer with a 23% benzocyclobutene conversion ratio, achieved through thermal treatment in mesitylene at 160-170 °C for 10 hours. The material was spin-coated onto a silicon wafer to form a film with a thickness of 0.15 mm, and the dielectric constant was characterized using a Novocontrol dielectric analyzer at 5-20 MHz.",
      "reasoning_analysis": "Increasing Factors: The aromatic benzocyclobutene rings contribute significant electronic polarizability due to their delocalized pi-electron systems, which inherently drives the dielectric constant upward. Additionally, the thermal processing history at 160-170 °C facilitates film densification by reducing free volume within the spin-coated layer, further increasing the material density and corresponding dielectric response. Decreasing Factors: The polymer backbone lacks highly polar functional groups such as carbonyls or hydroxyls, minimizing dipolar polarization contributions, while the dimethylsilyl substituents remain relatively non-polar. Furthermore, the formation of a pre-crosslinked network restricts segmental chain mobility, limiting the orientational polarization of any existing dipoles at the measured MHz frequencies. Dominant Factor: The intrinsic low polarity of the hydrocarbon and silyl backbone establishes a fundamentally low baseline dielectric constant typical of benzocyclobutene resins; however, the thermal densification during the partial crosslinking process qualitatively elevates the dielectric constant relative to a less dense or uncured state, making the processing-induced density change the critical modifier of the intrinsic chemical baseline."
    },
    "analysis_without_hierarchical_structure": {
      "descriptive_text": "The sample consists of a poly(4-(1',1'-dimethyl-1'-vinyl)silylbenzocyclobutene) homopolymer synthesized via anionic polymerization initiated by n-BuLi. The material underwent pre-crosslinking in mesitylene at 160-170 °C for 10 hours, achieving a 23% benzocyclobutene conversion, before being spin-coated from a mesitylene solution onto silicon wafers to yield films with a thickness of 0.15 mm. The dielectric constant was subsequently characterized using a Novocontrol dielectric analyzer operating in the 5-20 MHz frequency range.",
      "reasoning_analysis": "Increasing Factors: The presence of fused aromatic benzocyclobutene rings within the repeat unit introduces significant electronic polarizability compared to aliphatic structures, inherently driving the dielectric constant higher. Furthermore, the processing history involving thermal pre-crosslinking at 160-170 °C increases the packing density and reduces free volume within the film, which typically elevates the dielectric constant by increasing the number of polarizable units per unit volume. Decreasing Factors: The incorporation of dimethylsilyl groups introduces Si-C bonds, which generally exhibit lower polarizability than C-C bonds, contributing to a reduction in the overall dielectric response. Additionally, the rigid crosslinked network severely restricts segmental chain mobility, minimizing orientational polarization contributions at the measured MHz frequencies. Dominant Factor: The intrinsic electronic polarizability of the aromatic benzocyclobutene moieties combined with the densification effects from the 23% crosslinking conversion qualitatively dominates the final dielectric behavior, establishing a baseline permittivity that is primarily governed by electronic rather than dipolar mechanisms due to the restricted molecular motion."
    }
  },
  {
    "doi": "10.1002/app.45982",
    "title": "Reduction of dielectric constant by nanovoids formed through chemical treatment on silica crosslinked polyimide and its effect on properties",
    "year": 2018,
    "chemical_composition": {
      "repeat_unit_psmiles": null,
      "monomers": [
        {
          "name": "4,4'-(Hexafluoroisopropylidene)diphthalic anhydride",
          "smiles": "C(c1ccc2C(=O)OC(=O)c2c1)(c3ccc4C(=O)OC(=O)c4c3)(C(F)(F)F)C(F)(F)F",
          "ratio_value": 100,
          "ratio_unit": "mol% (relative to total diamine)"
        },
        {
          "name": "4,4'-oxydianiline",
          "smiles": "Nc1ccc(Oc2ccc(N)cc2)cc1",
          "ratio_value": 80,
          "ratio_unit": "mol%"
        },
        {
          "name": "2,7-diamino-9-fluorenol",
          "smiles": "Nc1ccc2c(c1)C(O)c3ccccc23",
          "ratio_value": 20,
          "ratio_unit": "mol%"
        }
      ],
      "additives": [],
      "is_homopolymer": false
    },
    "processing_history": "PAA synthesized from 6FDA, ODA (80 mol%), DAF (20 mol%) in DMAc. TEOS added for 5 wt% silica crosslinking. Spin coated (400 rpm 30s, 1000 rpm 30s). Thermally cured (80°C 30min, 100-350°C steps). Etched in 10% HF for 24 h at room temperature to remove silica and form voids. Dielectric constant measured by LCR meter (Fluke PM6304) at 1 kHz, room temperature, N2 purge, Au sputtered electrodes.",
    "hierarchical_structure": "Amorphous, macroporous voids formed after HF etching.",
    "properties": {
      "eps": {
        "value": [
          3.6
        ],
        "unit": null
      }
    },
    "analysis_with_hierarchical_structure": {
      "descriptive_text": "The sample is an amorphous copolyimide derived from the polymerization of 4,4'-(hexafluoroisopropylidene)diphthalic anhydride (6FDA) with a diamine mixture consisting of 80 mol% 4,4'-oxydianiline (ODA) and 20 mol% 2,7-diamino-9-fluorenol (DAF). The polyamic acid precursor was synthesized in DMAc, incorporated with 5 wt% tetraethyl orthosilicate (TEOS) for silica crosslinking, and fabricated into films via spin coating followed by a multi-step thermal curing regimen ranging from 80°C to 350°C to induce imidization. Subsequent processing involved etching in 10% hydrofluoric acid for 24 hours at room temperature to remove the silica template and generate macroporous voids within the amorphous matrix, with dielectric properties characterized using an LCR meter at 1 kHz under nitrogen purge with sputtered gold electrodes.",
      "reasoning_analysis": "Increasing Factors: The formation of polar imide rings during thermal curing and the presence of ether linkages within the ODA diamine units introduce dipole moments that contribute to electronic and orientation polarization, intrinsically driving the dielectric constant (eps) higher. Additionally, the dense polymer network prior to etching would support a higher capacitance density compared to a porous structure. Decreasing Factors: The incorporation of the 6FDA monomer introduces hexafluoroisopropylidene groups, which possess low electronic polarizability due to the high electronegativity of fluorine, significantly lowering the intrinsic eps. The bulky fluorene groups from the DAF monomer increase fractional free volume, reducing material density and polarization density. Most critically, the processing history involving HF etching to remove silica templates creates macroporous voids; since air has a dielectric constant near unity, these voids drastically reduce the effective permittivity of the composite film. Dominant Factor: The introduction of macroporosity via the sacrificial silica template method is the dominant factor. While the fluorinated backbone provides a low-k baseline, the physical replacement of polymer material with air voids qualitatively overwhelms the contributions of the polar functional groups, driving the overall eps to a value significantly lower than that of a non-porous analog."
    },
    "analysis_without_hierarchical_structure": {
      "descriptive_text": "The sample is a fluorinated copolyimide derived from the polymerization of 4,4'-(hexafluoroisopropylidene)diphthalic anhydride (6FDA) with a diamine mixture consisting of 80 mol% 4,4'-oxydianiline (ODA) and 20 mol% 2,7-diamino-9-fluorenol (DAF). The polyamic acid precursor was synthesized in dimethylacetamide (DMAc) with the addition of 5 wt% tetraethyl orthosilicate (TEOS) to facilitate silica crosslinking. Thin films were fabricated via spin coating followed by a multi-step thermal curing process ranging from 80°C to 350°C to induce imidization. Subsequently, the films were etched in 10% hydrofluoric acid for 24 hours at room temperature to remove the silica phase and generate voids within the matrix. The dielectric constant was ultimately characterized using an LCR meter at 1 kHz under nitrogen purge with sputtered gold electrodes.",
      "reasoning_analysis": "Increasing Factors: The presence of polar imide carbonyl groups inherent to the polyimide backbone, along with the ether linkages in the ODA diamine and the hydroxyl functionality within the 2,7-diamino-9-fluorenol (DAF) comonomer, introduces dipole moments that can orient under an electric field, inherently driving the dielectric constant upward. Additionally, any residual polar solvent (DMAc) remaining after thermal curing could contribute to interfacial polarization. Decreasing Factors: The incorporation of the 6FDA dianhydride introduces electronegative fluorine atoms which possess low polarizability and reduce the overall electronic polarization of the matrix. Furthermore, the bulky fluorenyl side groups from DAF increase the fractional free volume by inhibiting chain packing. Most significantly, the processing history involving TEOS addition followed by HF etching creates nanoscale voids within the film; since air has a dielectric constant near unity, this porosity drastically reduces the effective permittivity of the composite material. Dominant Factor: While the polar functional groups establish a baseline permittivity typical of polyimides, the introduction of air voids through the sacrificial silica templating method is the dominant factor. This structural porosity qualitatively overrides the intrinsic polarizability of the polymer backbone, leading to a significant net reduction in the dielectric constant compared to a non-porous counterpart."
    }
  },
  {
    "doi": "10.1002/marc.202400200",
    "title": "Crosslinking Vinyl-Addition Polynorbornenes via Difunctional Diazirines to Generate Low Dielectric-Constant and Low Dielectric-Loss Thermosets",
    "year": 2024,
    "chemical_composition": {
      "repeat_unit_psmiles": null,
      "monomers": [
        {
          "name": "5-hexyl-2-norbornene",
          "smiles": "CCCCCC1CC2C=CC1C2",
          "ratio_value": null,
          "ratio_unit": null
        }
      ],
      "additives": [
        {
          "name": "Diazirine 2",
          "type": "crosslinker",
          "amount_value": 10,
          "amount_unit": "pphr"
        }
      ],
      "is_homopolymer": true
    },
    "processing_history": "Poly(HNB, 191K) film with Diazirine 2. Thermal cure condition B: 150 °C for 60 min under N2. Dielectric constant measured by Vector Network Analyzer at 10 GHz using resonance cavity method.",
    "hierarchical_structure": "Thermoset, crosslinked, insoluble in THF.",
    "properties": {
      "eps": {
        "value": [
          2.41
        ],
        "unit": null
      }
    },
    "analysis_with_hierarchical_structure": {
      "descriptive_text": "The material is a crosslinked thermoset film derived from a poly(5-hexyl-2-norbornene) homopolymer with a molecular weight of 191,000 g/mol, formulated with 10 pphr of Diazirine 2 serving as a crosslinker. The sample was subjected to a thermal cure condition of 150 °C for 60 minutes under a nitrogen atmosphere to induce network formation, resulting in a structure that is insoluble in tetrahydrofuran. Dielectric characterization was performed using a Vector Network Analyzer at 10 GHz employing the resonance cavity method.",
      "reasoning_analysis": "Increasing Factors: The incorporation of Diazirine 2 introduces nitrogen-containing heteroatoms which exhibit higher bond polarizability compared to the surrounding hydrocarbon matrix, potentially elevating the dielectric constant. Furthermore, the thermal curing process establishes a dense crosslinked network that reduces free volume, thereby increasing the number of polarizable units per unit volume. Decreasing Factors: The primary backbone consists of 5-hexyl-2-norbornene, an aliphatic hydrocarbon structure lacking strong permanent dipoles, which intrinsically maintains a low dielectric constant. The bulky hexyl side chains increase free volume within the matrix compared to unsubstituted polynorbornene, further depressing the dielectric constant by lowering the material density. Dominant Factor: The intrinsic low polarizability of the aliphatic hydrocarbon monomer structure is the dominant factor, establishing a low baseline dielectric constant. While the crosslinking density and heteroatom content from the curing agent exert an upward influence, the overwhelming abundance of non-polar C-H and C-C bonds in the polymer backbone and side chains dictates the overall dielectric behavior."
    },
    "analysis_without_hierarchical_structure": {
      "descriptive_text": "The sample comprises a poly(5-hexyl-2-norbornene) homopolymer film incorporated with 10 pphr of Diazirine 2 serving as a crosslinking agent. The material was subjected to a thermal cure at 150 °C for 60 minutes under a nitrogen atmosphere to facilitate network formation. The dielectric constant was subsequently characterized using a Vector Network Analyzer at 10 GHz via the resonance cavity method.",
      "reasoning_analysis": "Increasing Factors: The thermal cure condition promotes crosslinking via the Diazirine 2 additive, which reduces fractional free volume and increases the packing density of the polymer matrix, thereby elevating the dielectric constant according to the Clausius-Mossotti relation. Additionally, the presence of nitrogen atoms within the Diazirine crosslinker introduces heteroatoms with higher electronic polarizability compared to the pure hydrocarbon backbone. Decreasing Factors: The primary chemical composition consists of a poly(5-hexyl-2-norbornene) backbone composed almost entirely of non-polar carbon-hydrogen bonds, which inherently limits dipolar polarization contributions. Furthermore, the bulky hexyl side chains introduce significant fractional free volume into the polymer matrix, reducing the number density of polarizable units per unit volume. Dominant Factor: The intrinsic non-polar nature of the hydrocarbon backbone combined with the free volume expansion provided by the hexyl side chains qualitatively dominates the dielectric behavior, establishing a baseline permittivity that is primarily suppressed by the chemical structure despite the densification effects induced by the thermal crosslinking process."
    }
  },
  {
    "doi": "10.1002/pola.24437",
    "title": "New Polymers Derived from 4-Vinylsilylbenzocyclobutene Monomer with Good Thermal Stability, Excellent Film-Forming Property, and Low-Dielectric Constant",
    "year": 2011,
    "chemical_composition": {
      "repeat_unit_psmiles": "[*]CC([*])[Si](C)(C)c1ccc2C=Cc2c1",
      "monomers": [
        {
          "name": "4-(1',1'-dimethyl-1'-vinyl)silylbenzocyclobutene",
          "smiles": "C=C[Si](C)(C)c1ccc2C=Cc2c1",
          "ratio_value": null,
          "ratio_unit": null
        }
      ],
      "additives": [],
      "is_homopolymer": true
    },
    "processing_history": "Synthesized by anionic polymerization using n-BuLi initiator. Pre-crosslinked in mesitylene at 160-170 °C for 10 h. Spin-coated on silicon wafer from mesitylene solution (film thickness 0.15 mm). Cured at 200 °C for 8 h under nitrogen atmosphere to produce highly crosslinked materials. Dielectric constant measured by Novocontrol dielectric analyzer at 5-20 MHz.",
    "hierarchical_structure": "Highly crosslinked network structure with rigid free volumes.",
    "properties": {
      "eps": {
        "value": [
          1.5
        ],
        "unit": null
      }
    },
    "analysis_with_hierarchical_structure": {
      "descriptive_text": "The sample comprises a homopolymer synthesized from 4-(1',1'-dimethyl-1'-vinyl)silylbenzocyclobutene monomers via anionic polymerization using an n-BuLi initiator. The material processing involves pre-crosslinking in mesitylene at 160-170 °C for 10 hours, followed by spin-coating onto a silicon wafer to form a 0.15 mm film. A final curing step at 200 °C for 8 hours under a nitrogen atmosphere produces a highly crosslinked material, which was subsequently characterized for dielectric constant using a Novocontrol dielectric analyzer at frequencies between 5 and 20 MHz. The resulting hierarchical structure is defined as a highly crosslinked network possessing rigid free volumes.",
      "reasoning_analysis": "Increasing Factors: The inclusion of aromatic benzocyclobutene rings within the polymer backbone increases electronic polarizability due to the delocalized pi-electron systems, which tends to elevate the dielectric constant relative to purely aliphatic polymers. Additionally, the presence of silicon atoms in the silyl groups introduces heteroatoms that may contribute slightly higher polarizability compared to a pure carbon-hydrogen framework. Decreasing Factors: The highly crosslinked network structure generates intrinsic rigid free volumes, significantly reducing the packing density and the number of polarizable units per unit volume, which acts to lower the dielectric constant. The presence of non-polar methyl groups attached to the silicon atoms minimizes orientational polarization, and the thorough thermal curing under nitrogen ensures the removal of residual mesitylene solvent and prevents the formation of polar oxidative species, further suppressing permittivity. Dominant Factor: The formation of the highly crosslinked network with inherent rigid free volumes qualitatively dominates the dielectric behavior. This structural feature drastically reduces material density and restricts dipole alignment, overriding the electronic polarizability contributions from the aromatic components to yield a characteristically low dielectric constant typical of benzocyclobutene-based interlayer dielectrics."
    },
    "analysis_without_hierarchical_structure": {
      "descriptive_text": "The sample consists of a homopolymer derived from 4-(1',1'-dimethyl-1'-vinyl)silylbenzocyclobutene monomers. It was synthesized via anionic polymerization utilizing an n-BuLi initiator, followed by pre-crosslinking in mesitylene at 160-170 °C for 10 hours. The material was subsequently spin-coated onto a silicon wafer from a mesitylene solution to achieve a film thickness of 0.15 mm and cured at 200 °C for 8 hours under a nitrogen atmosphere to produce a highly crosslinked network. The dielectric constant was characterized using a Novocontrol dielectric analyzer operating within the 5-20 MHz frequency range.",
      "reasoning_analysis": "Increasing Factors: The presence of aromatic benzocyclobutene moieties introduces significant electronic polarizability due to the delocalized pi-electron systems, which inherently contributes to a higher dielectric constant relative to purely aliphatic structures. Additionally, the high-temperature curing process promotes dense network formation, increasing the number density of polarizable units within the film volume. Decreasing Factors: The chemical structure lacks strong permanent dipoles such as carbonyls or hydroxyls, minimizing orientational polarization contributions. Furthermore, the extensive crosslinking achieved during the 200 °C curing step severely restricts segmental chain mobility, thereby suppressing any potential dipole alignment under the applied electric field. The use of a nitrogen atmosphere during curing prevents oxidative degradation that could introduce polar functional groups. Dominant Factor: The intrinsically non-polar chemical architecture combined with the high degree of crosslinking qualitatively dominates the final eps behavior. While the aromatic rings increase electronic polarizability, the absence of strong permanent dipoles and the rigidification of the network via thermal curing suppress orientational contributions, governing the overall permittivity response."
    }
  },
  {
    "doi": "10.1002/app.45982",
    "title": "Reduction of dielectric constant by nanovoids formed through chemical treatment on silica crosslinked polyimide and its effect on properties",
    "year": 2018,
    "chemical_composition": {
      "repeat_unit_psmiles": null,
      "monomers": [
        {
          "name": "4,4'-(Hexafluoroisopropylidene)diphthalic anhydride",
          "smiles": "C(c1ccc2C(=O)OC(=O)c2c1)(c3ccc4C(=O)OC(=O)c4c3)(C(F)(F)F)C(F)(F)F",
          "ratio_value": 100,
          "ratio_unit": "mol% (relative to total diamine)"
        },
        {
          "name": "4,4'-oxydianiline",
          "smiles": "Nc1ccc(Oc2ccc(N)cc2)cc1",
          "ratio_value": 80,
          "ratio_unit": "mol%"
        },
        {
          "name": "2,7-diamino-9-fluorenol",
          "smiles": "Nc1ccc2c(c1)C(O)c3ccccc23",
          "ratio_value": 20,
          "ratio_unit": "mol%"
        }
      ],
      "additives": [],
      "is_homopolymer": false
    },
    "processing_history": "PAA synthesized from 6FDA, ODA (80 mol%), DAF (20 mol%) in DMAc. TEOS added for 7.5 wt% silica crosslinking. Spin coated (400 rpm 30s, 1000 rpm 30s). Thermally cured (80°C 30min, 100-350°C steps). Etched in 10% HF for 24 h at room temperature to remove silica and form voids. Dielectric constant measured by LCR meter (Fluke PM6304) at 1 kHz, room temperature, N2 purge, Au sputtered electrodes.",
    "hierarchical_structure": "Amorphous, macroporous voids formed after HF etching.",
    "properties": {
      "eps": {
        "value": [
          2.86
        ],
        "unit": null
      }
    },
    "analysis_with_hierarchical_structure": {
      "descriptive_text": "The sample comprises a fluorinated copolyimide synthesized from 4,4'-(hexafluoroisopropylidene)diphthalic anhydride (6FDA) and a diamine mixture of 80 mol% 4,4'-oxydianiline (ODA) and 20 mol% 2,7-diamino-9-fluorenol (DAF). Prepared initially as a poly(amic acid) in DMAc with 7.5 wt% tetraethyl orthosilicate (TEOS), the solution was spin-coated and thermally cured through a stepped protocol from 80°C to 350°C to induce imidization. Subsequent etching in 10% hydrofluoric acid for 24 hours removed the silica phase, resulting in an amorphous film characterized by macroporous voids. The dielectric constant was measured using an LCR meter at 1 kHz under nitrogen purge with sputtered gold electrodes.",
      "reasoning_analysis": "Increasing Factors: The polymer backbone contains polar imide carbonyl groups and ether linkages from the ODA monomer, which facilitate dipole orientation polarization and inherently increase the dielectric constant. Additionally, the hydroxyl group present on the fluorenol moiety of the DAF monomer introduces further polarity that contributes to higher permittivity. Decreasing Factors: The incorporation of 6FDA introduces bulky hexafluoroisopropylidene groups with carbon-fluorine bonds that exhibit low electronic polarizability and increase fractional free volume, thereby reducing the dielectric constant. The bulky fluorene units also inhibit chain packing, enhancing free volume. Most critically, the processing history involving silica templating and HF etching generates macroporous voids within the matrix; since air has a dielectric constant near unity, these voids significantly lower the effective permittivity of the composite film. Dominant Factor: The introduction of macroporous voids via the sacrificial silica template method is the dominant factor influencing the dielectric behavior. While the fluorinated chemistry establishes a low-permittivity baseline relative to standard polyimides, the physical replacement of polymer material with air pockets qualitatively overshadows the chemical contributions, leading to a substantial reduction in the effective dielectric constant."
    },
    "analysis_without_hierarchical_structure": {
