Repository: hhtrick/HHT-code

# HHT training framework

This directory contains model training, embedding precomputation, inference, article-level baselines and the curated datasets. All commands below assume that the working directory is `train_code/`.

## 3. Datasets and fixed partitions

Each main dataset is a JSON array at `dataset/{property}/{property}.json`. Entries contain source metadata, `chemical_composition`, `processing_history`, `hierarchical_structure`, `properties`, and two generated-analysis objects. Targets are stored as `properties[property]["value"]`; source metadata and target values are not predictive input fields.

| Property | Train | Validation | Test | Total |
|---|---:|---:|---:|---:|

File: train_code/dataset/eps/eps.json (part 159 of 190)
[
      "descriptive_text": "This copolyimide sample was synthesized via the polymerization of 4,4'-(hexafluoroisopropylidene)diphthalic anhydride (6FDA) with a diamine mixture comprising 80 mol% 4,4'-oxydianiline (ODA) and 20 mol% 2,7-diamino-9-fluorenol (DAF) in DMAc. Tetraethyl orthosilicate (TEOS) was incorporated to facilitate 7.5 wt% silica crosslinking prior to film formation. The solution was spin-coated using a two-step protocol and thermally cured through a stepped heating process ranging from 80°C to 350°C to ensure imidization. Subsequently, the film was etched in 10% hydrofluoric acid for 24 hours at room temperature to remove the silica phase and generate voids, after which the dielectric constant was measured using an LCR meter at 1 kHz under nitrogen purge with sputtered gold electrodes.",
      "reasoning_analysis": "Increasing Factors: The formation of polar imide rings during thermal curing and the presence of ether linkages within the 4,4'-oxydianiline segments contribute to electronic and orientational polarization, which intrinsically drives the dielectric constant upward. Additionally, any residual polar solvent molecules or moisture absorption due to hydrophilic groups remaining after processing could further increase polarization and elevate the dielectric constant. Decreasing Factors: The incorporation of 4,4'-(hexafluoroisopropylidene)diphthalic anhydride introduces fluorine atoms with low polarizability and strong C-F bonds, significantly reducing electronic polarization. The bulky 2,7-diamino-9-fluorenol units increase fractional free volume by inhibiting chain packing, thereby lowering density and permittivity. Most critically, the processing history involving TEOS addition followed by HF etching creates a porous structure where air-filled voids replace the higher permittivity silica and polymer matrix. Dominant Factor: While the fluorinated backbone and bulky fluorene groups provide a low intrinsic dielectric baseline, the introduction of nanoscale voids through the sacrificial silica templating and etching process is the dominant factor. The replacement of solid material with air, which has a permittivity near unity, drastically reduces the effective dielectric constant of the film compared to a non-porous counterpart, overriding the contributions from the chemical composition."
    }
  },
  {
    "doi": "10.1016/j.polymer.2018.05.002",
    "title": "High dielectric constant and low loss in poly(fluorovinylidene-co-hexafluoropropylene) nanocomposite incorporated with liquid-exfoliated oriented graphene with assistance of hyperbranched polyethylene",
    "year": 2018,
    "chemical_composition": {
      "repeat_unit_psmiles": null,
      "monomers": [
        {
          "name": "Vinylidene fluoride",
          "smiles": "C=C(F)F",
          "ratio_value": null,
          "ratio_unit": null
        },
        {
          "name": "Hexafluoropropylene",
          "smiles": "FC(F)=C(F)C(F)(F)F",
          "ratio_value": null,
          "ratio_unit": null
        }
      ],
      "additives": [
        {
          "name": "Graphene",
          "type": "filler",
          "amount_value": 0.5,
          "amount_unit": "wt%"
        },
        {
          "name": "Hyperbranched polyethylene",
          "type": "stabilizer",
          "amount_value": null,
          "amount_unit": null
        }
      ],
      "is_homopolymer": false
    },
    "processing_history": "Solution casting from DMF, stirred 6 h at room temperature, vacuum dried at 60 °C for 12 h, annealed at 100 °C for 10 h. Uniaxial stretching at 80 °C with deformation ratio R=2 (orientation angle 34°). Dielectric constant measured by Agilent 4294 A LCR meter at 100 Hz, room temperature, 0.5 Vrms.",
    "hierarchical_structure": "Oriented graphene alignment (angle 34°), enhanced electroactive phase.",
    "properties": {
      "eps": {
        "value": [
          34.2
        ],
        "unit": null
      }
    },
    "analysis_with_hierarchical_structure": {
      "descriptive_text": "This sample comprises a copolymer synthesized from vinylidene fluoride and hexafluoropropylene monomers, incorporated with 0.5 wt% graphene filler and hyperbranched polyethylene stabilizer. The material was fabricated via solution casting from dimethylformamide, followed by stirring at room temperature, vacuum drying at 60 °C, and thermal annealing at 100 °C. Subsequent uniaxial stretching was performed at 80 °C with a deformation ratio of 2, resulting in a hierarchical structure characterized by oriented graphene alignment at an angle of 34° and an enhanced electroactive phase. The dielectric constant was characterized using an LCR meter at 100 Hz and room temperature.",
      "reasoning_analysis": "Increasing Factors: The vinylidene fluoride units possess strong permanent dipoles due to the electronegativity difference between carbon and fluorine, providing a high intrinsic dielectric response. The processing history involving uniaxial stretching and annealing promotes the formation of an enhanced electroactive phase, which aligns these dipoles more effectively than the non-polar alpha-phase. Furthermore, the incorporation of graphene introduces significant interfacial polarization due to the large contrast in conductivity between the conductive filler and the insulating polymer matrix, drastically boosting the dielectric constant. Decreasing Factors: The copolymerization with hexafluoropropylene introduces bulky side groups that disrupt chain packing and reduce overall crystallinity compared to pure PVDF, potentially lowering the density of polarizable crystalline regions. Additionally, the hyperbranched polyethylene stabilizer is non-polar and may dilute the concentration of active dipoles within the composite. The specific orientation angle suggests that the dipole moments and filler alignment are not perfectly parallel to the applied electric field, which may limit the maximum achievable permittivity compared to ideal alignment. Dominant Factor: The synergistic combination of the enhanced electroactive crystalline phase induced by thermal-mechanical processing and the strong interfacial polarization generated by the graphene filler qualitatively dominates the dielectric behavior. While the HFP comonomer reduces crystallinity, the successful stabilization of the polar phase and the microcapacitor effect from the graphene network drive the eps significantly higher than that of the neat copolymer matrix."
    },
    "analysis_without_hierarchical_structure": {
      "descriptive_text": "The sample consists of a copolymer synthesized from vinylidene fluoride and hexafluoropropylene monomers, incorporated with 0.5 wt% graphene filler and hyperbranched polyethylene stabilizer. The material was prepared via solution casting from dimethylformamide, followed by stirring for 6 hours at room temperature and vacuum drying at 60 °C for 12 hours. Subsequent thermal treatment involved annealing at 100 °C for 10 hours, followed by uniaxial stretching at 80 °C with a deformation ratio of 2 to induce orientation. The dielectric constant was subsequently characterized using an Agilent 4294 A LCR meter at 100 Hz and room temperature under an applied voltage of 0.5 Vrms.",
      "reasoning_analysis": "Increasing Factors: The presence of vinylidene fluoride units provides strong intrinsic dipole moments due to electronegative fluorine atoms, establishing a high baseline permittivity. Additionally, the incorporation of graphene filler introduces significant interfacial polarization (Maxwell-Wagner-Sillars effect) at the conductor-insulator boundaries, while the annealing and uniaxial stretching processes promote the formation and alignment of the polar beta-crystalline phase, further facilitating dipole orientation. Decreasing Factors: The inclusion of hexafluoropropylene comonomers introduces steric bulk that disrupts crystalline packing and reduces the overall density of active dipoles compared to a pure polyvinylidene fluoride homopolymer. Furthermore, the hyperbranched polyethylene stabilizer acts as a non-polar diluent, potentially lowering the volumetric concentration of polarizable groups. Dominant Factor: The interfacial polarization mechanism induced by the conductive graphene filler qualitatively dominates the dielectric behavior, as the formation of microcapacitors at the filler-matrix interface typically yields a more substantial enhancement in permittivity than the modulations arising from copolymer composition or thermal-mechanical alignment alone."
    }
  },
  {
    "doi": "10.1002/app.45982",
    "title": "Reduction of dielectric constant by nanovoids formed through chemical treatment on silica crosslinked polyimide and its effect on properties",
    "year": 2018,
    "chemical_composition": {
      "repeat_unit_psmiles": null,
      "monomers": [
        {
          "name": "4,4'-(Hexafluoroisopropylidene)diphthalic anhydride",
          "smiles": "C(c1ccc2C(=O)OC(=O)c2c1)(c3ccc4C(=O)OC(=O)c4c3)(C(F)(F)F)C(F)(F)F",
          "ratio_value": 100,
          "ratio_unit": "mol% (relative to total diamine)"
        },
        {
          "name": "4,4'-oxydianiline",
          "smiles": "Nc1ccc(Oc2ccc(N)cc2)cc1",
          "ratio_value": 80,
          "ratio_unit": "mol%"
        },
        {
          "name": "2,7-diamino-9-fluorenol",
          "smiles": "Nc1ccc2c(c1)C(O)c3ccccc23",
          "ratio_value": 20,
          "ratio_unit": "mol%"
        }
      ],
      "additives": [
        {
          "name": "Silica",
          "type": "crosslinker",
          "amount_value": 7.5,
          "amount_unit": "wt%"
        }
      ],
      "is_homopolymer": false
    },
    "processing_history": "PAA synthesized from 6FDA, ODA (80 mol%), DAF (20 mol%) in DMAc. TEOS added for 7.5 wt% silica crosslinking. Spin coated (400 rpm 30s, 1000 rpm 30s). Thermally cured (80°C 30min, 100-350°C steps). No HF treatment. Dielectric constant measured by LCR meter (Fluke PM6304) at 1 kHz, room temperature, N2 purge, Au sputtered electrodes.",
    "hierarchical_structure": "Amorphous, silica particles dispersed.",
    "properties": {
      "eps": {
        "value": [
          4.11
        ],
        "unit": null
      }
    },
    "analysis_with_hierarchical_structure": {
      "descriptive_text": "The sample consists of an amorphous fluorinated copolyimide hybrid film synthesized from 4,4'-(hexafluoroisopropylidene)diphthalic anhydride (6FDA), 4,4'-oxydianiline (ODA), and 2,7-diamino-9-fluorenol (DAF) with a diamine molar ratio of 80:20. The polymer matrix incorporates 7.5 wt% silica generated via the addition of tetraethyl orthosilicate (TEOS) during the polyamic acid precursor stage in dimethylacetamide. The material was processed into films via spin coating followed by a stepwise thermal curing protocol ranging from 80°C to 350°C to induce imidization and silica network formation without HF treatment. The resulting hierarchical structure features dispersed silica particles within the amorphous polymer matrix, and the dielectric constant was characterized using an LCR meter at 1 kHz under nitrogen purge with sputtered gold electrodes.",
      "reasoning_analysis": "Increasing Factors: The incorporation of 7.5 wt% silica, which typically possesses a higher dielectric constant than fluorinated polyimides, increases the overall polarizability of the composite. Additionally, the presence of polar ether linkages in ODA and hydroxyl groups in DAF contributes to dipole orientation polarization, while the crosslinking density induced by TEOS and thermal curing may reduce free volume, further elevating the dielectric constant. Decreasing Factors: The hexafluoroisopropylidene groups in the 6FDA monomer exhibit low electronic polarizability due to the strong electronegativity of fluorine, significantly driving the dielectric constant down. The bulky fluorene groups in DAF increase the fractional free volume within the amorphous structure, reducing the density of polarizable units per unit volume. Furthermore, the thermal curing process converts the polar polyamic acid precursor into the less polar polyimide, removing hydrogen-bonding amide groups that would otherwise increase permittivity. Dominant Factor: The intrinsic low electronic polarizability of the fluorinated 6FDA backbone serves as the primary determinant establishing a low dielectric constant baseline; however, the dispersed silica network and polar functional groups qualitatively counteract this reduction, making the balance between the fluorinated matrix and the inorganic filler the defining characteristic of the final permittivity behavior."
    },
    "analysis_without_hierarchical_structure": {
      "descriptive_text": "The sample consists of a copolyimide derived from the reaction of 4,4'-(hexafluoroisopropylidene)diphthalic anhydride with a diamine feed comprising 80 mol% 4,4'-oxydianiline and 20 mol% 2,7-diamino-9-fluorenol. To establish an inorganic-organic hybrid network, tetraethyl orthosilicate was introduced to the poly(amic acid) solution in dimethylacetamide to achieve 7.5 wt% silica content. The composite film was fabricated via spin coating followed by a multi-step thermal curing process ranging from 80°C to 350°C to ensure complete imidization and crosslinking, with the dielectric constant subsequently measured at 1 kHz under nitrogen purge using sputtered gold electrodes.",
      "reasoning_analysis": "Increasing Factors: The incorporation of 7.5 wt% silica introduces inorganic domains which typically possess a higher polarizability than the fluorinated polymer matrix, thereby driving the dielectric constant upward. Additionally, the presence of polar functional groups, specifically the ether linkages in the diamine and the hydroxyl groups on the fluorene units, contributes to dipolar polarization which increases permittivity. Decreasing Factors: The hexafluoroisopropylidene groups in the dianhydride unit significantly reduce electronic polarizability due to the low polarizability of fluorine atoms and simultaneously increase fractional free volume due to their bulky steric nature, both of which strongly lower the dielectric constant. Furthermore, the thermal curing process converts polar poly(amic acid) precursors into less polar imide rings and removes high-permittivity solvent residues, while the silica-induced crosslinking restricts segmental motion and dipole orientation. Dominant Factor: The intrinsic low polarizability of the fluorinated backbone and the increased free volume associated with the bulky hexafluoroisopropylidene and fluorene groups qualitatively dominate the material behavior, establishing a low dielectric constant baseline that persists despite the competing increasing influence of the silica filler and polar hydroxyl groups."
    }
  },
  {
    "doi": "10.1016/j.polymer.2018.05.002",
    "title": "High dielectric constant and low loss in poly(fluorovinylidene-co-hexafluoropropylene) nanocomposite incorporated with liquid-exfoliated oriented graphene with assistance of hyperbranched polyethylene",
    "year": 2018,
    "chemical_composition": {
      "repeat_unit_psmiles": null,
      "monomers": [
        {
          "name": "Vinylidene fluoride",
          "smiles": "C=C(F)F",
          "ratio_value": null,
          "ratio_unit": null
        },
        {
          "name": "Hexafluoropropylene",
          "smiles": "FC(F)=C(F)C(F)(F)F",
          "ratio_value": null,
          "ratio_unit": null
        }
      ],
      "additives": [
        {
          "name": "Graphene",
          "type": "filler",
          "amount_value": 0.5,
          "amount_unit": "wt%"
        },
        {
          "name": "Hyperbranched polyethylene",
          "type": "stabilizer",
          "amount_value": null,
          "amount_unit": null
        }
      ],
      "is_homopolymer": false
    },
    "processing_history": "Solution casting from DMF, stirred 6 h at room temperature, vacuum dried at 60 °C for 12 h, annealed at 100 °C for 10 h. No stretching applied. Dielectric constant measured by Agilent 4294 A LCR meter at 100 Hz, room temperature, 0.5 Vrms.",
    "hierarchical_structure": "Random graphene alignment, crystallinity 52.1%, beta-phase content 81.4%.",
    "properties": {
      "eps": {
        "value": [
          25.5
        ],
        "unit": null
      }
    },
    "analysis_with_hierarchical_structure": {
      "descriptive_text": "The sample comprises a copolymer synthesized from vinylidene fluoride and hexafluoropropylene monomers, compounded with 0.5 wt% graphene filler and a hyperbranched polyethylene stabilizer. The material was processed via solution casting from dimethylformamide with 6 hours of stirring at room temperature, followed by vacuum drying at 60 °C for 12 hours and annealing at 100 °C for 10 hours without mechanical stretching. Structural characterization reveals random graphene alignment within a matrix exhibiting 52.1% crystallinity and an 81.4% beta-phase content. Dielectric constant measurements were conducted using an Agilent 4294 A LCR meter at 100 Hz and room temperature with an applied voltage of 0.5 Vrms.",
      "reasoning_analysis": "Increasing Factors: The high beta-phase content (81.4%) ensures a dense alignment of molecular dipoles perpendicular to the polymer chain, significantly enhancing intrinsic polarizability. Additionally, the incorporation of conductive graphene filler induces strong Maxwell-Wagner-Sillars interfacial polarization at the polymer-filler boundaries, while the annealing process promotes crystallinity and stabilizes the polar phase. Decreasing Factors: The inclusion of hexafluoropropylene comonomers introduces steric bulk that disrupts the regularity of the ferroelectric lattice compared to pure poly(vinylidene fluoride), potentially reducing the maximum achievable dipole density. Furthermore, the random alignment of graphene flakes may not optimize the microcapacitor network efficiency as effectively as aligned structures relative to the electric field. Dominant Factor: The presence of the conductive graphene filler driving interfacial polarization, synergistically supported by the highly polar beta-phase matrix, qualitatively dominates the dielectric response, leading to a substantial enhancement in permittivity compared to the neat copolymer."
    },
    "analysis_without_hierarchical_structure": {
      "descriptive_text": "The sample comprises a poly(vinylidene fluoride-co-hexafluoropropylene) copolymer matrix reinforced with 0.5 wt% graphene filler and hyperbranched polyethylene stabilizer. Fabrication involved solution casting from dimethylformamide with 6 hours of stirring at room temperature, followed by vacuum drying at 60 °C for 12 hours and thermal annealing at 100 °C for 10 hours without mechanical stretching. The dielectric constant was subsequently characterized using an Agilent 4294 A LCR meter at 100 Hz and room temperature under an applied voltage of 0.5 Vrms.",
      "reasoning_analysis": "Increasing Factors: The vinylidene fluoride monomer units provide strong dipole moments that contribute to orientational polarization, while the use of dimethylformamide during solution casting often promotes the formation of polar crystalline phases. Most significantly, the inclusion of conductive graphene filler induces strong interfacial polarization at the polymer-filler boundary, an effect that is amplified at the low measurement frequency of 100 Hz. Decreasing Factors: The hexafluoropropylene comonomer introduces steric bulk that disrupts chain packing and reduces the overall dipole density compared to pure poly(vinylidene fluoride). Additionally, the hyperbranched polyethylene stabilizer is non-polar and dilutes the dielectric response, while the thermal annealing process without mechanical stretching or poling may favor the thermodynamically stable non-polar alpha-phase over the high-permittivity beta-phase. Dominant Factor: The presence of conductive graphene filler measured at low frequency is the dominant factor governing the dielectric behavior. The massive charge accumulation at the interface between the insulating matrix and conductive filler typically yields a qualitative enhancement in permittivity that supersedes the intrinsic variations caused by the copolymer composition or thermal history."
    }
  },
  {
    "doi": "10.1002/marc.202400200",
    "title": "Crosslinking Vinyl-Addition Polynorbornenes via Difunctional Diazirines to Generate Low Dielectric-Constant and Low Dielectric-Loss Thermosets",
    "year": 2024,
    "chemical_composition": {
      "repeat_unit_psmiles": null,
      "monomers": [
        {
          "name": "5-hexyl-2-norbornene",
          "smiles": "CCCCCC1CC2C=CC1C2",
          "ratio_value": null,
          "ratio_unit": null
        }
      ],
      "additives": [
        {
          "name": "Diazirine 2",
          "type": "crosslinker",
          "amount_value": 10,
          "amount_unit": "pphr"
        }
      ],
      "is_homopolymer": true
    },
    "processing_history": "Poly(HNB, 191K) film with Diazirine 2. Photo cure condition: 1500 mJ cm-2 (365 nm). Dielectric constant measured by Vector Network Analyzer at 10 GHz using resonance cavity method.",
    "hierarchical_structure": "Thermoset, crosslinked, insoluble in THF.",
    "properties": {
      "eps": {
        "value": [
          2.33
        ],
        "unit": null
      }
    },
    "analysis_with_hierarchical_structure": {
      "descriptive_text": "This material comprises a poly(5-hexyl-2-norbornene) homopolymer matrix incorporated with 10 pphr of Diazirine 2 serving as a crosslinking agent. The sample was processed into a film and subjected to photo-curing under 365 nm irradiation at an energy density of 1500 mJ cm-2 to establish a three-dimensional network. The resulting hierarchical structure is identified as a crosslinked thermoset that is insoluble in tetrahydrofuran, confirming successful network formation. The dielectric properties were characterized using a Vector Network Analyzer at 10 GHz via the resonance cavity method.",
      "reasoning_analysis": "Increasing Factors: The photo-induced crosslinking process creates a dense thermoset network, which reduces free volume and increases the number of polarizable units per unit volume, thereby driving the eps upward. Additionally, the incorporation of Diazirine 2 introduces nitrogen-containing moieties that may exhibit higher electronic polarizability compared to the pure hydrocarbon backbone. Decreasing Factors: The chemical composition is primarily composed of non-polar C-C and C-H bonds within the norbornene backbone and hexyl side chains, which inherently possess low polarizability. The bulky hexyl side groups significantly increase the fractional free volume within the matrix, reducing the density of polarizable matter and consequently lowering the eps. Furthermore, the high measurement frequency of 10 GHz suppresses orientational polarization contributions from any slow-relaxing dipoles. Dominant Factor: The intrinsic low polarizability of the hydrocarbon backbone combined with the substantial free volume introduced by the hexyl side chains qualitatively dominates the dielectric behavior. Despite the densification effects of crosslinking, the non-polar aliphatic character ensures the eps remains suppressed relative to polar polymer systems."
    },
    "analysis_without_hierarchical_structure": {
      "descriptive_text": "The sample comprises a poly(5-hexyl-2-norbornene) homopolymer film formulated with 10 pphr of Diazirine 2 serving as a crosslinker. Processing involved photo-curing under 365 nm irradiation at a dose of 1500 mJ cm-2 to induce crosslinking within the film matrix. The dielectric constant was subsequently evaluated using a Vector Network Analyzer at 10 GHz employing the resonance cavity method.",
      "reasoning_analysis": "Increasing Factors: The incorporation of Diazirine 2 introduces nitrogen-containing functionalities which possess higher electronic polarizability than the pure hydrocarbon backbone, potentially elevating the dielectric constant. Furthermore, the photo-curing process induces crosslinking which reduces free volume and increases the material density, thereby increasing the number density of polarizable units per unit volume. Decreasing Factors: The fundamental chemical composition consists of a hydrocarbon-based poly(5-hexyl-2-norbornene) backbone with aliphatic side chains, which are non-polar and lack strong permanent dipoles, inherently limiting the dielectric constant magnitude to values governed primarily by electronic and atomic polarizability. Additionally, the rigid network formed by photo-curing restricts segmental mobility, suppressing any potential orientational polarization contributions from the hexyl side chains or crosslinker residues at the measurement frequency of 10 GHz. Dominant Factor: The intrinsic non-polar nature of the hydrocarbon monomer structure dominates the dielectric behavior. While crosslinking increases density, the absence of significant dipolar moments in the primary chain ensures that the dielectric response is dictated by the electronic polarizability of the C-C and C-H bonds rather than dipolar relaxation mechanisms."
    }
  },
  {
    "doi": "10.1002/app.45982",
    "title": "Reduction of dielectric constant by nanovoids formed through chemical treatment on silica crosslinked polyimide and its effect on properties",
    "year": 2018,
    "chemical_composition": {
      "repeat_unit_psmiles": null,
      "monomers": [
        {
          "name": "4,4'-(Hexafluoroisopropylidene)diphthalic anhydride",
          "smiles": "C(c1ccc2C(=O)OC(=O)c2c1)(c3ccc4C(=O)OC(=O)c4c3)(C(F)(F)F)C(F)(F)F",
          "ratio_value": 100,
          "ratio_unit": "mol% (relative to total diamine)"
        },
        {
          "name": "4,4'-oxydianiline",
          "smiles": "Nc1ccc(Oc2ccc(N)cc2)cc1",
          "ratio_value": 80,
          "ratio_unit": "mol%"
        },
        {
          "name": "2,7-diamino-9-fluorenol",
          "smiles": "Nc1ccc2c(c1)C(O)c3ccccc23",
          "ratio_value": 20,
          "ratio_unit": "mol%"
        }
      ],
      "additives": [
        {
          "name": "Silica",
          "type": "crosslinker",
          "amount_value": 10,
          "amount_unit": "wt%"
        }
      ],
      "is_homopolymer": false
    },
    "processing_history": "PAA synthesized from 6FDA, ODA (80 mol%), DAF (20 mol%) in DMAc. TEOS added for 10 wt% silica crosslinking. Spin coated (400 rpm 30s, 1000 rpm 30s). Thermally cured (80°C 30min, 100-350°C steps). No HF treatment. Dielectric constant measured by LCR meter (Fluke PM6304) at 1 kHz, room temperature, N2 purge, Au sputtered electrodes.",
    "hierarchical_structure": "Amorphous, silica particles dispersed (150-260 nm).",
    "properties": {
      "eps": {
        "value": [
          4.25
        ],
        "unit": null
      }
    },
    "analysis_with_hierarchical_structure": {
      "descriptive_text": "The sample is a copolyimide composite synthesized from 4,4'-(hexafluoroisopropylidene)diphthalic anhydride (6FDA), 4,4'-oxydianiline (ODA), and 2,7-diamino-9-fluorenol (DAF) with a diamine molar ratio of 80:20. The polymer matrix incorporates 10 wt% silica generated via TEOS addition acting as a crosslinker within an amorphous structure featuring dispersed silica particles ranging from 150 to 260 nm. The material was prepared by synthesizing the polyamic acid precursor in DMAc, followed by spin-coating and a multi-step thermal curing process from 80°C to 350°C to induce imidization and silica network formation. Dielectric properties were characterized using an LCR meter at 1 kHz under nitrogen purge with sputtered gold electrodes.",
      "reasoning_analysis": "Increasing Factors: The incorporation of 10 wt% silica particles, which typically possess a higher dielectric constant than the organic polymer matrix, increases the overall permittivity of the composite material. Additionally, the presence of hydroxyl groups (-OH) within the 2,7-diamino-9-fluorenol (DAF) monomer introduces polar dipoles that can orient under an electric field, contributing to higher orientation polarization and thus increasing eps. The ether linkages in the ODA monomer also provide segmental flexibility that may facilitate dipole alignment compared to fully rigid backbones. Decreasing Factors: The 6FDA monomer contains hexafluoroisopropylidene groups with highly electronegative fluorine atoms that exhibit low electronic polarizability, intrinsically driving eps down. Furthermore, the bulky steric nature of both the hexafluoroisopropylidene and fluorene moieties increases the fractional free volume of the polymer, reducing the density of polarizable units per unit volume and suppressing dielectric constant. The high-temperature thermal curing history ensures complete imidization and removal of polar solvent residues, minimizing ionic contributions that would otherwise elevate eps. Dominant Factor: The low electronic polarizability of the fluorine atoms and the high fractional free volume induced by the bulky 6FDA and fluorene groups qualitatively dominate the dielectric response by fundamentally limiting electronic and orientation polarization; however, this reduction mechanism is significantly counterbalanced by the higher permittivity of the dispersed silica phase and the polarity of the hydroxyl groups, resulting in a final eps determined by the competition between the low-k polymer backbone and the high-k inorganic filler."
    },
    "analysis_without_hierarchical_structure": {
      "descriptive_text": "The sample is a copolyimide synthesized from 4,4'-(hexafluoroisopropylidene)diphthalic anhydride and a diamine mixture comprising 80 mol% 4,4'-oxydianiline and 20 mol% 2,7-diamino-9-fluorenol. The matrix incorporates 10 wt% silica generated via the addition of tetraethyl orthosilicate to function as a crosslinking agent. Films were fabricated by spin coating the polyamic acid precursor solution in dimethylacetamide, followed by a multi-step thermal curing process ranging from 80°C to 350°C to induce imidization and silica network formation. The dielectric constant was characterized using an LCR meter at 1 kHz under nitrogen purge with sputtered gold electrodes.",
      "reasoning_analysis": "Increasing Factors: The inclusion of 2,7-diamino-9-fluorenol introduces polar hydroxyl groups capable of dipole orientation, which increases permittivity. Additionally, the 10 wt% silica filler typically exhibits a higher dielectric constant than the fluorinated polymer matrix, contributing to an overall increase in eps. The ether linkages in the 4,4'-oxydianiline monomer also add slight polarity compared to purely carbonaceous backbones. Decreasing Factors: The 4,4'-(hexafluoroisopropylidene)diphthalic anhydride monomer contains carbon-fluorine bonds with low electronic polarizability and bulky trifluoromethyl groups that increase fractional free volume, strongly driving eps down. The bulky fluorene groups further disrupt chain packing, enhancing free volume and reducing density. Furthermore, the high-temperature thermal curing ensures complete imidization and removal of the polar polyamic acid precursor and residual solvent, eliminating significant dipole contributions. Dominant Factor: The low electronic polarizability of the fluorinated backbone combined with the substantial increase in fractional free volume from the bulky side groups qualitatively dominates the dielectric behavior, establishing a low permittivity baseline that defines the material's character despite the permittivity-increasing contributions from the silica filler and hydroxyl functionalities."
    }
  },
  {
    "doi": "10.1002/marc.202400200",
    "title": "Crosslinking Vinyl-Addition Polynorbornenes via Difunctional Diazirines to Generate Low Dielectric-Constant and Low Dielectric-Loss Thermosets",
    "year": 2024,
    "chemical_composition": {
      "repeat_unit_psmiles": null,
      "monomers": [
        {
          "name": "5-hexyl-2-norbornene",
          "smiles": "CCCCCC1CC2C=CC1C2",
          "ratio_value": null,
          "ratio_unit": null
        }
      ],
      "additives": [
        {
          "name": "Diazirine 2",
          "type": "crosslinker",
          "amount_value": 20,
          "amount_unit": "pphr"
        }
      ],
      "is_homopolymer": true
    },
    "processing_history": "Poly(HNB, 191K) film with Diazirine 2. Thermal cure condition B: 150 °C for 60 min under N2. Dielectric constant measured by Vector Network Analyzer at 10 GHz using resonance cavity method.",
    "hierarchical_structure": "Thermoset, crosslinked, insoluble in THF.",
    "properties": {
      "eps": {
        "value": [
          2.49
        ],
        "unit": null
      }
    },
    "analysis_with_hierarchical_structure": {
      "descriptive_text": "The sample comprises a poly(5-hexyl-2-norbornene) homopolymer with a precursor molecular weight of 191,000 g/mol, formulated with 20 pphr of Diazirine 2 crosslinker. Processed into a film, the material was subjected to thermal curing at 150 °C for 60 minutes under nitrogen to form an insoluble, crosslinked thermoset network. The dielectric constant was evaluated using a Vector Network Analyzer at 10 GHz via the resonance cavity method.",
      "reasoning_analysis": "Increasing Factors: The formation of a crosslinked thermoset network via thermal curing at 150 °C reduces free volume and increases material density, which typically elevates the dielectric constant according to the Clausius-Mossotti relation. Additionally, the alicyclic norbornene backbone exhibits higher electronic polarizability compared to simple linear aliphatic chains, contributing to a higher baseline permittivity. Decreasing Factors: The presence of long hexyl side chains introduces significant free volume and consists of non-polar aliphatic carbons, which substantially reduce electronic polarizability and overall density. Furthermore, the absence of highly polar functional groups within the hydrocarbon backbone minimizes dipolar polarization contributions at the measurement frequency. Dominant Factor: The intrinsic low polarizability of the hydrocarbon composition and the substantial free volume generated by the hexyl substituents are the dominant factors driving the dielectric constant down, outweighing the densification effects induced by the diazirine crosslinking and thermal cure."
    },
    "analysis_without_hierarchical_structure": {
      "descriptive_text": "The sample comprises a poly(5-hexyl-2-norbornene) homopolymer with a molecular weight of 191K, incorporated with 20 pphr of Diazirine 2 serving as a crosslinking agent. Prepared as a film, the material underwent thermal curing at 150 °C for 60 minutes under a nitrogen atmosphere to facilitate network formation. Final dielectric characterization was performed using a Vector Network Analyzer at 10 GHz employing the resonance cavity method.",
      "reasoning_analysis": "Increasing Factors: The thermal curing process activates the Diazirine 2 crosslinker, creating a covalently bonded network that increases the overall material density and reduces free volume, thereby increasing the number density of polarizable electrons per unit volume which contributes to a higher dielectric constant. Decreasing Factors: The primary monomer, 5-hexyl-2-norbornene, consists of aliphatic hydrocarbon structures lacking strong permanent dipoles or highly polarizable aromatic systems, intrinsically limiting the electronic and orientational polarizability. Additionally, the bulky hexyl side chains introduce steric bulk that increases free volume, while the resulting crosslinked network restricts segmental chain mobility, suppressing potential dipolar relaxation contributions. Dominant Factor: The intrinsic low polarizability of the hydrocarbon-based poly(5-hexyl-2-norbornene) backbone is the dominant factor determining the dielectric behavior. While the thermal curing history modifies the matrix density and network rigidity, the absence of highly polarizable functional groups in the primary chemical composition dictates a fundamentally low dielectric constant baseline."
    }
  },
  {
    "doi": "10.1002/marc.202400200",
    "title": "Crosslinking Vinyl-Addition Polynorbornenes via Difunctional Diazirines to Generate Low Dielectric-Constant and Low Dielectric-Loss Thermosets",
    "year": 2024,
    "chemical_composition": {
      "repeat_unit_psmiles": null,
      "monomers": [
        {
          "name": "5-hexyl-2-norbornene",
          "smiles": "CCCCCC1CC2C=CC1C2",
          "ratio_value": null,
          "ratio_unit": null
        }
      ],
      "additives": [
        {
          "name": "Diazirine 2",
          "type": "crosslinker",
          "amount_value": 20,
          "amount_unit": "pphr"
        }
      ],
      "is_homopolymer": true
    },
    "processing_history": "Poly(HNB, 191K) film with Diazirine 2. Photo cure condition: 1500 mJ cm-2 (365 nm). Dielectric constant measured by Vector Network Analyzer at 10 GHz using resonance cavity method.",
    "hierarchical_structure": "Thermoset, crosslinked, insoluble in THF.",
    "properties": {
      "eps": {
        "value": [
          2.52
        ],
        "unit": null
      }
    },
    "analysis_with_hierarchical_structure": {
      "descriptive_text": "The sample comprises a poly(5-hexyl-2-norbornene) homopolymer network integrated with Diazirine 2 crosslinker at a concentration of 20 parts per hundred rubber. Derived from a precursor polymer with a molecular weight of 191,000 g/mol, the material was fabricated into a film and subjected to photo-curing at 365 nm with an energy dose of 1500 mJ cm-2. This processing yielded a crosslinked thermoset structure characterized by insolubility in THF, and its dielectric constant was evaluated using a Vector Network Analyzer at 10 GHz via the resonance cavity method.",
      "reasoning_analysis": "Increasing Factors: The incorporation of Diazirine 2 at 20 pphr introduces additional mass density and potentially nitrogen-containing species into the matrix, which may enhance electronic polarizability per unit volume according to the Clausius-Mossotti relation. Furthermore, the photo-curing process creates a dense crosslinked network that reduces overall free volume compared to a linear analog, potentially increasing the number density of polarizable units. Decreasing Factors: The chemical composition is dominated by aliphatic and alicyclic hydrocarbon structures (norbornene backbone and hexyl side chains), which possess low intrinsic polarizability and lack strong permanent dipoles. The bulky hexyl side chains specifically introduce significant free volume into the polymer matrix, lowering the density of polarizable groups. Additionally, the thermoset network structure restricts segmental chain mobility, preventing any minor dipolar contributions from orienting in the applied electric field at 10 GHz. Dominant Factor: The intrinsic non-polar nature of the hydrocarbon backbone combined with the substantial free volume introduced by the hexyl side chains qualitatively dominates the dielectric behavior, driving the permittivity towards lower values typical of hydrocarbon-based thermosets, despite the densification effects of crosslinking."
    },
    "analysis_without_hierarchical_structure": {
