Repository: hhtrick/HHT-code

# HHT training framework

This directory contains model training, embedding precomputation, inference, article-level baselines and the curated datasets. All commands below assume that the working directory is `train_code/`.

## 3. Datasets and fixed partitions

Each main dataset is a JSON array at `dataset/{property}/{property}.json`. Entries contain source metadata, `chemical_composition`, `processing_history`, `hierarchical_structure`, `properties`, and two generated-analysis objects. Targets are stored as `properties[property]["value"]`; source metadata and target values are not predictive input fields.

| Property | Train | Validation | Test | Total |
|---|---:|---:|---:|---:|

File: train_code/dataset/eps/eps.json (part 160 of 190)
[
      "descriptive_text": "The investigated material is a poly(5-hexyl-2-norbornene) homopolymer film incorporating Diazirine 2 as a crosslinking additive at a loading of 20 pphr. The sample preparation involved subjecting the polymer film to photo-curing under 365 nm irradiation with an energy density of 1500 mJ cm-2 to induce crosslinking. The dielectric properties were subsequently characterized using a Vector Network Analyzer operating at 10 GHz via the resonance cavity method.",
      "reasoning_analysis": "Increasing Factors: The incorporation of Diazirine 2 at a significant loading of 20 pphr followed by photo-curing creates a dense crosslinked network, which reduces free volume and increases the number of polarizable units per unit volume, thereby driving the dielectric constant upward. Additionally, the nitrogen-containing structures resulting from the diazirine crosslinking reaction may exhibit higher electronic polarizability compared to the pure hydrocarbon backbone. Decreasing Factors: The poly(5-hexyl-2-norbornene) backbone is composed primarily of non-polar carbon-hydrogen bonds, which inherently possess low polarizability. Furthermore, the bulky hexyl side chains introduce substantial free volume within the matrix due to steric hindrance, effectively lowering the dielectric constant by reducing the overall material density. Dominant Factor: The intrinsic chemical composition, specifically the non-polar hydrocarbon nature of the norbornene backbone and the free volume generated by the hexyl side groups, qualitatively dominates the dielectric behavior by establishing a low baseline permittivity, although the high loading of the crosslinker and subsequent photo-curing serves to moderately counteract this reduction through network densification."
    }
  },
  {
    "doi": null,
    "title": "Structural, Morphological, Thermal, Dielectric, and Electrical Properties of Alumina Nanoparticles Filled PVA–PVP Blend Matrix-Based Polymer Nanocomposites",
    "year": 2018,
    "chemical_composition": {
      "repeat_unit_psmiles": null,
      "monomers": [
        {
          "name": "Vinyl alcohol",
          "smiles": "C=CO",
          "ratio_value": 50,
          "ratio_unit": "wt%"
        },
        {
          "name": "N-Vinylpyrrolidone",
          "smiles": "C=CN1C(=O)CCC1",
          "ratio_value": 50,
          "ratio_unit": "wt%"
        }
      ],
      "additives": [],
      "is_homopolymer": false
    },
    "processing_history": "Solution-cast method using deionized water, dried at room temperature for one week, vacuum dried. Dielectric constant measured by Dielectric Relaxation Spectroscopy (DRS) using Agilent 4284A LCR meter at 1 MHz, 30 °C, 1 V.",
    "hierarchical_structure": "Predominantly amorphous, miscible blend. Crystallinity Xc = 3.23%.",
    "properties": {
      "eps": {
        "value": [
          2.83
        ],
        "unit": null
      }
    },
    "analysis_with_hierarchical_structure": {
      "descriptive_text": "The sample consists of a miscible blend comprising vinyl alcohol and N-vinylpyrrolidone units in an equimolar weight ratio of 50 wt% each. Structurally, the material is predominantly amorphous with a low degree of crystallinity (Xc = 3.23%). Processing was conducted via a solution-cast method using deionized water as the solvent, followed by ambient drying at room temperature for one week and subsequent vacuum drying to remove residual moisture. The dielectric properties were characterized using Dielectric Relaxation Spectroscopy (DRS) with an Agilent 4284A LCR meter at a frequency of 1 MHz, a temperature of 30 °C, and an applied voltage of 1 V.",
      "reasoning_analysis": "Increasing Factors: The presence of highly polar functional groups within both chemical components drives the dielectric constant (eps) upward. The hydroxyl groups from the vinyl alcohol units and the polar lactam rings from the N-vinylpyrrolidone units possess strong dipole moments that contribute significantly to orientational polarization. Additionally, the predominantly amorphous hierarchical structure allows for greater segmental mobility and dipole alignment under an electric field compared to a highly crystalline system. The processing history involving solution-casting in water also introduces the potential for residual moisture absorption, particularly given the hygroscopic nature of vinyl alcohol derivatives, which would drastically increase the eps due to water's high permittivity. Decreasing Factors: The measurement frequency of 1 MHz may limit the contribution of slower dipolar relaxation processes, particularly those constrained by strong intermolecular hydrogen bonding between the hydroxyl and carbonyl groups, thereby reducing the observed permittivity compared to lower frequency regimes. Furthermore, the small but present crystalline fraction restricts dipole mobility within those ordered domains, slightly diminishing the overall dielectric response relative to a fully amorphous state. Dominant Factor: While the intrinsic polarity of the monomer units and the amorphous morphology establish an elevated baseline permittivity, the processing history is the dominant factor influencing the dielectric constant. The use of deionized water as a solvent combined with room temperature drying for a hygroscopic blend system likely results in residual water retention despite vacuum drying, qualitatively dominating the dielectric behavior by significantly enhancing the eps beyond the intrinsic value of the dry polymer matrix."
    },
    "analysis_without_hierarchical_structure": {
      "descriptive_text": "The sample comprises a copolymer synthesized from vinyl alcohol and N-vinylpyrrolidone monomers, each constituting 50 wt% of the chemical composition. The material was fabricated via a solution-cast method using deionized water as the solvent, followed by ambient drying at room temperature for one week and subsequent vacuum drying to ensure solvent removal. The dielectric constant was characterized using Dielectric Relaxation Spectroscopy with an Agilent 4284A LCR meter operating at a frequency of 1 MHz, a temperature of 30 °C, and an applied voltage of 1 V.",
      "reasoning_analysis": "Increasing Factors: The chemical composition features a high density of polar functional groups, specifically hydroxyl groups from the vinyl alcohol units and polar lactam rings from the N-vinylpyrrolidone units, which provide strong permanent dipoles that enhance orientational polarization. Furthermore, the copolymer architecture likely disrupts the crystallinity typically associated with pure poly(vinyl alcohol), resulting in a more amorphous structure that facilitates greater segmental mobility and dipole alignment under an electric field. Decreasing Factors: The processing history includes a vacuum drying step intended to remove residual deionized water; since water possesses a very high dielectric constant, its effective removal acts to lower the overall permittivity compared to a hydrated state. Additionally, the measurement frequency of 1 MHz may exceed the relaxation frequency of some slower dipolar modes associated with strong hydrogen bonding networks, thereby limiting their contribution to the total dielectric constant. Dominant Factor: The intrinsic high dipole moment density established by the equimolar presence of highly polar monomer units qualitatively dominates the dielectric behavior, establishing a high baseline permittivity that outweighs the reducing effects of solvent removal and frequency limitations."
    }
  },
  {
    "doi": "10.1002/app.45982",
    "title": "Reduction of dielectric constant by nanovoids formed through chemical treatment on silica crosslinked polyimide and its effect on properties",
    "year": 2018,
    "chemical_composition": {
      "repeat_unit_psmiles": null,
      "monomers": [
        {
          "name": "4,4'-(Hexafluoroisopropylidene)diphthalic anhydride",
          "smiles": "C(c1ccc2C(=O)OC(=O)c2c1)(c3ccc4C(=O)OC(=O)c4c3)(C(F)(F)F)C(F)(F)F",
          "ratio_value": 100,
          "ratio_unit": "mol% (relative to total diamine)"
        },
        {
          "name": "4,4'-oxydianiline",
          "smiles": "Nc1ccc(Oc2ccc(N)cc2)cc1",
          "ratio_value": 80,
          "ratio_unit": "mol%"
        },
        {
          "name": "2,7-diamino-9-fluorenol",
          "smiles": "Nc1ccc2c(c1)C(O)c3ccccc23",
          "ratio_value": 20,
          "ratio_unit": "mol%"
        }
      ],
      "additives": [],
      "is_homopolymer": false
    },
    "processing_history": "PAA synthesized from 6FDA, ODA (80 mol%), DAF (20 mol%) in DMAc. TEOS added for 10 wt% silica crosslinking. Spin coated (400 rpm 30s, 1000 rpm 30s). Thermally cured (80°C 30min, 100-350°C steps). Etched in 10% HF for 24 h at room temperature to remove silica and form voids. Dielectric constant measured by LCR meter (Fluke PM6304) at 1 kHz, room temperature, N2 purge, Au sputtered electrodes.",
    "hierarchical_structure": "Amorphous, macroporous voids formed after HF etching.",
    "properties": {
      "eps": {
        "value": [
          2.7
        ],
        "unit": null
      }
    },
    "analysis_with_hierarchical_structure": {
      "descriptive_text": "The sample is an amorphous copolyimide derived from the polymerization of 4,4'-(hexafluoroisopropylidene)diphthalic anhydride (6FDA) with a diamine mixture consisting of 80 mol% 4,4'-oxydianiline (ODA) and 20 mol% 2,7-diamino-9-fluorenol (DAF). The poly(amic acid) precursor was synthesized in DMAc and incorporated with 10 wt% tetraethyl orthosilicate (TEOS) to facilitate silica crosslinking prior to spin coating onto a substrate. Following a multi-step thermal curing regimen ranging from 80°C to 350°C to induce imidization, the film was subjected to hydrofluoric acid etching for 24 hours to remove the silica phase, resulting in a hierarchical structure characterized by macroporous voids within the polymer matrix. The dielectric constant was subsequently measured using an LCR meter at 1 kHz under nitrogen purge with sputtered gold electrodes.",
      "reasoning_analysis": "Increasing Factors: The formation of the polyimide backbone during thermal curing introduces polar imide rings containing carbonyl groups, which contribute to electronic and atomic polarizability, inherently raising the dielectric constant relative to non-polar hydrocarbons. Additionally, the ether linkages within the 4,4'-oxydianiline (ODA) component introduce dipolar contributions that can increase polarization under an electric field. Decreasing Factors: The incorporation of 4,4'-(hexafluoroisopropylidene)diphthalic anhydride (6FDA) introduces fluorine atoms, which possess low electronic polarizability and increase free volume due to their steric bulk, significantly suppressing the dielectric constant. Furthermore, the 2,7-diamino-9-fluorenol (DAF) monomer adds rigid, bulky fluorene groups that inhibit chain packing and increase fractional free volume. Most critically, the processing history involving HF etching to remove the silica template generates macroporous voids within the amorphous matrix; since air has a dielectric constant near unity, these voids drastically reduce the effective dielectric constant of the film. Dominant Factor: While the fluorinated chemistry and bulky fluorene groups intrinsically lower the dielectric constant of the dense polymer phase, the creation of macroporous voids through the sacrificial silica template method is the dominant factor. The replacement of high-permittivity polymer material with low-permittivity air voids qualitatively dictates the final eps, resulting in a value substantially lower than that of the non-porous copolyimide baseline."
    },
    "analysis_without_hierarchical_structure": {
      "descriptive_text": "The sample is a copolyimide derived from the polymerization of 4,4'-(hexafluoroisopropylidene)diphthalic anhydride with a diamine mixture consisting of 80 mol% 4,4'-oxydianiline and 20 mol% 2,7-diamino-9-fluorenol. The polyamic acid precursor was synthesized in DMAc, followed by the addition of TEOS to facilitate 10 wt% silica crosslinking. The solution was spin-coated onto substrates and subjected to a multi-step thermal curing regimen ranging from 80°C to 350°C to induce imidization. Subsequently, the film was etched in 10% hydrofluoric acid for 24 hours at room temperature to remove the silica phase and generate voids, resulting in a porous structure. The dielectric constant was ultimately characterized using an LCR meter at 1 kHz under nitrogen purge with sputtered gold electrodes.",
      "reasoning_analysis": "Increasing Factors: The presence of polar imide rings and the hydroxyl group within the 2,7-diamino-9-fluorenol moiety introduce dipole moments that can orient under an electric field, inherently increasing polarization and driving eps higher. Additionally, any residual polar solvent or moisture absorbed by the hydrophilic hydroxyl groups prior to measurement could contribute to higher permittivity. Decreasing Factors: The incorporation of 4,4'-(hexafluoroisopropylidene)diphthalic anhydride introduces electronegative fluorine atoms which lower electronic polarizability, significantly reducing eps. More critically, the processing history involves the sacrificial template method where silica formed from TEOS is etched away by HF, creating air voids within the matrix; since air has a dielectric constant near unity, this porosity drastically lowers the effective eps of the composite film. Dominant Factor: While the fluorine content provides a low-k baseline, the introduction of nanoscale voids via the silica etching process is the dominant factor. The replacement of polymer matrix with air pockets qualitatively overrides the intrinsic polarity of the copolyimide backbone, driving the overall eps to values significantly lower than the dense bulk polymer."
    }
  },
  {
    "doi": null,
    "title": "Structural, Morphological, Thermal, Dielectric, and Electrical Properties of Alumina Nanoparticles Filled PVA–PVP Blend Matrix-Based Polymer Nanocomposites",
    "year": 2018,
    "chemical_composition": {
      "repeat_unit_psmiles": null,
      "monomers": [
        {
          "name": "Vinyl alcohol",
          "smiles": "C=CO",
          "ratio_value": 50,
          "ratio_unit": "wt%"
        },
        {
          "name": "N-Vinylpyrrolidone",
          "smiles": "C=CN1C(=O)CCC1",
          "ratio_value": 50,
          "ratio_unit": "wt%"
        }
      ],
      "additives": [],
      "is_homopolymer": false
    },
    "processing_history": "Solution-cast method using deionized water, dried at room temperature for one week, vacuum dried. Dielectric constant measured by Dielectric Relaxation Spectroscopy (DRS) using Agilent 4284A LCR meter at 20 Hz, 30 °C, 1 V.",
    "hierarchical_structure": "Predominantly amorphous, miscible blend. Crystallinity Xc = 3.23%.",
    "properties": {
      "eps": {
        "value": [
          4.76
        ],
        "unit": null
      }
    },
    "analysis_with_hierarchical_structure": {
      "descriptive_text": "The sample comprises a binary system of vinyl alcohol and N-vinylpyrrolidone monomers present in equal 50 wt% ratios, forming a predominantly amorphous, miscible blend with a low crystallinity of 3.23%. Preparation involved a solution-cast method using deionized water, followed by drying at room temperature for one week and final vacuum drying to ensure solvent removal. Dielectric properties were evaluated via Dielectric Relaxation Spectroscopy using an Agilent 4284A LCR meter at 20 Hz, 30 °C, and 1 V.",
      "reasoning_analysis": "Increasing Factors: The presence of highly polar hydroxyl groups from the vinyl alcohol units and polar lactam rings from the N-vinylpyrrolidone units significantly enhances dipole orientation polarization. Additionally, the low measurement frequency of 20 Hz allows for the full contribution of slow relaxation modes and interfacial polarization, while the predominantly amorphous structure facilitates the segmental mobility required for dipole alignment. Decreasing Factors: Strong intermolecular hydrogen bonding between the hydroxyl and carbonyl groups can restrict local dipole mobility, potentially limiting the effective permittivity. The presence of a small degree of crystallinity (3.23%) restricts chain motion in ordered regions, and the vacuum drying step aims to remove absorbed water, which would otherwise artificially inflate the dielectric constant. Dominant Factor: The intrinsic high dipole moment of the constituent functional groups coupled with the low-frequency measurement condition likely dominates the behavior, qualitatively driving the eps upward, although the final magnitude is critically modulated by the hydrogen bonding network and the efficiency of moisture removal during processing."
    },
    "analysis_without_hierarchical_structure": {
      "descriptive_text": "The sample is a copolymer composed of vinyl alcohol and N-vinylpyrrolidone monomeric units, each present at a concentration of 50 wt%. The material was fabricated via a solution-cast method using deionized water as the solvent, followed by drying at room temperature for one week and subsequent vacuum drying to remove residual moisture. The dielectric constant was characterized using Dielectric Relaxation Spectroscopy with an Agilent 4284A LCR meter at a frequency of 20 Hz and a temperature of 30 °C under an applied voltage of 1 V.",
      "reasoning_analysis": "Increasing Factors: The chemical composition features highly polar functional groups, specifically hydroxyl groups from the vinyl alcohol units and carbonyl groups within the pyrrolidone rings, which possess large dipole moments that contribute significantly to orientation polarization. Additionally, the hydrophilic nature of both monomers promotes moisture retention, and since water has a very high dielectric constant, any residual bound water will substantially increase the overall permittivity. The low measurement frequency of 20 Hz allows sufficient time for interfacial polarization and the orientation of larger dipoles, further driving the dielectric constant upward. Decreasing Factors: The processing history includes a vacuum drying step, which acts to reduce the content of free water and residual solvent that would otherwise inflate the dielectric constant beyond the intrinsic value of the polymer matrix. Furthermore, the absence of conductive additives or metallic fillers prevents conductive loss mechanisms that can artificially appear as high permittivity at low frequencies. Dominant Factor: The intrinsic high polarity of the copolymer backbone combined with the hygroscopic nature of the material is the dominant factor; despite vacuum drying, the strong affinity for water likely results in retained bound moisture which, when measured at low frequency, synergistically enhances the dielectric constant significantly compared to non-polar or hydrophobic polymers."
    }
  },
  {
    "doi": "10.1002/app.45982",
    "title": "Reduction of dielectric constant by nanovoids formed through chemical treatment on silica crosslinked polyimide and its effect on properties",
    "year": 2018,
    "chemical_composition": {
      "repeat_unit_psmiles": null,
      "monomers": [
        {
          "name": "4,4'-(Hexafluoroisopropylidene)diphthalic anhydride",
          "smiles": "C(c1ccc2C(=O)OC(=O)c2c1)(c3ccc4C(=O)OC(=O)c4c3)(C(F)(F)F)C(F)(F)F",
          "ratio_value": 100,
          "ratio_unit": "mol% (relative to total diamine)"
        },
        {
          "name": "4,4'-oxydianiline",
          "smiles": "Nc1ccc(Oc2ccc(N)cc2)cc1",
          "ratio_value": 80,
          "ratio_unit": "mol%"
        },
        {
          "name": "2,7-diamino-9-fluorenol",
          "smiles": "Nc1ccc2c(c1)C(O)c3ccccc23",
          "ratio_value": 20,
          "ratio_unit": "mol%"
        }
      ],
      "additives": [],
      "is_homopolymer": false
    },
    "processing_history": "PAA synthesized from 6FDA, ODA (80 mol%), DAF (20 mol%) in DMAc. TEOS added for 12.5 wt% silica crosslinking. Spin coated (400 rpm 30s, 1000 rpm 30s). Thermally cured (80°C 30min, 100-350°C steps). Etched in 10% HF for 24 h at room temperature to remove silica and form voids. Dielectric constant measured by LCR meter (Fluke PM6304) at 1 kHz, room temperature, N2 purge, Au sputtered electrodes.",
    "hierarchical_structure": "Amorphous, macroporous voids (100-410 nm) formed after HF etching.",
    "properties": {
      "eps": {
        "value": [
          1.86
        ],
        "unit": null
      }
    },
    "analysis_with_hierarchical_structure": {
      "descriptive_text": "The sample is an amorphous copolyimide film synthesized from 4,4'-(hexafluoroisopropylidene)diphthalic anhydride (6FDA) and a diamine mixture comprising 80 mol% 4,4'-oxydianiline (ODA) and 20 mol% 2,7-diamino-9-fluorenol (DAF). The polyamic acid precursor was prepared in DMAc with the addition of tetraethyl orthosilicate (TEOS) to facilitate 12.5 wt% silica formation, followed by spin coating and thermal curing up to 350°C to induce imidization. Subsequent etching in 10% hydrofluoric acid for 24 hours at room temperature removed the silica phase to generate macroporous voids ranging from 100 to 410 nm. The dielectric constant was measured using an LCR meter at 1 kHz under nitrogen purge with sputtered gold electrodes.",
      "reasoning_analysis": "Increasing Factors: The presence of polar carbonyl groups within the imide rings facilitates dipole orientation polarization, intrinsically contributing to a higher dielectric constant. Additionally, the incorporation of 2,7-diamino-9-fluorenol introduces hydroxyl functionalities capable of hydrogen bonding, which increases local polarity and may elevate eps relative to non-functionalized analogs. Decreasing Factors: The use of 6FDA introduces hexafluoroisopropylidene groups characterized by low electronic polarizability and high free volume, which significantly suppresses the dielectric constant. Furthermore, the processing history involving HF etching to remove silica templates creates macroporous voids (100-410 nm); since air possesses a dielectric constant near unity, this porosity drastically reduces the effective permittivity of the material according to effective medium theories. Dominant Factor: While the fluorinated backbone provides a low-k foundation, the introduction of macroporosity via the sacrificial silica template method is the dominant factor. The replacement of solid polymer matrix with air voids qualitatively dictates a substantial reduction in the effective dielectric constant, overriding the intrinsic polar contributions of the imide backbone and hydroxyl groups."
    },
    "analysis_without_hierarchical_structure": {
      "descriptive_text": "The sample consists of a copolyimide derived from 4,4'-(hexafluoroisopropylidene)diphthalic anhydride (6FDA), 4,4'-oxydianiline (ODA), and 2,7-diamino-9-fluorenol (DAF) with a diamine molar ratio of 80:20. The polyamic acid precursor was synthesized in DMAc, followed by the addition of TEOS to establish a 12.5 wt% silica network within the matrix. This mixture was spin-coated and subjected to a stepped thermal curing process from 80°C to 350°C to promote imidization and silica condensation. Subsequently, the film underwent etching in 10% hydrofluoric acid for 24 hours at room temperature to selectively remove the silica phase and generate voids. The dielectric constant was characterized using an LCR meter at 1 kHz under nitrogen purge with sputtered gold electrodes.",
      "reasoning_analysis": "Increasing Factors: The chemical composition includes polar functional groups such as the imide rings, ether linkages from ODA, and the hydroxyl group present in the DAF monomer, all of which contribute to dipole polarization and inherently increase the dielectric constant. Additionally, the dense polymer regions between the voids maintain a permittivity characteristic of solid polyimides, which is higher than that of air. Decreasing Factors: The inclusion of 6FDA introduces fluorine atoms with low electronic polarizability, which reduces the intrinsic dielectric constant of the polymer backbone. More critically, the processing history involves the sacrificial silica template method where TEOS-derived silica is etched away by HF to create voids; since air has a dielectric constant near unity, this porosity significantly lowers the effective permittivity. The bulky fluorene groups in DAF may also enhance fractional free volume, further diminishing polarization density. Dominant Factor: While the intrinsic polarity of the monomers sets a baseline permittivity, the introduction of nanoscale voids via the silica template and HF etching process is the dominant factor. This structural porosity qualitatively overrides the chemical composition effects, driving the effective dielectric constant significantly lower than that of a dense fluorinated polyimide film."
    }
  },
  {
    "doi": null,
    "title": "Structural, Morphological, Thermal, Dielectric, and Electrical Properties of Alumina Nanoparticles Filled PVA–PVP Blend Matrix-Based Polymer Nanocomposites",
    "year": 2018,
    "chemical_composition": {
      "repeat_unit_psmiles": null,
      "monomers": [
        {
          "name": "Vinyl alcohol",
          "smiles": "C=CO",
          "ratio_value": 50,
          "ratio_unit": "wt%"
        },
        {
          "name": "N-Vinylpyrrolidone",
          "smiles": "C=CN1C(=O)CCC1",
          "ratio_value": 50,
          "ratio_unit": "wt%"
        }
      ],
      "additives": [
        {
          "name": "Alumina nanoparticles",
          "type": "filler",
          "amount_value": 1,
          "amount_unit": "wt%"
        }
      ],
      "is_homopolymer": false
    },
    "processing_history": "Solution-cast method using deionized water, dried at room temperature for one week, vacuum dried. Dielectric constant measured by Dielectric Relaxation Spectroscopy (DRS) using Agilent 4284A LCR meter at 20 Hz, 30 °C, 1 V.",
    "hierarchical_structure": "Predominantly amorphous, miscible blend. Crystallinity Xc = 1.23%.",
    "properties": {
      "eps": {
        "value": [
          3.8
        ],
        "unit": null
      }
    },
    "analysis_with_hierarchical_structure": {
      "descriptive_text": "The investigated sample comprises a miscible blend system consisting of vinyl alcohol and N-vinylpyrrolidone components in an equimass ratio of 50 wt% each, reinforced with 1 wt% alumina nanoparticles. Prepared via a solution-cast method using deionized water, the material was dried at room temperature for one week followed by vacuum drying to yield a solid film. Hierarchical characterization reveals a predominantly amorphous morphology with a negligible crystallinity degree of 1.23%, and the dielectric constant was evaluated using Dielectric Relaxation Spectroscopy at 20 Hz and 30 °C under an applied voltage of 1 V.",
      "reasoning_analysis": "Increasing Factors: The presence of highly polar hydroxyl groups from vinyl alcohol and lactam carbonyl groups from N-vinylpyrrolidone provides strong permanent dipole moments that enhance orientational polarization. Additionally, the solution-cast processing history typically favors the formation of a predominantly amorphous structure, which maximizes chain segment mobility and allows dipoles to align readily with the electric field, while the low measurement frequency of 20 Hz permits slower relaxation processes to contribute fully. The incorporation of alumina nanoparticles, which typically possess a higher dielectric constant than the polymer matrix, may further elevate the permittivity through interfacial polarization mechanisms at the filler-matrix boundary. Decreasing Factors: Extensive intermolecular hydrogen bonding between the hydroxyl and carbonyl moieties can restrict segmental dynamics, thereby limiting the extent of dipole orientation. The small degree of crystallinity (1.23%) creates rigid regions where dipole motion is suppressed compared to the amorphous phase. Furthermore, the rigorous vacuum drying processing history aims to remove residual deionized water, preventing the artificially high permittivity associated with trapped polar solvent molecules. Dominant Factor: The high concentration of intrinsic polar functional groups within the highly amorphous matrix qualitatively dominates the dielectric response, as the enhanced mobility in the amorphous phase at low frequency outweighs the restrictive effects of hydrogen bonding and minimal crystallinity."
    },
    "analysis_without_hierarchical_structure": {
      "descriptive_text": "The investigated sample is a copolymer comprising vinyl alcohol and N-vinylpyrrolidone monomers in equal weight ratios of 50 wt% each, incorporated with 1 wt% alumina nanoparticles serving as a filler. Fabrication was achieved via a solution-cast method using deionized water, followed by a drying protocol consisting of one week at room temperature and subsequent vacuum drying. Dielectric characterization was performed using Dielectric Relaxation Spectroscopy with an Agilent 4284A LCR meter at 20 Hz, 30 °C, and 1 V.",
      "reasoning_analysis": "Increasing Factors: The chemical composition includes highly polar hydroxyl groups from vinyl alcohol and polar amide groups from N-vinylpyrrolidone, which promote strong orientational polarization under an electric field. Additionally, the hydrophilic nature of these monomers combined with water-based processing creates a high probability of residual moisture retention, and water possesses a significantly higher dielectric constant than the polymer matrix. The low measurement frequency of 20 Hz also permits full contribution from interfacial polarization at the alumina nanoparticle boundaries. Decreasing Factors: The addition of rigid alumina nanoparticles may restrict the segmental mobility of adjacent polymer chains, potentially hindering dipole alignment. Furthermore, the vacuum drying step aims to remove residual solvent and moisture, which would otherwise inflate the dielectric constant. Dominant Factor: The intrinsic high polarity of the copolymer functional groups combined with the strong hygroscopic tendency of the vinyl alcohol and N-vinylpyrrolidone units dominates the behavior. Despite vacuum drying, the likelihood of bound water remaining within the hydrophilic matrix typically exerts a stronger influence on increasing the dielectric constant than the mobility-restricting effects of the low-loading ceramic filler."
    }
  },
  {
    "doi": "10.1002/marc.202400200",
    "title": "Crosslinking Vinyl-Addition Polynorbornenes via Difunctional Diazirines to Generate Low Dielectric-Constant and Low Dielectric-Loss Thermosets",
    "year": 2024,
    "chemical_composition": {
      "repeat_unit_psmiles": null,
      "monomers": [
        {
          "name": "5-hexyl-2-norbornene",
          "smiles": "CCCCCC1CC2C=CC1C2",
          "ratio_value": null,
          "ratio_unit": null
        }
      ],
      "additives": [
        {
          "name": "Diazirine 3",
          "type": "crosslinker",
          "amount_value": 2.5,
          "amount_unit": "pphr"
        }
      ],
      "is_homopolymer": true
    },
    "processing_history": "Poly(HNB, 191K) film with Diazirine 3. Thermal cure condition A: 130 °C for 60 min under N2. Dielectric constant measured by Vector Network Analyzer at 10 GHz using resonance cavity method.",
    "hierarchical_structure": "Thermoset, crosslinked, insoluble in THF.",
    "properties": {
      "eps": {
        "value": [
          2.28
        ],
        "unit": null
      }
    },
    "analysis_with_hierarchical_structure": {
      "descriptive_text": "The sample consists of a poly(5-hexyl-2-norbornene) homopolymer film incorporating 2.5 pphr of Diazirine 3 as a crosslinking agent. Derived from a precursor with a molecular weight of approximately 191,000 g/mol, the material undergoes thermal curing at 130 °C for 60 minutes under a nitrogen atmosphere to form an insoluble, crosslinked thermoset network. The dielectric constant was subsequently characterized using a Vector Network Analyzer at 10 GHz via the resonance cavity method.",
      "reasoning_analysis": "Increasing Factors: The thermal cure process activates the Diazirine 3 crosslinker, forming a dense thermoset network that reduces free volume and increases the number of polarizable units per unit volume, which tends to increase the dielectric constant. Additionally, the alicyclic norbornene backbone possesses higher electronic polarizability compared to purely linear aliphatic chains. Decreasing Factors: The chemical composition is dominated by non-polar hydrocarbon structures including hexyl side chains and norbornene rings, which lack permanent dipoles and inherently result in a low dielectric constant. The bulky hexyl side groups introduce steric bulk that may increase free volume relative to unsubstituted polynorbornene, lowering density and permittivity. Furthermore, the rigid crosslinked network formed during processing restricts segmental mobility, preventing any orientational polarization from contributing at the measurement frequency of 10 GHz. Dominant Factor: The non-polar hydrocarbon nature of the 5-hexyl-2-norbornene repeat units is the dominant factor, establishing a low baseline permittivity typical of polyolefin-like materials. While the crosslinking density increases material density, it cannot overcome the intrinsic lack of dipolar moments in the chemical structure, ensuring the dielectric constant remains low."
    },
    "analysis_without_hierarchical_structure": {
      "descriptive_text": "The sample consists of a poly(5-hexyl-2-norbornene) homopolymer film incorporated with 2.5 parts per hundred rubber of Diazirine 3 acting as a crosslinking agent. The material underwent thermal curing at 130 °C for 60 minutes under a nitrogen atmosphere to facilitate network formation. Subsequently, the dielectric constant was characterized using a Vector Network Analyzer at 10 GHz via the resonance cavity method.",
      "reasoning_analysis": "Increasing Factors: The thermal curing process combined with the Diazirine crosslinker promotes network formation, which reduces free volume and increases the material density, thereby increasing the number density of polarizable units per unit volume and driving the eps higher. Decreasing Factors: The chemical composition consists primarily of non-polar carbon-hydrogen and carbon-carbon bonds within the norbornene backbone and hexyl side chains, which exhibit low electronic polarizability. Furthermore, the bulky hexyl side groups introduce significant free volume into the polymer matrix, reducing the overall density and driving the eps lower. The high measurement frequency of 10 GHz also excludes contributions from slower dipolar relaxations, limiting the measured eps to electronic and atomic polarization components. Dominant Factor: The intrinsic low polarizability of the hydrocarbon backbone combined with the free volume generated by the bulky hexyl side chains qualitatively dominates the dielectric behavior, driving the eps downward more significantly than the densification effects induced by the crosslinking processing history drive it upward."
    }
  },
  {
    "doi": "10.1002/app.45982",
    "title": "Reduction of dielectric constant by nanovoids formed through chemical treatment on silica crosslinked polyimide and its effect on properties",
    "year": 2018,
    "chemical_composition": {
      "repeat_unit_psmiles": null,
      "monomers": [
        {
          "name": "4,4'-(Hexafluoroisopropylidene)diphthalic anhydride",
          "smiles": "C(c1ccc2C(=O)OC(=O)c2c1)(c3ccc4C(=O)OC(=O)c4c3)(C(F)(F)F)C(F)(F)F",
          "ratio_value": 100,
          "ratio_unit": "mol% (relative to total diamine)"
        },
        {
          "name": "4,4'-oxydianiline",
          "smiles": "Nc1ccc(Oc2ccc(N)cc2)cc1",
          "ratio_value": 80,
          "ratio_unit": "mol%"
        },
        {
          "name": "2,7-diamino-9-fluorenol",
          "smiles": "Nc1ccc2c(c1)C(O)c3ccccc23",
          "ratio_value": 20,
          "ratio_unit": "mol%"
        }
      ],
      "additives": [
        {
          "name": "Silica",
          "type": "crosslinker",
          "amount_value": 12.5,
          "amount_unit": "wt%"
        }
      ],
      "is_homopolymer": false
    },
    "processing_history": "PAA synthesized from 6FDA, ODA (80 mol%), DAF (20 mol%) in DMAc. TEOS added for 12.5 wt% silica crosslinking. Spin coated (400 rpm 30s, 1000 rpm 30s). Thermally cured (80°C 30min, 100-350°C steps). No HF treatment. Dielectric constant measured by LCR meter (Fluke PM6304) at 1 kHz, room temperature, N2 purge, Au sputtered electrodes.",
    "hierarchical_structure": "Amorphous, silica particles dispersed (360-440 nm).",
    "properties": {
      "eps": {
        "value": [
          4.4
        ],
        "unit": null
      }
    },
    "analysis_with_hierarchical_structure": {
      "descriptive_text": "The sample consists of an amorphous copolyimide matrix reinforced with silica, synthesized from 4,4'-(hexafluoroisopropylidene)diphthalic anhydride (6FDA), 4,4'-oxydianiline (80 mol%), and 2,7-diamino-9-fluorenol (20 mol%). The composite incorporates 12.5 wt% silica generated through the addition of TEOS, which acts as a crosslinking phase within the polymer network. Processing involved the synthesis of polyamic acid in DMAc, followed by spin coating and a multi-step thermal curing process ranging from 80°C to 350°C to ensure imidization. The resulting hierarchical structure exhibits dispersed silica particles with diameters between 360 and 440 nm, and the dielectric properties were characterized using an LCR meter at 1 kHz under nitrogen purge with sputtered gold electrodes.",
      "reasoning_analysis": "Increasing Factors: The incorporation of 12.5 wt% silica introduces an inorganic phase with higher electronic polarizability compared to the fluorinated polymer matrix, inherently driving the dielectric constant upward. Additionally, the presence of polar hydroxyl groups in the 2,7-diamino-9-fluorenol monomer and ether linkages in the 4,4'-oxydianiline monomer contribute to dipolar polarization. The dispersed silica particles (360-440 nm) create significant polymer-filler interfaces that can induce Maxwell-Wagner-Sillars interfacial polarization, particularly at the measurement frequency of 1 kHz. Decreasing Factors: The use of 4,4'-(hexafluoroisopropylidene)diphthalic anhydride (6FDA) introduces fluorine atoms, which possess low electronic polarizability and increase free volume, significantly suppressing the dielectric constant. The bulky fluorene groups in the diamine component further increase fractional free volume, reducing the density of polarizable units per unit volume. Furthermore, the high-temperature thermal curing history ensures complete imidization, removing highly polar carboxylic acid and amide groups associated with the polyamic acid precursor. Dominant Factor: The intrinsic low polarizability of the fluorinated backbone and the increased free volume from bulky side groups qualitatively dominate the dielectric behavior by establishing a low baseline permittivity characteristic of fluorinated polyimides. However, the silica loading and interfacial effects act as significant modifying factors that prevent the dielectric constant from reaching the ultra-low values observed in pristine fluorinated homopolymers."
    },
    "analysis_without_hierarchical_structure": {
