Repository: hhtrick/HHT-code

# HHT training framework

This directory contains model training, embedding precomputation, inference, article-level baselines and the curated datasets. All commands below assume that the working directory is `train_code/`.

## 3. Datasets and fixed partitions

Each main dataset is a JSON array at `dataset/{property}/{property}.json`. Entries contain source metadata, `chemical_composition`, `processing_history`, `hierarchical_structure`, `properties`, and two generated-analysis objects. Targets are stored as `properties[property]["value"]`; source metadata and target values are not predictive input fields.

| Property | Train | Validation | Test | Total |
|---|---:|---:|---:|---:|

File: train_code/dataset/eps/eps.json (part 161 of 190)
[
      "descriptive_text": "The sample consists of a copolyimide derived from 4,4'-(hexafluoroisopropylidene)diphthalic anhydride (6FDA), 4,4'-oxydianiline (ODA), and 2,7-diamino-9-fluorenol (DAF), with ODA and DAF incorporated at 80 mol% and 20 mol% ratios relative to the total diamine content, respectively. To enhance structural integrity, the polymer matrix was modified with 12.5 wt% silica via the addition of tetraethyl orthosilicate (TEOS) during the polyamic acid synthesis in dimethylacetamide (DMAc). The resulting solution was spin-coated onto substrates using a two-step protocol and subsequently thermally cured through a stepped heating regime ranging from 80°C to 350°C to facilitate imidization and silica network formation without hydrofluoric acid treatment. The dielectric constant was ultimately characterized using an LCR meter at 1 kHz under nitrogen purge with sputtered gold electrodes.",
      "reasoning_analysis": "Increasing Factors: The incorporation of 12.5 wt% silica introduces a network of polar Si-O bonds which generally exhibit higher electronic and orientational polarizability compared to the fluorinated organic matrix, driving the eps upward. Additionally, the presence of the hydroxyl group within the 2,7-diamino-9-fluorenol monomer introduces permanent dipoles that can contribute to orientational polarization, and the inherent polarity of the imide rings and ether linkages in the backbone further supports an increase in permittivity. Decreasing Factors: The hexafluoroisopropylidene groups in the 6FDA monomer contain fluorine atoms with low electronic polarizability and high electronegativity, which significantly reduces the material's ability to polarize under an electric field. Furthermore, the bulky fluorene units increase the fractional free volume of the polymer, reducing the density of polarizable groups per unit volume, while the rigorous thermal curing process ensures the removal of the polar DMAc solvent, preventing plasticization effects that would otherwise elevate the eps. Dominant Factor: The volumetric majority of the fluorinated polyimide matrix, characterized by the low electronic polarizability of the carbon-fluorine bonds and the high fractional free volume induced by the bulky fluorene groups, qualitatively dominates the final eps behavior by establishing a baseline favoring reduced permittivity, although the silica network imposes a counteracting upward influence relative to a neat polymer film."
    }
  },
  {
    "doi": "10.1016/j.scriptamat.2006.07.001",
    "title": "Polyvinyl-butyral/lead zirconate titanates composites with high dielectric constant and low dielectric loss",
    "year": 2006,
    "chemical_composition": {
      "repeat_unit_psmiles": null,
      "monomers": [
        {
          "name": "Polyvinyl butyral",
          "smiles": null,
          "ratio_value": 0.15,
          "ratio_unit": "volume fraction"
        }
      ],
      "additives": [
        {
          "name": "Lead zirconate titanates",
          "type": "filler",
          "amount_value": 0.85,
          "amount_unit": "volume fraction"
        }
      ],
      "is_homopolymer": false
    },
    "processing_history": "Blending and hot pressure procedure at about 140°C and 15MPa for 30min. Polished and electroplated by silver-paint. Unpolarized. Dielectric constant measured by HIOKI3532-50 LCR HiTESTER meter in the frequency range from 100Hz to 1MHz at room temperature.",
    "hierarchical_structure": "PZT mean particle size about 100μm. PVB mean particle size about 5μm. Ceramic particles form a connected structure with thin PVB layers adhering on ceramic particle surfaces.",
    "properties": {
      "eps": {
        "value": [
          150
        ],
        "unit": null
      }
    },
    "analysis_with_hierarchical_structure": {
      "descriptive_text": "The sample is a polymer-ceramic composite composed of polyvinyl butyral (PVB) and lead zirconate titanate (PZT) with volume fractions of 0.15 and 0.85, respectively. Fabrication involved a blending and hot pressure procedure at approximately 140°C and 15 MPa for 30 minutes, followed by polishing and electroplating with silver paint to form electrodes. Hierarchical structural analysis indicates a morphology where PZT particles with a mean size of about 100 μm form a connected structure, with thin layers of PVB particles (mean size about 5 μm) adhering to the ceramic surfaces. The dielectric constant was characterized in an unpolarized state using an LCR meter across a frequency range of 100 Hz to 1 MHz at room temperature.",
      "reasoning_analysis": "Increasing Factors: The high volume fraction (0.85) of lead zirconate titanate (PZT), a ferroelectric ceramic with intrinsically high permittivity, serves as the primary driver for elevating the dielectric constant. Furthermore, the processing history involving hot pressure at 15 MPa likely minimizes void content, preventing the inclusion of low-permittivity air pockets that would otherwise reduce the effective eps. The structural connectivity of the ceramic particles suggests a percolation-like pathway that favors electric field distribution within the high-permittivity phase rather than the low-permittivity polymer matrix. Decreasing Factors: The presence of the polyvinyl butyral (PVB) matrix, which possesses a significantly lower intrinsic dielectric constant compared to PZT, dilutes the overall permittivity of the composite. Additionally, the microstructural feature where thin PVB layers adhere to the ceramic particle surfaces introduces interfacial barriers that may act as capacitive layers in series, effectively lowering the total capacitance. The unpolarized state of the ferroelectric PZT phase means the ferroelectric domains are randomly oriented, preventing the maximization of polarization response that would be achieved through poling. Dominant Factor: The dominant factor governing the eps behavior is the high loading and connected structure of the PZT phase. Despite the insulating PVB interphase and the unpolarized state, the 85% volume fraction of the high-permittivity ceramic establishes a baseline eps that is substantially higher than that of the pure polymer, with the structural connectivity ensuring that the dielectric response is primarily dictated by the ferroelectric filler network."
    },
    "analysis_without_hierarchical_structure": {
      "descriptive_text": "The sample consists of a composite material comprising a Polyvinyl butyral matrix with a volume fraction of 0.15 reinforced with Lead zirconate titanates filler at a volume fraction of 0.85. The composite was fabricated via a blending and hot pressure procedure conducted at approximately 140°C and 15MPa for 30 minutes. Following fabrication, the sample was polished and electroplated with silver paint to establish electrodes. The dielectric constant was subsequently characterized using a HIOKI3532-50 LCR HiTESTER meter across a frequency range from 100Hz to 1MHz at room temperature, with the sample remaining in an unpolarized state.",
      "reasoning_analysis": "Increasing Factors: The primary driver for elevated permittivity is the high volume fraction of 0.85 for the Lead zirconate titanates filler, which is a ferroelectric ceramic possessing an intrinsically high dielectric constant compared to polymeric materials. Additionally, the hot pressure processing history at 140°C and 15MPa likely enhances particle packing density and minimizes void content within the composite, reducing the presence of air pockets which have a dielectric constant near unity and would otherwise diminish the effective permittivity. Decreasing Factors: The Polyvinyl butyral matrix, constituting a 0.15 volume fraction, possesses a significantly lower intrinsic dielectric constant than the ceramic filler, thereby diluting the overall composite response relative to the pure filler material. Furthermore, the characterization across a frequency range extending to 1MHz may induce dielectric relaxation phenomena where dipole orientation cannot fully keep pace with the alternating field, leading to a frequency-dependent decrease in permittivity. Dominant Factor: The high loading of the ferroelectric ceramic filler qualitatively dominates the dielectric behavior; despite the diluting effect of the polymer matrix and potential frequency dispersion, the intrinsic high permittivity of the Lead zirconate titanates at 85% volume fraction establishes a high baseline eps for the composite system."
    }
  },
  {
    "doi": null,
    "title": "Structural, Morphological, Thermal, Dielectric, and Electrical Properties of Alumina Nanoparticles Filled PVA–PVP Blend Matrix-Based Polymer Nanocomposites",
    "year": 2018,
    "chemical_composition": {
      "repeat_unit_psmiles": null,
      "monomers": [
        {
          "name": "Vinyl alcohol",
          "smiles": "C=CO",
          "ratio_value": 50,
          "ratio_unit": "wt%"
        },
        {
          "name": "N-Vinylpyrrolidone",
          "smiles": "C=CN1C(=O)CCC1",
          "ratio_value": 50,
          "ratio_unit": "wt%"
        }
      ],
      "additives": [
        {
          "name": "Alumina nanoparticles",
          "type": "filler",
          "amount_value": 3,
          "amount_unit": "wt%"
        }
      ],
      "is_homopolymer": false
    },
    "processing_history": "Solution-cast method using deionized water, dried at room temperature for one week, vacuum dried. Dielectric constant measured by Dielectric Relaxation Spectroscopy (DRS) using Agilent 4284A LCR meter at 20 Hz, 30 °C, 1 V.",
    "hierarchical_structure": "Predominantly amorphous, miscible blend. Crystallinity Xc = 1.49%.",
    "properties": {
      "eps": {
        "value": [
          3.8
        ],
        "unit": null
      }
    },
    "analysis_with_hierarchical_structure": {
      "descriptive_text": "The sample comprises a miscible copolymer system consisting of Vinyl alcohol and N-Vinylpyrrolidone monomers in equal 50 wt% proportions, reinforced with 3 wt% Alumina nanoparticles. Fabrication was achieved via a solution-cast method using deionized water, followed by ambient drying at room temperature for one week and subsequent vacuum drying to ensure solvent removal. Structural analysis reveals a predominantly amorphous morphology with a minimal crystallinity degree of 1.49%. Dielectric characterization was performed using Dielectric Relaxation Spectroscopy at 20 Hz and 30 °C with an applied voltage of 1 V.",
      "reasoning_analysis": "Increasing Factors: The chemical composition features highly polar hydroxyl groups from Vinyl alcohol and polar amide moieties from N-Vinylpyrrolidone, which possess large dipole moments that contribute significantly to orientation polarization. The inclusion of Alumina nanoparticles, a ceramic filler with an inherently higher dielectric constant than the organic matrix, introduces interfacial polarization effects that drive the eps upward. Additionally, the predominantly amorphous hierarchical structure allows for greater chain segment mobility compared to crystalline regions, facilitating dipole alignment at the low measurement frequency of 20 Hz. Decreasing Factors: The extensive hydrogen bonding network formed between the hydroxyl and carbonyl groups can restrict local segmental motion, potentially limiting the ability of dipoles to fully orient with the electric field. Furthermore, the vacuum drying step in the processing history removes residual water, preventing the substantial eps increase typically associated with moisture absorption in hygroscopic polyalcohol-based systems. Dominant Factor: The high density of intrinsic polar functional groups within the copolymer backbone, combined with the high-permittivity contribution from the Alumina filler, qualitatively dominates the dielectric response. While hydrogen bonding imposes some restriction on mobility, the sheer magnitude of the dipole moments and the interfacial effects from the ceramic filler drive the eps higher relative to non-polar or neat polymer systems."
    },
    "analysis_without_hierarchical_structure": {
      "descriptive_text": "The sample comprises a copolymer derived from vinyl alcohol and N-vinylpyrrolidone monomers in an equal 50 wt% ratio, compounded with 3 wt% alumina nanoparticles as a filler. The composite was fabricated via a solution-cast method utilizing deionized water, followed by ambient drying at room temperature for one week and subsequent vacuum drying to remove residual solvent. Dielectric characterization was performed using Dielectric Relaxation Spectroscopy with an Agilent 4284A LCR meter at a frequency of 20 Hz and a temperature of 30 °C under an applied voltage of 1 V.",
      "reasoning_analysis": "Increasing Factors: The chemical composition features highly polar functional groups, specifically hydroxyl groups from vinyl alcohol and amide/carbonyl groups from N-vinylpyrrolidone, which possess large dipole moments capable of significant orientation polarization. Additionally, the incorporation of alumina nanoparticles introduces interfacial areas that can lead to Maxwell-Wagner-Sillars interfacial polarization, particularly effective at the low measurement frequency of 20 Hz. The low-frequency measurement condition itself allows sufficient time for slow dipole relaxations and interfacial charge accumulations to contribute fully to the permittivity. Decreasing Factors: The extensive hydrogen bonding network likely formed between the hydroxyl and pyrrolidone groups may restrict segmental chain mobility, thereby hindering the reorientation of dipoles under an electric field. Furthermore, the rigid alumina filler can constrain polymer chain dynamics at the polymer-filler interface, reducing the contributory volume of the polymer matrix. The vacuum drying step in the processing history aims to remove residual water, which, if present, would act as a high-permittivity plasticizer; its removal prevents an artificial inflation of the dielectric constant. Dominant Factor: The intrinsic high density of polar functional groups within the copolymer backbone, combined with the low-frequency measurement window that maximizes dipole alignment and interfacial polarization effects, qualitatively dominates the dielectric behavior, driving the permittivity higher relative to non-polar polymer systems despite the mobility restrictions imposed by hydrogen bonding and filler addition."
    }
  },
  {
    "doi": "10.1002/marc.202400200",
    "title": "Crosslinking Vinyl-Addition Polynorbornenes via Difunctional Diazirines to Generate Low Dielectric-Constant and Low Dielectric-Loss Thermosets",
    "year": 2024,
    "chemical_composition": {
      "repeat_unit_psmiles": null,
      "monomers": [
        {
          "name": "5-hexyl-2-norbornene",
          "smiles": "CCCCCC1CC2C=CC1C2",
          "ratio_value": null,
          "ratio_unit": null
        }
      ],
      "additives": [
        {
          "name": "Diazirine 3",
          "type": "crosslinker",
          "amount_value": 2.5,
          "amount_unit": "pphr"
        }
      ],
      "is_homopolymer": true
    },
    "processing_history": "Poly(HNB, 191K) film with Diazirine 3. Photo cure condition: 1500 mJ cm-2 (365 nm). Dielectric constant measured by Vector Network Analyzer at 10 GHz using resonance cavity method.",
    "hierarchical_structure": "Thermoset, crosslinked, insoluble in THF.",
    "properties": {
      "eps": {
        "value": [
          2.34
        ],
        "unit": null
      }
    },
    "analysis_with_hierarchical_structure": {
      "descriptive_text": "The sample is a thermoset film derived from a poly(5-hexyl-2-norbornene) homopolymer precursor with a molecular weight of 191,000 g/mol, incorporated with 2.5 pphr of Diazirine 3 as a crosslinking agent. The material was subjected to photo-curing at 365 nm with a dose of 1500 mJ cm-2 to establish a crosslinked network, rendering the final structure insoluble in tetrahydrofuran. Dielectric characterization was performed using a Vector Network Analyzer at 10 GHz employing the resonance cavity method.",
      "reasoning_analysis": "Increasing Factors: The incorporation of Diazirine 3 introduces nitrogen-containing heterocyclic structures which possess higher electronic polarizability compared to the pure hydrocarbon matrix, potentially elevating the dielectric constant. Furthermore, the photo-curing processing history induces crosslinking that reduces chain mobility and typically decreases fractional free volume by locking the polymer chains into a denser network configuration, which increases the number of polarizable units per unit volume. Decreasing Factors: The fundamental chemical composition consists of a poly(5-hexyl-2-norbornene) backbone characterized by non-polar C-C and C-H bonds, which inherently limits dipolar polarization mechanisms. The presence of bulky hexyl side chains increases the fractional free volume due to steric hindrance, thereby reducing the overall density of polarizable matter. Additionally, the high measurement frequency of 10 GHz ensures that only electronic and atomic polarizability contribute to the dielectric constant, as slower orientational polarization mechanisms are frozen out. Dominant Factor: The intrinsic non-polar nature of the cyclic olefin backbone and the aliphatic side chains qualitatively dominates the dielectric behavior. While the crosslinker and network densification exert an upward influence, the overwhelming abundance of low-polarizability hydrocarbon bonds in the homopolymer matrix serves as the primary factor suppressing the dielectric constant relative to polymers containing polar functional groups."
    },
    "analysis_without_hierarchical_structure": {
      "descriptive_text": "The sample consists of a poly(5-hexyl-2-norbornene) homopolymer film with a molecular weight of approximately 191k, incorporated with 2.5 pphr of Diazirine 3 acting as a crosslinking agent. The material was subjected to photo-curing under 365 nm UV irradiation at an energy density of 1500 mJ cm-2 to induce network formation. Following processing, the dielectric constant was characterized using a Vector Network Analyzer at 10 GHz employing the resonance cavity method.",
      "reasoning_analysis": "Increasing Factors: The processing history involves photo-curing with Diazirine 3, which establishes a covalent crosslinked network that reduces fractional free volume within the film. This densification increases the number of polarizable electrons per unit volume, qualitatively driving the dielectric constant higher. Additionally, the cycloaliphatic norbornene backbone possesses slightly higher electronic polarizability compared to purely linear aliphatic chains. Decreasing Factors: The chemical composition features a 5-hexyl side group on the norbornene repeat unit, which is a long non-polar aliphatic chain. This group introduces significant steric bulk that increases free volume and reduces overall material density, thereby lowering the dielectric constant. Furthermore, the absence of highly polar functional groups limits any orientational polarization contributions. Dominant Factor: The intrinsic non-polar nature of the hexyl-substituted hydrocarbon backbone is the dominant factor. While crosslinking densifies the matrix, the substantial free volume introduced by the hexyl side chains and the lack of permanent dipoles in the chemical composition qualitatively dictate a low dielectric constant response relative to polar polymers."
    }
  },
  {
    "doi": null,
    "title": "Structural, Morphological, Thermal, Dielectric, and Electrical Properties of Alumina Nanoparticles Filled PVA–PVP Blend Matrix-Based Polymer Nanocomposites",
    "year": 2018,
    "chemical_composition": {
      "repeat_unit_psmiles": null,
      "monomers": [
        {
          "name": "Vinyl alcohol",
          "smiles": "C=CO",
          "ratio_value": 50,
          "ratio_unit": "wt%"
        },
        {
          "name": "N-Vinylpyrrolidone",
          "smiles": "C=CN1C(=O)CCC1",
          "ratio_value": 50,
          "ratio_unit": "wt%"
        }
      ],
      "additives": [
        {
          "name": "Alumina nanoparticles",
          "type": "filler",
          "amount_value": 1,
          "amount_unit": "wt%"
        }
      ],
      "is_homopolymer": false
    },
    "processing_history": "Solution-cast method using deionized water, dried at room temperature for one week, vacuum dried. Dielectric constant measured by Dielectric Relaxation Spectroscopy (DRS) using Agilent 4284A LCR meter at 1 MHz, 30 °C, 1 V.",
    "hierarchical_structure": "Predominantly amorphous, miscible blend. Crystallinity Xc = 1.23%.",
    "properties": {
      "eps": {
        "value": [
          2.8
        ],
        "unit": null
      }
    },
    "analysis_with_hierarchical_structure": {
      "descriptive_text": "The sample comprises a miscible system composed of Vinyl alcohol and N-Vinylpyrrolidone units in a 50 wt% ratio each, incorporated with 1 wt% Alumina nanoparticles as a filler. The material was fabricated via a solution-cast method using deionized water, followed by ambient drying for one week and subsequent vacuum drying to remove residual solvent. Structural characterization reveals a predominantly amorphous morphology with a negligible crystallinity degree of 1.23%. The dielectric properties were evaluated using Dielectric Relaxation Spectroscopy at 1 MHz and 30 °C under an applied voltage of 1 V.",
      "reasoning_analysis": "Increasing Factors: The presence of highly polar functional groups, specifically hydroxyl groups from Vinyl alcohol and carbonyl groups within the pyrrolidone rings, facilitates strong dipolar orientation polarization, intrinsically driving the dielectric constant higher. Additionally, the incorporation of Alumina nanoparticles, which possess a higher intrinsic permittivity than the organic matrix, contributes to an increase in eps through interfacial polarization effects. The predominantly amorphous structure allows for greater segmental mobility compared to crystalline regions, further enabling dipole alignment with the electric field. Decreasing Factors: The measurement frequency of 1 MHz may exceed the relaxation frequency of slower segmental motions, limiting the full contribution of large-scale dipole reorientation to the measured eps. Furthermore, extensive hydrogen bonding between the polymer chains, while promoting miscibility, can restrict the rotational freedom of the polar groups, thereby dampening the dielectric response. The small degree of crystallinity also imposes minor constraints on chain mobility, and the vacuum drying process mitigates the potentially significant dielectric contribution of residual water from the aqueous casting solvent. Dominant Factor: The high density of polar functional groups within the predominantly amorphous matrix qualitatively dominates the dielectric behavior, establishing a baseline eps significantly higher than non-polar polymers, although the high measurement frequency and potential restriction from hydrogen bonding networks modulate the magnitude of this response."
    },
    "analysis_without_hierarchical_structure": {
      "descriptive_text": "The sample comprises a copolymer system formed from Vinyl alcohol and N-Vinylpyrrolidone monomers at a 50 wt% ratio each, reinforced with 1 wt% Alumina nanoparticles. Fabrication was achieved via a solution-cast method using deionized water, followed by ambient drying for one week and subsequent vacuum drying. The dielectric constant was evaluated using Dielectric Relaxation Spectroscopy with an Agilent 4284A LCR meter at 1 MHz, 30 °C, and 1 V.",
      "reasoning_analysis": "Increasing Factors: The chemical composition features highly polar functional groups, specifically the hydroxyl groups from vinyl alcohol and the carbonyl-containing lactam rings from N-vinylpyrrolidone, which possess strong permanent dipole moments that align with the electric field to increase the dielectric constant. Additionally, the inclusion of alumina nanoparticles, which typically exhibit a higher permittivity than the organic polymer matrix, introduces interfacial regions that can enhance overall polarization. The aqueous processing history also raises the possibility of residual moisture retention within the hygroscopic polymer network, which would significantly elevate the dielectric constant due to water's high dipole moment. Decreasing Factors: The vacuum drying step in the processing history acts to remove volatile solvents and absorbed water, thereby reducing the concentration of high-permittivity moisture that would otherwise inflate the dielectric constant. Furthermore, the rigid ceramic nanoparticles may restrict the segmental mobility of the polymer chains at the interface, potentially hindering the full orientation of polymer dipoles in response to the applied field, while the measurement frequency of 1 MHz may exceed the relaxation time of slower interfacial polarization mechanisms. Dominant Factor: While the rigid filler and drying process mitigate some polarization effects, the intrinsic high polarity of the copolymer backbone combined with the hygroscopic nature of the matrix suggests that the potential presence of trace residual water molecules is the dominant dynamic factor, as even minute amounts of trapped moisture can disproportionately increase the dielectric constant relative to the solid-state contributions of the polymer and filler."
    }
  },
  {
    "doi": "10.1002/marc.202400200",
    "title": "Crosslinking Vinyl-Addition Polynorbornenes via Difunctional Diazirines to Generate Low Dielectric-Constant and Low Dielectric-Loss Thermosets",
    "year": 2024,
    "chemical_composition": {
      "repeat_unit_psmiles": null,
      "monomers": [
        {
          "name": "5-hexyl-2-norbornene",
          "smiles": "CCCCCC1CC2C=CC1C2",
          "ratio_value": null,
          "ratio_unit": null
        }
      ],
      "additives": [
        {
          "name": "Diazirine 3",
          "type": "crosslinker",
          "amount_value": 5,
          "amount_unit": "pphr"
        }
      ],
      "is_homopolymer": true
    },
    "processing_history": "Poly(HNB, 191K) film with Diazirine 3. Thermal cure condition A: 130 °C for 60 min under N2. Dielectric constant measured by Vector Network Analyzer at 10 GHz using resonance cavity method.",
    "hierarchical_structure": "Thermoset, crosslinked, insoluble in THF.",
    "properties": {
      "eps": {
        "value": [
          2.38
        ],
        "unit": null
      }
    },
    "analysis_with_hierarchical_structure": {
      "descriptive_text": "The sample is a poly(5-hexyl-2-norbornene) homopolymer with a molecular weight of 191,000 g/mol, formulated with 5 pphr of Diazirine 3 serving as a crosslinking agent. Processed as a film, the material was subjected to thermal curing at 130 °C for 60 minutes under a nitrogen atmosphere to generate a crosslinked thermoset network that is insoluble in tetrahydrofuran. The dielectric constant was characterized using a Vector Network Analyzer at 10 GHz employing the resonance cavity method.",
      "reasoning_analysis": "Increasing Factors: The thermal curing process induces crosslinking via Diazirine 3, which reduces free volume and increases the density of the polymer network, thereby increasing the number of polarizable units per unit volume and potentially raising the dielectric constant. Additionally, the alicyclic norbornene backbone exhibits higher electronic polarizability compared to purely linear aliphatic structures. Decreasing Factors: The incorporation of long hexyl side chains introduces substantial non-polar aliphatic content and increases free volume, which inherently lowers the dielectric constant. Furthermore, the crosslinked structure restricts segmental chain mobility, suppressing orientational polarization mechanisms, particularly at the high measurement frequency of 10 GHz where dipolar relaxation is minimized. Dominant Factor: The chemical composition dominated by non-polar hydrocarbon structures, specifically the norbornene backbone and hexyl side chains, is the primary determinant, ensuring that the dielectric constant remains low and governed primarily by electronic polarization despite the densification effects of the crosslinking processing history."
    },
    "analysis_without_hierarchical_structure": {
      "descriptive_text": "The sample consists of a high molecular weight poly(5-hexyl-2-norbornene) homopolymer film incorporating 5 pphr of Diazirine 3 as a crosslinking agent. The material underwent a thermal curing process at 130 °C for 60 minutes under a nitrogen atmosphere to facilitate network formation. The dielectric constant was characterized using a Vector Network Analyzer at 10 GHz via the resonance cavity method.",
      "reasoning_analysis": "Increasing Factors: The incorporation of Diazirine 3 and subsequent thermal curing at 130 °C promotes crosslinking, which reduces the fractional free volume within the polymer matrix. This densification increases the number of polarizable units per unit volume, thereby driving the dielectric constant upward. Additionally, the confinement of chain segments within the crosslinked network restricts local relaxation modes, potentially stabilizing the permittivity against thermal fluctuations. Decreasing Factors: The chemical composition is based on a polynorbornene backbone with hexyl side chains, consisting almost entirely of non-polar carbon-hydrogen bonds which possess low electronic polarizability compared to heteroatom-containing polymers. Furthermore, the bulky hexyl substituents inherently increase the free volume due to steric hindrance, which lowers the overall material density and reduces the dielectric constant. The measurement frequency of 10 GHz also limits the contribution of orientational polarization, restricting the permittivity primarily to electronic and atomic components. Dominant Factor: The intrinsic low polarizability of the aliphatic hydrocarbon structure dominates the final dielectric behavior, establishing a low baseline permittivity. While the crosslinking process increases density, the fundamental chemical nature of the C-H rich backbone and the free volume introduced by the hexyl side chains qualitatively dictate a low dielectric constant regime, rendering the composition the primary determinant over the processing-induced densification."
    }
  },
  {
    "doi": "10.1016/j.scriptamat.2006.07.001",
    "title": "Polyvinyl-butyral/lead zirconate titanates composites with high dielectric constant and low dielectric loss",
    "year": 2006,
    "chemical_composition": {
      "repeat_unit_psmiles": null,
      "monomers": [
        {
          "name": "Polyvinyl butyral",
          "smiles": null,
          "ratio_value": 0.15,
          "ratio_unit": "volume fraction"
        }
      ],
      "additives": [
        {
          "name": "Lead zirconate titanates",
          "type": "filler",
          "amount_value": 0.85,
          "amount_unit": "volume fraction"
        }
      ],
      "is_homopolymer": false
    },
    "processing_history": "Blending and hot pressure procedure at about 140°C and 15MPa for 30min. Polished and electroplated by silver-paint. Electrically polarized along the thickness direction in silicone oil at 3–5kV/mm and 70°C for 25min. Dielectric constant measured by HIOKI3532-50 LCR HiTESTER meter in the frequency range from 100Hz to 1MHz at room temperature.",
    "hierarchical_structure": "PZT mean particle size about 100μm. PVB mean particle size about 5μm. Ceramic particles form a connected structure with thin PVB layers adhering on ceramic particle surfaces.",
    "properties": {
      "eps": {
        "value": [
          155
        ],
        "unit": null
      }
    },
    "analysis_with_hierarchical_structure": {
      "descriptive_text": "The sample consists of a polymer-ceramic composite comprising Polyvinyl butyral and Lead zirconate titanates with volume fractions of 0.15 and 0.85, respectively. The material was fabricated via a blending and hot pressure procedure at approximately 140°C and 15MPa for 30 minutes, followed by polishing and electroplating with silver paint to establish electrodes. Electrical polarization was conducted along the thickness direction in silicone oil at 70°C under a field of 3-5kV/mm for 25 minutes. Microstructurally, the Lead zirconate titanates particles possess a mean size of about 100μm while the Polyvinyl butyral particles are approximately 5μm, forming a connected ceramic structure with thin Polyvinyl butyral layers adhering to the ceramic particle surfaces. The dielectric constant was subsequently characterized using an LCR HiTESTER meter across a frequency range of 100Hz to 1MHz at room temperature.",
      "reasoning_analysis": "Increasing Factors: The high volume fraction of 0.85 for Lead zirconate titanates, a ferroelectric ceramic with intrinsically high dielectric permittivity, serves as the primary driver for elevating the effective eps. The processing history involving hot pressure ensures high densification and minimizes void content, which would otherwise lower the permittivity. Furthermore, the electrical polarization treatment aligns the ferroelectric domains within the ceramic phase, maximizing the dipolar contribution to the dielectric response. The hierarchical structure where ceramic particles form a connected structure facilitates a percolation pathway for the electric field, preventing the low-permittivity polymer from completely isolating the ceramic grains. Decreasing Factors: The inclusion of Polyvinyl butyral, which possesses a significantly lower intrinsic dielectric constant compared to the ceramic, dilutes the overall permittivity. Specifically, the structural description notes thin polymer layers adhering to ceramic particle surfaces; these layers act as capacitive barriers in series with the ceramic grains, which can restrict the effective polarization and reduce the macroscopic eps relative to pure bulk ceramic. Additionally, interfacial defects between the disparate particle sizes could introduce minor interfacial polarization losses that detract from the ideal dielectric performance. Dominant Factor: The connected structure of the high-permittivity ceramic phase combined with its high volume fraction qualitatively dominates the dielectric behavior. While the polymer matrix introduces series capacitance effects that lower the value relative to pure ceramic, the percolation of the ceramic phase ensures that the effective eps remains heavily weighted towards the high values of the filler rather than the low values of the polymer binder."
    },
    "analysis_without_hierarchical_structure": {
      "descriptive_text": "The sample is a composite material comprising a Polyvinyl butyral matrix with a volume fraction of 0.15 reinforced with Lead zirconate titanates filler at a volume fraction of 0.85. The composite was fabricated via a blending and hot pressure procedure conducted at approximately 140°C and 15MPa for 30 minutes. Following fabrication, the sample was polished and electroplated with silver paint to establish electrodes. To induce piezoelectric activity, the material was electrically polarized along the thickness direction while submerged in silicone oil at 70°C under an electric field of 3–5kV/mm for 25 minutes. The dielectric constant was subsequently characterized using a HIOKI3532-50 LCR HiTESTER meter across a frequency range of 100Hz to 1MHz at room temperature.",
      "reasoning_analysis": "Increasing Factors: The substantial volume fraction of 0.85 for the Lead zirconate titanates filler serves as the primary driver for high permittivity, as ferroelectric ceramics inherently possess dielectric constants orders of magnitude higher than polymeric matrices. Additionally, the hot pressure processing at 15MPa and 140°C promotes densification and reduces porosity; since air voids exhibit a dielectric constant near unity, minimizing void content effectively maximizes the active material density and interfacial contact, thereby enhancing the overall eps. Decreasing Factors: The Polyvinyl butyral matrix, occupying 0.15 volume fraction, acts as a low-permittivity diluent that disrupts the continuity of the high-permittivity ceramic network, inherently lowering the composite's effective dielectric constant relative to bulk ceramic. Furthermore, the electrical poling process aligns ferroelectric domains, which may restrict domain wall motion contributions to the dielectric response compared to an unpoled state, potentially limiting the maximum achievable permittivity. Dominant Factor: The high loading of the Lead zirconate titanates filler qualitatively dominates the dielectric behavior. At 85 volume percent, the ceramic phase exceeds typical percolation thresholds for dielectric properties, ensuring that the high intrinsic permittivity of the filler dictates the bulk response despite the presence of the low-permittivity polymer matrix and processing-induced domain alignment."
    }
  },
  {
    "doi": "10.1002/marc.202400200",
    "title": "Crosslinking Vinyl-Addition Polynorbornenes via Difunctional Diazirines to Generate Low Dielectric-Constant and Low Dielectric-Loss Thermosets",
    "year": 2024,
    "chemical_composition": {
      "repeat_unit_psmiles": null,
      "monomers": [
        {
          "name": "5-hexyl-2-norbornene",
          "smiles": "CCCCCC1CC2C=CC1C2",
          "ratio_value": null,
          "ratio_unit": null
        }
      ],
      "additives": [
        {
          "name": "Diazirine 3",
          "type": "crosslinker",
          "amount_value": 5,
          "amount_unit": "pphr"
        }
      ],
      "is_homopolymer": true
    },
    "processing_history": "Poly(HNB, 191K) film with Diazirine 3. Photo cure condition: 1500 mJ cm-2 (365 nm). Dielectric constant measured by Vector Network Analyzer at 10 GHz using resonance cavity method.",
    "hierarchical_structure": "Thermoset, crosslinked, insoluble in THF.",
    "properties": {
      "eps": {
        "value": [
          2.31
        ],
        "unit": null
      }
    },
    "analysis_with_hierarchical_structure": {
      "descriptive_text": "The sample comprises a crosslinked homopolymer film synthesized from 5-hexyl-2-norbornene monomers and formulated with 5 pphr of Diazirine 3 acting as a crosslinking agent. Designated as Poly(HNB, 191K), the material underwent photo-curing at 365 nm with an energy dose of 1500 mJ cm-2 to yield a thermoset network structure that is insoluble in tetrahydrofuran. The dielectric properties were subsequently evaluated using a Vector Network Analyzer at 10 GHz employing the resonance cavity method.",
