Repository: hhtrick/HHT-code

# HHT training framework

This directory contains model training, embedding precomputation, inference, article-level baselines and the curated datasets. All commands below assume that the working directory is `train_code/`.

## 3. Datasets and fixed partitions

Each main dataset is a JSON array at `dataset/{property}/{property}.json`. Entries contain source metadata, `chemical_composition`, `processing_history`, `hierarchical_structure`, `properties`, and two generated-analysis objects. Targets are stored as `properties[property]["value"]`; source metadata and target values are not predictive input fields.

| Property | Train | Validation | Test | Total |
|---|---:|---:|---:|---:|

File: train_code/dataset/eps/eps.json (part 162 of 190)
[
      "reasoning_analysis": "Increasing Factors: The formation of a crosslinked network via Diazirine 3 increases the packing density and reduces free volume compared to a linear analog, which enhances the electronic polarizability per unit volume and tends to raise the eps. Additionally, the cyclic norbornene backbone possesses a higher molar refraction than linear aliphatic chains, contributing to a slightly higher baseline permittivity. Decreasing Factors: The chemical composition is dominated by non-polar hydrocarbon structures, including hexyl side chains and the norbornene backbone, which lack strong permanent dipoles necessary for significant orientational polarization. The flexible hexyl side chains introduce additional free volume that lowers the density of polarizable units, and the rigid crosslinked network restricts segmental mobility, suppressing any potential dipolar relaxation contributions at the measurement frequency. Dominant Factor: The intrinsic non-polar character of the hydrocarbon-based monomer structure is the dominant factor determining the eps. While crosslinking influences density and mobility, the absence of high-dipole moment functional groups dictates a fundamentally low dielectric constant response typical of polyolefin derivatives at 10 GHz."
    },
    "analysis_without_hierarchical_structure": {
      "descriptive_text": "The sample comprises a poly(5-hexyl-2-norbornene) homopolymer with a molecular weight of 191K, formulated with 5 pphr of Diazirine 3 serving as a crosslinker. The film was subjected to photo-curing conditions utilizing 365 nm UV irradiation at a dose of 1500 mJ cm-2 to establish the crosslinked network, and the dielectric constant was subsequently evaluated using a Vector Network Analyzer at 10 GHz employing the resonance cavity method.",
      "reasoning_analysis": "Increasing Factors: The incorporation of Diazirine 3 introduces nitrogen-containing functional groups into the matrix, which possess higher electronic polarizability compared to the pure hydrocarbon backbone, thereby tending to increase the dielectric constant. Additionally, the photo-curing process induces crosslinking, which reduces free volume and increases the packing density of the polymer network, potentially leading to a higher dielectric constant based on the Clausius-Mossotti relation. Decreasing Factors: The primary monomer, 5-hexyl-2-norbornene, features a rigid cyclic backbone and a long aliphatic hexyl side chain, both of which are non-polar hydrocarbon structures that minimize dipolar polarization. Specifically, the bulky hexyl groups introduce significant free volume within the film, lowering the overall material density and thereby reducing the dielectric constant, while the high measurement frequency of 10 GHz limits the contribution of any slow orientational polarization mechanisms. Dominant Factor: The intrinsic non-polar character of the poly(5-hexyl-2-norbornene) backbone combined with the substantial free volume generated by the hexyl side chains qualitatively dominates the dielectric behavior, dictating a low dielectric constant regime despite the minor polarity and densification effects introduced by the crosslinker."
    }
  },
  {
    "doi": "10.1002/marc.202400200",
    "title": "Crosslinking Vinyl-Addition Polynorbornenes via Difunctional Diazirines to Generate Low Dielectric-Constant and Low Dielectric-Loss Thermosets",
    "year": 2024,
    "chemical_composition": {
      "repeat_unit_psmiles": null,
      "monomers": [
        {
          "name": "5-hexyl-2-norbornene",
          "smiles": "CCCCCC1CC2C=CC1C2",
          "ratio_value": null,
          "ratio_unit": null
        }
      ],
      "additives": [
        {
          "name": "Diazirine 3",
          "type": "crosslinker",
          "amount_value": 10,
          "amount_unit": "pphr"
        }
      ],
      "is_homopolymer": true
    },
    "processing_history": "Poly(HNB, 191K) film with Diazirine 3. Thermal cure condition A: 130 °C for 60 min under N2. Dielectric constant measured by Vector Network Analyzer at 10 GHz using resonance cavity method.",
    "hierarchical_structure": "Thermoset, crosslinked, insoluble in THF.",
    "properties": {
      "eps": {
        "value": [
          2.35
        ],
        "unit": null
      }
    },
    "analysis_with_hierarchical_structure": {
      "descriptive_text": "The sample comprises a homopolymer derived from 5-hexyl-2-norbornene monomers, indicated as Poly(HNB, 191K), and is modified with 10 pphr of Diazirine 3 serving as a crosslinking agent. Processed into a film, the material underwent thermal curing at 130 °C for 60 minutes under a nitrogen atmosphere to induce network formation. The resulting hierarchical structure is identified as a crosslinked thermoset that is insoluble in tetrahydrofuran, confirming the establishment of a robust network. The dielectric properties were characterized using a Vector Network Analyzer at 10 GHz via the resonance cavity method.",
      "reasoning_analysis": "Increasing Factors: The thermal curing process with Diazirine 3 creates a dense crosslinked network, which increases the packing density and the number of polarizable electrons per unit volume, potentially leading to a modest increase in eps. Additionally, the cycloaliphatic norbornene backbone exhibits higher electronic polarizability compared to simple linear aliphatic chains due to the ring structure, which may contribute to a higher baseline eps. Decreasing Factors: The incorporation of long hexyl side chains introduces significant non-polar aliphatic content and increases free volume within the polymer matrix, both of which act to lower the eps. Furthermore, the crosslinked thermoset structure restricts segmental chain mobility, minimizing orientational polarization contributions, an effect that is particularly pronounced at the high measurement frequency of 10 GHz where dipolar relaxation is suppressed. Dominant Factor: The intrinsic low polarity of the predominantly hydrocarbon composition, defined by the aliphatic hexyl tails and cycloaliphatic norbornene backbone, qualitatively dominates the dielectric behavior. Despite the densification effects from crosslinking, the absence of strong permanent dipoles ensures that the eps is driven primarily by electronic polarization, resulting in an overall low dielectric response relative to polar polymer systems."
    },
    "analysis_without_hierarchical_structure": {
      "descriptive_text": "The sample comprises a poly(5-hexyl-2-norbornene) homopolymer with a molecular weight of 191K, incorporated with Diazirine 3 crosslinker at a loading of 10 pphr. The material was processed into a film and subjected to thermal curing at 130 °C for 60 minutes under a nitrogen atmosphere to facilitate network formation. Dielectric characterization was performed using a Vector Network Analyzer at 10 GHz via the resonance cavity method.",
      "reasoning_analysis": "Increasing Factors: The thermal curing process activates the Diazirine crosslinker, creating a covalent network that reduces fractional free volume compared to the linear precursor, thereby increasing the number density of polarizable atoms per unit volume. Decreasing Factors: The presence of the bulky 5-hexyl side chains on the norbornene backbone introduces significant free volume and consists of non-polar aliphatic hydrocarbons, which inherently possess low electronic polarizability. Furthermore, the crosslinked network restricts segmental chain mobility, minimizing any potential orientational polarization contributions at the measurement frequency of 10 GHz. Dominant Factor: The intrinsic chemical composition, characterized by the non-polar hydrocarbon structure of the hexyl-substituted norbornene backbone, qualitatively dominates the dielectric behavior. While the thermal curing increases material density, the lack of permanent dipoles and the free volume introduced by the aliphatic side chains drive the dielectric constant toward lower values relative to polymers containing polar functional groups or aromatic systems with higher electronic polarizability."
    }
  },
  {
    "doi": null,
    "title": "Structural, Morphological, Thermal, Dielectric, and Electrical Properties of Alumina Nanoparticles Filled PVA–PVP Blend Matrix-Based Polymer Nanocomposites",
    "year": 2018,
    "chemical_composition": {
      "repeat_unit_psmiles": null,
      "monomers": [
        {
          "name": "Vinyl alcohol",
          "smiles": "C=CO",
          "ratio_value": 50,
          "ratio_unit": "wt%"
        },
        {
          "name": "N-Vinylpyrrolidone",
          "smiles": "C=CN1C(=O)CCC1",
          "ratio_value": 50,
          "ratio_unit": "wt%"
        }
      ],
      "additives": [
        {
          "name": "Alumina nanoparticles",
          "type": "filler",
          "amount_value": 3,
          "amount_unit": "wt%"
        }
      ],
      "is_homopolymer": false
    },
    "processing_history": "Solution-cast method using deionized water, dried at room temperature for one week, vacuum dried. Dielectric constant measured by Dielectric Relaxation Spectroscopy (DRS) using Agilent 4284A LCR meter at 1 MHz, 30 °C, 1 V.",
    "hierarchical_structure": "Predominantly amorphous, miscible blend. Crystallinity Xc = 1.49%.",
    "properties": {
      "eps": {
        "value": [
          2.8
        ],
        "unit": null
      }
    },
    "analysis_with_hierarchical_structure": {
      "descriptive_text": "The sample comprises a miscible blend system composed of vinyl alcohol and N-vinylpyrrolidone monomers in equal 50 wt% ratios, reinforced with 3 wt% alumina nanoparticles. Fabricated via a solution-cast method using deionized water, the material underwent ambient drying at room temperature for one week followed by vacuum drying. Structural analysis reveals a predominantly amorphous morphology with a crystallinity degree of 1.49%. Dielectric characterization was performed using Dielectric Relaxation Spectroscopy at 1 MHz and 30 °C under an applied voltage of 1 V.",
      "reasoning_analysis": "Increasing Factors: The presence of highly polar hydroxyl groups from vinyl alcohol and polar lactam rings from N-vinylpyrrolidone introduces significant dipolar moments that enhance orientational polarization. The inclusion of alumina nanoparticles, which typically exhibit a higher intrinsic dielectric constant than the polymer matrix, contributes to increased permittivity through both intrinsic properties and interfacial polarization mechanisms. Additionally, the predominantly amorphous structure minimizes steric restrictions on chain segments, allowing for greater dipole mobility. The aqueous solution-casting processing history may also introduce trace residual moisture within the hygroscopic matrix, which would drastically increase permittivity. Decreasing Factors: The measurement frequency of 1 MHz may exceed the relaxation times of slower dipolar modes associated with the extensive hydrogen bonding network, preventing full dipole alignment. Furthermore, strong intermolecular hydrogen bonding between the polymer chains can restrict the rotational freedom of individual dipoles, dampening the magnitude of orientational polarization. Dominant Factor: The high density of polar functional groups within the amorphous polymer matrix serves as the dominant factor, establishing a high baseline permittivity. While the measurement frequency limits slower relaxations, the intrinsic polarity of the blend combined with the contribution from the high-permittivity alumina filler qualitatively drives the dielectric constant to higher values relative to non-polar polymer systems."
    },
    "analysis_without_hierarchical_structure": {
      "descriptive_text": "The sample comprises a copolymer synthesized from vinyl alcohol and N-vinylpyrrolidone monomers at an equimass ratio of 50 wt% each, reinforced with 3 wt% alumina nanoparticles as a filler. Fabrication was achieved via a solution-cast method using deionized water as the solvent, followed by ambient drying at room temperature for one week and subsequent vacuum drying to ensure solvent removal. The dielectric properties were characterized using Dielectric Relaxation Spectroscopy with an Agilent 4284A LCR meter at a frequency of 1 MHz and a temperature of 30 °C under an applied voltage of 1 V.",
      "reasoning_analysis": "Increasing Factors: The presence of highly polar hydroxyl groups from vinyl alcohol and carbonyl-containing pyrrolidone rings from N-vinylpyrrolidone creates a high density of permanent dipoles within the polymer matrix, which strongly enhances orientational polarization and drives the eps upward. Additionally, the incorporation of alumina nanoparticles, which typically possess a higher dielectric constant than the organic polymer matrix, contributes to an increase in the composite eps through mixture rules, while any residual moisture retained from the aqueous processing history would drastically elevate eps due to water's high permittivity. Decreasing Factors: Extensive hydrogen bonding between the hydroxyl and amide groups may restrict segmental chain mobility and dipole rotation, thereby limiting the magnitude of polarization and reducing eps. Furthermore, the vacuum drying step in the processing history is intended to remove free water and solvent, which mitigates the plasticization effect and prevents the excessive elevation of eps associated with wet samples. Dominant Factor: The intrinsic high polarity of the copolymer backbone, arising from the equimass combination of vinyl alcohol and N-vinylpyrrolidone, qualitatively dominates the dielectric response by establishing a high baseline for dipolar polarization, although the final eps value remains highly sensitive to the efficiency of the vacuum drying process in removing hygroscopically bound water."
    }
  },
  {
    "doi": "10.1002/app.47313",
    "title": "High-Tg porous polyimide films with low dielectric constant derived from spiro-(adamantane-2,90 (20 ,70 -diamino)-fluorene)",
    "year": 2019,
    "chemical_composition": {
      "repeat_unit_psmiles": null,
      "monomers": [
        {
          "name": "spiro-(adamantane-2,9'(2',7'-diamino)-fluorene)",
          "smiles": null,
          "ratio_value": 1,
          "ratio_unit": "molar ratio"
        },
        {
          "name": "4,4'-(hexafluoroisopropylidene)diphthalic anhydride",
          "smiles": null,
          "ratio_value": 1,
          "ratio_unit": "molar ratio"
        }
      ],
      "additives": [
        {
          "name": "PEG-600",
          "type": "pore generator",
          "amount_value": 5,
          "amount_unit": "wt%"
        }
      ],
      "is_homopolymer": false
    },
    "processing_history": "Polycondensation in DMAc at room temperature for 12 h. PEG-600 (5 wt%) added. Solution cast on glass, heated at 80 °C for 12 h and 300 °C for 1 h in N2 for imidization. Thermolysis in air (175–290 °C) to remove PEG. Dielectric constant measured by Concept 80 Broadband Dielectric Spectrometer at 1 MHz, room temperature.",
    "hierarchical_structure": "Amorphous morphology (WAXD). Porous structure with closed pores. Porosity: 4.09%.",
    "properties": {
      "eps": {
        "value": [
          2.68
        ],
        "unit": null
      }
    },
    "analysis_with_hierarchical_structure": {
      "descriptive_text": "The sample is an amorphous porous polyimide synthesized via polycondensation of spiro-(adamantane-2,9'(2',7'-diamino)-fluorene) and 4,4'-(hexafluoroisopropylidene)diphthalic anhydride in a 1:1 molar ratio. During preparation, the polymer was dissolved in DMAc and mixed with 5 wt% PEG-600 serving as a pore generator, followed by solution casting on glass. The film underwent thermal imidization by heating at 80 °C for 12 hours and 300 °C for 1 hour under nitrogen, followed by thermolysis in air between 175–290 °C to remove the PEG template. The resulting material exhibits an amorphous morphology characterized by WAXD, featuring a closed-pore porous structure with a porosity of 4.09%, and its dielectric constant was measured at 1 MHz and room temperature.",
      "reasoning_analysis": "Increasing Factors: The presence of polar imide linkages within the polymer backbone contributes to dipolar polarization, which intrinsically acts to increase the dielectric constant. Additionally, the dense polymer matrix surrounding the pores retains inherent electronic polarizability from the aromatic rings. Decreasing Factors: The incorporation of the 4,4'-(hexafluoroisopropylidene)diphthalic anhydride monomer introduces fluorine atoms, which possess low electronic polarizability and increase fractional free volume, thereby lowering the dielectric constant. The bulky spiro-(adamantane-fluorene) diamine further inhibits chain packing, increasing free volume. Most significantly, the processing history involving the addition and subsequent thermolysis of PEG-600 generates a closed-pore porous structure with 4.09% porosity; since the dielectric constant of air within the pores is approximately 1, this void fraction drastically reduces the effective permittivity of the material. Dominant Factor: While the polar imide groups provide a baseline permittivity, the synergistic effect of the fluorinated groups, the bulky spiro-adamantane structure increasing free volume, and specifically the intentional introduction of porosity via the pore generator method qualitatively dominates the final behavior, driving the dielectric constant significantly lower than that of a dense, non-fluorinated polyimide."
    },
    "analysis_without_hierarchical_structure": {
      "descriptive_text": "The sample is a copolymer synthesized via polycondensation of spiro-(adamantane-2,9'(2',7'-diamino)-fluorene) and 4,4'-(hexafluoroisopropylidene)diphthalic anhydride in DMAc at room temperature. During preparation, 5 wt% PEG-600 was incorporated as a pore generator before the solution was cast on glass. The film underwent thermal imidization by heating at 80 °C for 12 hours followed by 300 °C for 1 hour under a nitrogen atmosphere. Subsequently, thermolysis in air between 175–290 °C was performed to remove the PEG, generating a porous structure. The dielectric constant was characterized using a Concept 80 Broadband Dielectric Spectrometer at 1 MHz and room temperature.",
      "reasoning_analysis": "Increasing Factors: The formation of imide linkages during the thermal curing process introduces polar carbonyl groups and conjugated systems that possess permanent dipole moments, which can orient under an applied electric field and inherently contribute to a higher dielectric constant. Additionally, exposure to air during the thermolysis step may introduce trace moisture or surface hydroxyl groups that could enhance interfacial polarization. Decreasing Factors: The chemical composition features 4,4'-(hexafluoroisopropylidene)diphthalic anhydride, where the strong electronegativity and low polarizability of the fluorine atoms significantly reduce electronic polarization. The bulky spiro-(adamantane-fluorene) diamine moiety increases the fractional free volume by disrupting chain packing, thereby lowering the density of polarizable units per unit volume. Furthermore, the processing history explicitly includes the thermolytic removal of PEG-600, creating air-filled pores within the matrix; since air has a dielectric constant near unity, this porosity drastically lowers the effective dielectric constant of the composite film. Dominant Factor: The reduction in dielectric constant driven by the low polarizability of the fluorine substituents, the high fractional free volume associated with the bulky spiro-adamantane-fluorene architecture, and the intentional introduction of air voids via pore generator removal qualitatively dominates the final behavior. These structural and morphological features collectively suppress the dielectric constant well below that of standard aromatic polyimides, overriding the polar contribution from the imide backbone."
    }
  },
  {
    "doi": "10.1002/app.47313",
    "title": "High-Tg porous polyimide films with low dielectric constant derived from spiro-(adamantane-2,90 (20 ,70 -diamino)-fluorene)",
    "year": 2019,
    "chemical_composition": {
      "repeat_unit_psmiles": null,
      "monomers": [
        {
          "name": "spiro-(adamantane-2,9'(2',7'-diamino)-fluorene)",
          "smiles": null,
          "ratio_value": 1,
          "ratio_unit": "molar ratio"
        },
        {
          "name": "4,4'-(hexafluoroisopropylidene)diphthalic anhydride",
          "smiles": null,
          "ratio_value": 1,
          "ratio_unit": "molar ratio"
        }
      ],
      "additives": [],
      "is_homopolymer": false
    },
    "processing_history": "Polycondensation in DMAc at room temperature for 12 h. Solution cast on glass, heated at 80 °C for 12 h and 300 °C for 1 h in N2 for imidization. Dielectric constant measured by Concept 80 Broadband Dielectric Spectrometer at 1 MHz, room temperature.",
    "hierarchical_structure": "Amorphous morphology (WAXD). Dense film. Porosity: 0%.",
    "properties": {
      "eps": {
        "value": [
          2.89
        ],
        "unit": null
      }
    },
    "analysis_with_hierarchical_structure": {
      "descriptive_text": "The sample is a copolyimide synthesized from spiro-(adamantane-2,9'(2',7'-diamino)-fluorene) and 4,4'-(hexafluoroisopropylidene)diphthalic anhydride in a 1:1 molar ratio. It was prepared via polycondensation in DMAc at room temperature for 12 hours, followed by solution casting on glass and thermal imidization involving heating at 80 °C for 12 hours and 300 °C for 1 hour under a nitrogen atmosphere. The resulting material exhibits an amorphous morphology with a dense film structure and 0% porosity, and its dielectric constant was characterized using a Concept 80 Broadband Dielectric Spectrometer at 1 MHz and room temperature.",
      "reasoning_analysis": "Increasing Factors: The presence of polar imide linkages containing carbonyl groups within the polymer backbone contributes to electronic and orientational polarization, intrinsically supporting a higher dielectric constant. Additionally, the hierarchical structure is defined as a dense film with 0% porosity, meaning there are no air voids to lower the effective permittivity of the bulk material. Decreasing Factors: The incorporation of 4,4'-(hexafluoroisopropylidene)diphthalic anhydride introduces fluorine atoms, which have low electronic polarizability and typically reduce the dielectric constant compared to hydrogenated analogs. The bulky spiro-(adamantane-fluorene) diamine moiety increases the fractional free volume due to steric hindrance, reducing the density of polarizable groups per unit volume. Furthermore, the processing history includes high-temperature thermal imidization at 300 °C, which ensures the complete removal of the polar DMAc solvent and conversion of precursors, eliminating high-permittivity residues that would otherwise elevate the dielectric constant. Dominant Factor: The molecular design strategies employing fluorinated dianhydrides and bulky spiro-adamantane diamines are specifically intended to minimize polarizability and maximize free volume; therefore, these compositional factors qualitatively dominate over the intrinsic polarity of the imide rings and the dense morphology, driving the dielectric constant lower relative to conventional non-fluorinated polyimides."
    },
    "analysis_without_hierarchical_structure": {
      "descriptive_text": "The synthesized material is a copolyimide derived from the equimolar polycondensation of spiro-(adamantane-2,9'(2',7'-diamino)-fluorene) and 4,4'-(hexafluoroisopropylidene)diphthalic anhydride. The polymerization was conducted in dimethylacetamide (DMAc) at room temperature for 12 hours, followed by solution casting onto a glass substrate. Thermal imidization was achieved through a stepwise heating protocol involving treatment at 80 °C for 12 hours and subsequently at 300 °C for 1 hour under a nitrogen atmosphere. The dielectric constant was subsequently characterized using a Concept 80 Broadband Dielectric Spectrometer operating at 1 MHz and room temperature.",
      "reasoning_analysis": "Increasing Factors: The presence of polar carbonyl groups within the imide rings and the extensive aromatic conjugation in the fluorene and adamantane structures contribute to electronic and atomic polarizability, which inherently drives the dielectric constant upward. Additionally, any residual polar solvent molecules from the DMAc casting process, if not fully evaporated, could act as polar impurities increasing the overall permittivity. Decreasing Factors: The incorporation of the hexafluoroisopropylidene (6FDA) moiety introduces fluorine atoms, which possess low electronic polarizability and increase free volume due to their steric bulk, significantly lowering the dielectric constant. Furthermore, the bulky spiro-(adamantane-fluorene) structure disrupts efficient chain packing, creating substantial free volume that reduces the density of polarizable units per unit volume. The high-temperature thermal imidization at 300 °C also ensures the removal of polar polyamic acid precursors and residual solvent, preventing elevation of the dielectric constant. Dominant Factor: The strategic structural design incorporating fluorine atoms and bulky spiro-adamantane groups to maximize free volume and minimize electronic polarizability qualitatively dominates the behavior, driving the dielectric constant lower compared to conventional aromatic polyimides despite the presence of polar imide linkages."
    }
  },
  {
    "doi": null,
    "title": "Structural, Morphological, Thermal, Dielectric, and Electrical Properties of Alumina Nanoparticles Filled PVA–PVP Blend Matrix-Based Polymer Nanocomposites",
    "year": 2018,
    "chemical_composition": {
      "repeat_unit_psmiles": null,
      "monomers": [
        {
          "name": "Vinyl alcohol",
          "smiles": "C=CO",
          "ratio_value": 50,
          "ratio_unit": "wt%"
        },
        {
          "name": "N-Vinylpyrrolidone",
          "smiles": "C=CN1C(=O)CCC1",
          "ratio_value": 50,
          "ratio_unit": "wt%"
        }
      ],
      "additives": [
        {
          "name": "Alumina nanoparticles",
          "type": "filler",
          "amount_value": 5,
          "amount_unit": "wt%"
        }
      ],
      "is_homopolymer": false
    },
    "processing_history": "Solution-cast method using deionized water, dried at room temperature for one week, vacuum dried. Dielectric constant measured by Dielectric Relaxation Spectroscopy (DRS) using Agilent 4284A LCR meter at 20 Hz, 30 °C, 1 V.",
    "hierarchical_structure": "Predominantly amorphous, miscible blend. Crystallinity Xc = 1.45%.",
    "properties": {
      "eps": {
        "value": [
          3.8
        ],
        "unit": null
      }
    },
    "analysis_with_hierarchical_structure": {
      "descriptive_text": "The sample comprises a miscible blend containing equal weight fractions of vinyl alcohol and N-vinylpyrrolidone units, incorporated with 5 wt% alumina nanoparticles as a reinforcing filler. Morphologically, the material is predominantly amorphous with a minimal crystallinity of 1.45%. Processing was conducted via a solution-cast method using deionized water, followed by ambient drying at room temperature for one week and final vacuum drying to eliminate residual solvent. Dielectric characterization was performed using Dielectric Relaxation Spectroscopy at 20 Hz and 30 °C with an applied voltage of 1 V.",
      "reasoning_analysis": "Increasing Factors: The chemical composition features highly polar functional groups, specifically hydroxyl groups from vinyl alcohol and amide groups within the pyrrolidone rings, which facilitate strong dipole orientation polarization under an electric field. Additionally, the inclusion of alumina nanoparticles introduces significant interfacial area between the polymer matrix and the filler, leading to Maxwell-Wagner-Sillars interfacial polarization that is particularly pronounced at the low measurement frequency of 20 Hz. The predominantly amorphous structure further supports higher permittivity by allowing greater segmental mobility for dipole alignment compared to crystalline regions. Decreasing Factors: The vacuum drying step in the processing history aims to remove residual water, which, if retained, would drastically increase permittivity; thus, effective drying acts to lower the eps relative to a hydrated state. Furthermore, the rigid interface formed around the alumina nanoparticles may restrict the segmental motion of adjacent polymer chains, potentially dampening their dipole contribution, while the slight crystallinity (1.45%) imposes physical constraints on chain mobility. Dominant Factor: The intrinsic high polarity of the vinyl alcohol and N-vinylpyrrolidone units establishes a elevated baseline permittivity, but the dominant factor driving the final eps behavior is the interfacial polarization induced by the alumina nanoparticles within the polar matrix at low frequency, which qualitatively enhances the dielectric constant beyond that of the neat polymer blend."
    },
    "analysis_without_hierarchical_structure": {
      "descriptive_text": "The sample comprises a copolymer synthesized from vinyl alcohol and N-vinylpyrrolidone monomers in an equal 50 wt% ratio, incorporated with 5 wt% alumina nanoparticles as a filler. Fabrication was achieved via a solution-cast method using deionized water, followed by drying at room temperature for one week and subsequent vacuum drying to ensure solvent removal. The dielectric constant was evaluated using Dielectric Relaxation Spectroscopy with an Agilent 4284A LCR meter operating at 20 Hz, 30 °C, and 1 V.",
      "reasoning_analysis": "Increasing Factors: The chemical composition includes highly polar functional groups, specifically hydroxyls from vinyl alcohol and amide carbonyls from N-vinylpyrrolidone, which contribute significant dipole moments to enhance orientational polarization. The addition of alumina nanoparticles introduces a phase with higher permittivity than the polymer matrix, promoting interfacial polarization effects that are particularly pronounced at the low measurement frequency of 20 Hz. Decreasing Factors: Strong intermolecular hydrogen bonding between the copolymer chains may restrict segmental mobility and limit the extent of dipole alignment under an electric field. Additionally, the vacuum drying step in the processing history is intended to remove residual water, a highly polar contaminant that would otherwise drastically inflate the dielectric constant. Dominant Factor: The intrinsic high dipole density provided by the equimolar combination of hydroxyl and amide groups in the copolymer backbone qualitatively dominates the dielectric response, establishing a high permittivity baseline that is further augmented by interfacial polarization mechanisms at the filler-matrix interface."
    }
  },
  {
    "doi": "10.1002/app.47313",
    "title": "High-Tg porous polyimide films with low dielectric constant derived from spiro-(adamantane-2,90 (20 ,70 -diamino)-fluorene)",
    "year": 2019,
    "chemical_composition": {
      "repeat_unit_psmiles": null,
      "monomers": [
        {
          "name": "spiro-(adamantane-2,9'(2',7'-diamino)-fluorene)",
          "smiles": null,
          "ratio_value": 1,
          "ratio_unit": "molar ratio"
        },
        {
          "name": "4,4'-(hexafluoroisopropylidene)diphthalic anhydride",
          "smiles": null,
          "ratio_value": 1,
          "ratio_unit": "molar ratio"
        }
      ],
      "additives": [
        {
          "name": "PEG-600",
          "type": "pore generator",
          "amount_value": 10,
          "amount_unit": "wt%"
        }
      ],
      "is_homopolymer": false
    },
    "processing_history": "Polycondensation in DMAc at room temperature for 12 h. PEG-600 (10 wt%) added. Solution cast on glass, heated at 80 °C for 12 h and 300 °C for 1 h in N2 for imidization. Thermolysis in air (175–290 °C) to remove PEG. Dielectric constant measured by Concept 80 Broadband Dielectric Spectrometer at 1 MHz, room temperature.",
    "hierarchical_structure": "Amorphous morphology (WAXD). Porous structure with closed pores. Porosity: 5.89%. Pore diameter: 135 ± 18 nm.",
    "properties": {
      "eps": {
        "value": [
          2.6
        ],
        "unit": null
      }
    },
    "analysis_with_hierarchical_structure": {
      "descriptive_text": "The sample is a porous polyimide film synthesized via polycondensation of spiro-(adamantane-2,9'(2',7'-diamino)-fluorene) and 4,4'-(hexafluoroisopropylidene)diphthalic anhydride in DMAc at room temperature. During processing, 10 wt% PEG-600 was incorporated as a pore generator prior to solution casting on glass substrates. The films underwent thermal imidization through heating at 80 °C for 12 hours followed by 300 °C for 1 hour under a nitrogen atmosphere, subsequently subjected to thermolysis in air between 175–290 °C to decompose and remove the PEG component. Structural characterization reveals an amorphous morphology with a closed-cell porous structure, exhibiting a total porosity of 5.89% and an average pore diameter of 135 ± 18 nm, with dielectric properties measured at 1 MHz and room temperature.",
      "reasoning_analysis": "Increasing Factors: The inherent polarity of the imide linkages formed during thermal imidization contributes to dipolar polarization, which tends to increase the dielectric constant. Additionally, the porous structure increases the specific surface area, which could potentially facilitate moisture absorption from the air during thermolysis or measurement, further elevating the dielectric constant due to the high permittivity of water. Decreasing Factors: The incorporation of hexafluoroisopropylidene groups introduces C-F bonds with low electronic polarizability and high electronegativity, significantly reducing the dielectric constant. The bulky spiro-(adamantane-fluorene) units disrupt chain packing, increasing fractional free volume and reducing the density of polarizable groups. Most critically, the 5.89% porosity introduces air voids into the polymer matrix, which drastically lowers the effective dielectric constant according to effective medium approximations. Dominant Factor: While the polar imide backbone provides a baseline dielectric response, the dominant factor governing the final eps behavior is the synergistic reduction caused by the fluorinated chemical structure and the engineered porous morphology. The introduction of air voids serves as the most effective lever for minimizing the dielectric constant below that of dense fluorinated polyimides, qualitatively driving the eps to a lower regime relative to non-porous counterparts."
    },
    "analysis_without_hierarchical_structure": {
      "descriptive_text": "This polymer sample consists of a copolyimide synthesized via polycondensation of spiro-(adamantane-2,9'(2',7'-diamino)-fluorene) and 4,4'-(hexafluoroisopropylidene)diphthalic anhydride in DMAc at room temperature. During preparation, 10 wt% PEG-600 was incorporated as a pore generator before the solution was cast onto glass substrates. The film underwent thermal imidization through heating at 80 °C for 12 hours followed by 300 °C for 1 hour under a nitrogen atmosphere, subsequently subjected to thermolysis in air between 175–290 °C to decompose and remove the PEG additive. The dielectric constant was ultimately characterized using a Concept 80 Broadband Dielectric Spectrometer at 1 MHz and room temperature.",
      "reasoning_analysis": "Increasing Factors: The formation of imide linkages during the thermal curing process introduces polar carbonyl groups into the backbone, which possess permanent dipole moments that can contribute to orientational polarization under an applied electric field. Additionally, any potential interfacial polarization at the boundaries between the polymer matrix and the generated pores could theoretically contribute to permittivity at specific frequencies. Decreasing Factors: The incorporation of 4,4'-(hexafluoroisopropylidene)diphthalic anhydride introduces fluorine atoms, which have low electronic polarizability and strongly reduce the dielectric constant. The bulky spiro-(adamantane-fluorene) moieties increase the fractional free volume by inhibiting efficient chain packing, thereby reducing the density of polarizable units per unit volume. Most significantly, the thermolysis of PEG-600 generates microvoids within the matrix; since air possesses a dielectric constant near unity, this porosity drastically lowers the effective permittivity of the composite film. Dominant Factor: The combined effect of the fluorinated backbone chemistry and the introduction of porosity via PEG removal qualitatively dominates the dielectric behavior, driving the eps significantly lower than that of conventional non-porous, non-fluorinated polyimides despite the inherent polarity of the imide groups."
    }
  },
  {
    "doi": null,
    "title": "Structural, Morphological, Thermal, Dielectric, and Electrical Properties of Alumina Nanoparticles Filled PVA–PVP Blend Matrix-Based Polymer Nanocomposites",
    "year": 2018,
    "chemical_composition": {
      "repeat_unit_psmiles": null,
      "monomers": [
        {
          "name": "Vinyl alcohol",
          "smiles": "C=CO",
          "ratio_value": 50,
          "ratio_unit": "wt%"
        },
        {
          "name": "N-Vinylpyrrolidone",
          "smiles": "C=CN1C(=O)CCC1",
          "ratio_value": 50,
          "ratio_unit": "wt%"
        }
      ],
      "additives": [
        {
          "name": "Alumina nanoparticles",
          "type": "filler",
          "amount_value": 5,
          "amount_unit": "wt%"
        }
      ],
      "is_homopolymer": false
    },
    "processing_history": "Solution-cast method using deionized water, dried at room temperature for one week, vacuum dried. Dielectric constant measured by Dielectric Relaxation Spectroscopy (DRS) using Agilent 4284A LCR meter at 1 MHz, 30 °C, 1 V.",
    "hierarchical_structure": "Predominantly amorphous, miscible blend. Crystallinity Xc = 1.45%.",
    "properties": {
      "eps": {
        "value": [
          2.8
        ],
        "unit": null
      }
    },
    "analysis_with_hierarchical_structure": {
      "descriptive_text": "The sample comprises a miscible blend system containing equal weight fractions of vinyl alcohol and N-vinylpyrrolidone units, reinforced with 5 wt% alumina nanoparticles. Fabricated via a solution-cast method using deionized water, the film was dried at room temperature for one week followed by vacuum drying. Structural analysis indicates a predominantly amorphous morphology with negligible crystallinity (Xc = 1.45%). Dielectric properties were characterized using Dielectric Relaxation Spectroscopy at 1 MHz and 30 °C.",
