Repository: hhtrick/HHT-code

# HHT training framework

This directory contains model training, embedding precomputation, inference, article-level baselines and the curated datasets. All commands below assume that the working directory is `train_code/`.

## 3. Datasets and fixed partitions

Each main dataset is a JSON array at `dataset/{property}/{property}.json`. Entries contain source metadata, `chemical_composition`, `processing_history`, `hierarchical_structure`, `properties`, and two generated-analysis objects. Targets are stored as `properties[property]["value"]`; source metadata and target values are not predictive input fields.

| Property | Train | Validation | Test | Total |
|---|---:|---:|---:|---:|

File: train_code/dataset/eps/eps.json (part 163 of 190)
[
      "reasoning_analysis": "Increasing Factors: The presence of highly polar hydroxyl groups from vinyl alcohol and carbonyl groups from N-vinylpyrrolidone facilitates strong dipolar polarization within the matrix. The incorporation of alumina nanoparticles, which possess a higher intrinsic dielectric constant than the organic polymer, introduces interfacial polarization and increases the overall permittivity. Additionally, the predominantly amorphous structure minimizes constraints on dipole orientation compared to highly crystalline systems. Decreasing Factors: The extensive drying protocol, including vacuum drying, aims to eliminate residual water, which would otherwise drastically inflate the dielectric constant due to water's high polarity. Furthermore, the measurement frequency of 1 MHz may restrict the contribution of slower relaxation modes associated with large segmental motions or interfacial charges. Dominant Factor: The intrinsic high polarity of the constituent functional groups combined with the high-permittivity alumina filler qualitatively dominates the dielectric response. While the drying process mitigates moisture-induced artifacts, the fundamental material composition and filler content drive the permittivity to be significantly higher than non-polar polymer systems."
    },
    "analysis_without_hierarchical_structure": {
      "descriptive_text": "The sample comprises a copolymer system consisting of vinyl alcohol and N-vinylpyrrolidone monomers in a 50 wt% ratio each, compounded with 5 wt% alumina nanoparticles as a filler. The material was fabricated via a solution-cast method using deionized water, followed by ambient drying at room temperature for one week and subsequent vacuum drying. Dielectric characterization was performed using Dielectric Relaxation Spectroscopy with an Agilent 4284A LCR meter at 1 MHz, 30 °C, and 1 V.",
      "reasoning_analysis": "Increasing Factors: The presence of highly polar functional groups, specifically hydroxyl groups from vinyl alcohol and carbonyl groups from N-vinylpyrrolidone, provides strong dipole moments that align with the external electric field, inherently increasing the dielectric constant. Additionally, the incorporation of alumina nanoparticles, which possess a higher intrinsic permittivity than the organic polymer matrix, contributes to a higher effective dielectric constant through composite mixing rules. The copolymer architecture likely disrupts the crystallinity typical of pure poly(vinyl alcohol), increasing free volume and segmental mobility, thereby facilitating dipole orientation at the measurement frequency. Decreasing Factors: Extensive hydrogen bonding between the hydroxyl and carbonyl groups may restrict segmental chain mobility, limiting the ability of dipoles to orient fully at 1 MHz. Furthermore, the interaction between the polymer chains and the alumina nanoparticle surface can create an immobilized interfacial layer with reduced dipole mobility. The vacuum drying step in the processing history aims to remove residual water, which, if successful, prevents the massive dielectric increase associated with trapped high-permittivity solvent. Dominant Factor: The high density of intrinsic polar functional groups within the copolymer backbone serves as the primary driver for the dielectric constant, establishing a high baseline permittivity that is qualitatively reinforced by the presence of the high-k alumina filler, making the chemical composition the dominant factor over processing-induced mobility restrictions."
    }
  },
  {
    "doi": "10.1002/app.47313",
    "title": "High-Tg porous polyimide films with low dielectric constant derived from spiro-(adamantane-2,90 (20 ,70 -diamino)-fluorene)",
    "year": 2019,
    "chemical_composition": {
      "repeat_unit_psmiles": null,
      "monomers": [
        {
          "name": "spiro-(adamantane-2,9'(2',7'-diamino)-fluorene)",
          "smiles": null,
          "ratio_value": 1,
          "ratio_unit": "molar ratio"
        },
        {
          "name": "4,4'-(hexafluoroisopropylidene)diphthalic anhydride",
          "smiles": null,
          "ratio_value": 1,
          "ratio_unit": "molar ratio"
        }
      ],
      "additives": [
        {
          "name": "PEG-600",
          "type": "pore generator",
          "amount_value": 15,
          "amount_unit": "wt%"
        }
      ],
      "is_homopolymer": false
    },
    "processing_history": "Polycondensation in DMAc at room temperature for 12 h. PEG-600 (15 wt%) added. Solution cast on glass, heated at 80 °C for 12 h and 300 °C for 1 h in N2 for imidization. Thermolysis in air (175–290 °C) to remove PEG. Dielectric constant measured by Concept 80 Broadband Dielectric Spectrometer at 1 MHz, room temperature.",
    "hierarchical_structure": "Amorphous morphology (WAXD). Porous structure with closed pores. Porosity: 9.26%. Pore diameter: 149 ± 15 nm.",
    "properties": {
      "eps": {
        "value": [
          2.42
        ],
        "unit": null
      }
    },
    "analysis_with_hierarchical_structure": {
      "descriptive_text": "The sample is an amorphous fluorinated polyimide synthesized via polycondensation of spiro-(adamantane-2,9'(2',7'-diamino)-fluorene) and 4,4'-(hexafluoroisopropylidene)diphthalic anhydride in a 1:1 molar ratio using DMAc as the solvent. To introduce porosity, 15 wt% PEG-600 was incorporated as a pore generator during the solution casting process. The film underwent thermal imidization heated at 80 °C for 12 hours followed by 300 °C for 1 hour under a nitrogen atmosphere, subsequently subjected to thermolysis in air between 175–290 °C to decompose and remove the PEG template. The resulting material exhibits an amorphous morphology with a closed-cell porous structure, characterized by a porosity of 9.26% and an average pore diameter of 149 ± 15 nm, with dielectric properties measured at 1 MHz and room temperature.",
      "reasoning_analysis": "Increasing Factors: The formation of polar imide linkages during the thermal imidization process introduces permanent dipoles within the polymer backbone, which contribute to orientational polarization and inherently drive the dielectric constant higher relative to non-polar hydrocarbon systems. Additionally, any residual moisture trapped within the porous structure during ambient dielectric measurement could potentially increase the effective permittivity due to water's high dielectric constant. Decreasing Factors: The incorporation of 4,4'-(hexafluoroisopropylidene)diphthalic anhydride introduces fluorine atoms with low electronic polarizability, significantly reducing the intrinsic dielectric constant of the matrix. The bulky spiro-(adamantane-fluorene) moieties inhibit efficient chain packing, increasing fractional free volume and reducing dipole density. Most critically, the processing history involving the thermolysis of PEG-600 generated a closed-cell porous structure with 9.26% porosity; since air voids possess a dielectric constant near unity, their inclusion substantially lowers the effective dielectric constant of the film according to effective medium theories. Dominant Factor: The reduction in dielectric constant driven by the engineered porosity and the low polarizability of the fluorinated, bulky backbone qualitatively dominates over the polar contribution of the imide linkages. The specific combination of intrinsic molecular design and extrinsic structural modification ensures a net decrease in eps relative to standard non-porous, non-fluorinated polyimides."
    },
    "analysis_without_hierarchical_structure": {
      "descriptive_text": "The sample is a copolymer synthesized via polycondensation of spiro-(adamantane-2,9'(2',7'-diamino)-fluorene) and 4,4'-(hexafluoroisopropylidene)diphthalic anhydride in a 1:1 molar ratio. The precursor solution was prepared in DMAc at room temperature for 12 hours, after which 15 wt% PEG-600 was added as a pore generator. The mixture was solution cast onto glass substrates and subjected to a thermal treatment sequence involving heating at 80 °C for 12 hours followed by 300 °C for 1 hour under a nitrogen atmosphere to facilitate imidization. Subsequently, thermolysis was performed in air between 175–290 °C to decompose and remove the PEG-600, resulting in a porous structure, and the dielectric constant was ultimately characterized using a Concept 80 Broadband Dielectric Spectrometer at 1 MHz and room temperature.",
      "reasoning_analysis": "Increasing Factors: The formation of imide linkages during the thermal curing process introduces polar carbonyl groups into the backbone, which possess inherent dipole moments that can contribute to orientational polarization under an electric field, potentially elevating the dielectric constant. Additionally, any residual polar solvent molecules or incomplete imidization remaining after the thermal treatment could act as polar impurities that increase overall polarizability. Decreasing Factors: The chemical composition features 4,4'-(hexafluoroisopropylidene)diphthalic anhydride, where the strong electronegativity and low polarizability of fluorine atoms inherently reduce electronic polarization. Furthermore, the bulky spiro-(adamantane-fluorene) structure introduces significant steric hindrance, increasing the fractional free volume and reducing the packing density of polymer chains. Most critically, the processing history involves the thermolysis of 15 wt% PEG-600, which generates microvoids or pores within the matrix; since air has a dielectric constant near unity, these voids drastically lower the effective permittivity of the composite film. Dominant Factor: While the polar imide groups provide a baseline dielectric response, the dominant factor governing the final eps behavior is the introduction of porosity via the PEG-600 pore generator combined with the low polarizability of the fluorinated backbone. The presence of air voids effectively dilutes the polarizable material volume, qualitatively driving the dielectric constant significantly lower than that of a non-porous, non-fluorinated polyimide counterpart."
    }
  },
  {
    "doi": "10.1002/app.24957",
    "title": "High Dielectric Constant SU8 Composite Photoresist for Embedded Capacitors",
    "year": 2007,
    "chemical_composition": {
      "repeat_unit_psmiles": null,
      "monomers": [
        {
          "name": "SU8 epoxy resin",
          "smiles": null,
          "ratio_value": null,
          "ratio_unit": null
        }
      ],
      "additives": [
        {
          "name": "Triarylsulfonium salt",
          "type": "initiator",
          "amount_value": 10,
          "amount_unit": "wt%"
        }
      ],
      "is_homopolymer": false
    },
    "processing_history": "Neat SU8 photoresist spin-coated on Cu-coated glass substrate. Prebaked at 95 °C for 1 h. Exposed to 365 nm UV light. Postbaked at 95 °C for 30 min. Developed in PGMEA. Top Cu electrode deposited. Dielectric constant measured by HP 4263A LCR meter at 10 kHz.",
    "hierarchical_structure": "Crosslinked epoxy network.",
    "properties": {
      "eps": {
        "value": [
          3.5
        ],
        "unit": null
      }
    },
    "analysis_with_hierarchical_structure": {
      "descriptive_text": "The sample comprises a SU8 epoxy resin formulation containing 10 wt% Triarylsulfonium salt as a photoacid generator initiator. Processed as a neat photoresist, the material was spin-coated onto a copper-coated glass substrate, prebaked at 95 °C for 1 hour, exposed to 365 nm UV light, and postbaked at 95 °C for 30 minutes to form a crosslinked epoxy network. Following development in PGMEA and deposition of a top copper electrode, the dielectric constant was characterized using an HP 4263A LCR meter at 10 kHz.",
      "reasoning_analysis": "Increasing Factors: The cured epoxy network introduces polar hydroxyl and ether linkages that enhance electronic and dipolar polarizability. Furthermore, the inclusion of 10 wt% Triarylsulfonium salt introduces ionic species that can contribute to interfacial polarization and ionic conductivity, particularly at the measurement frequency of 10 kHz, significantly driving the permittivity upward. Decreasing Factors: The aromatic novolac backbone of the SU8 resin possesses lower intrinsic polarizability compared to highly aliphatic polar polymers, and the extensive crosslinking formed during UV exposure and thermal baking restricts segmental motion, thereby limiting the ability of dipoles to orient with the electric field. Dominant Factor: The combined effect of the polar functional groups generated during curing and the presence of the ionic initiator qualitatively dominates the dielectric response, likely resulting in a higher permittivity compared to non-polar crosslinked hydrocarbons, despite the restricting influence of the aromatic backbone and network rigidity."
    },
    "analysis_without_hierarchical_structure": {
      "descriptive_text": "The sample comprises an SU8 epoxy resin formulation incorporated with 10 wt% Triarylsulfonium salt acting as a photoacid generator. The material was processed by spin-coating the neat photoresist onto a copper-coated glass substrate, followed by a prebake at 95 °C for 1 hour to evaporate solvents. The film was subsequently exposed to 365 nm UV light to initiate crosslinking and postbaked at 95 °C for 30 minutes to complete the curing process. After developing in PGMEA to remove uncrosslinked regions, a top copper electrode was deposited, and the dielectric properties were characterized using an HP 4263A LCR meter at a frequency of 10 kHz.",
      "reasoning_analysis": "Increasing Factors: The chemical composition features SU8 epoxy resin, which contains highly polar epoxy and hydroxyl groups formed during curing, contributing to orientational polarization. Additionally, the inclusion of 10 wt% Triarylsulfonium salt introduces ionic species that can enhance interfacial and ionic polarization mechanisms. The postbake process densifies the polymer network, increasing the number density of polarizable units per unit volume. Decreasing Factors: The processing history involves UV exposure and thermal postbaking, which create a highly crosslinked thermoset network. This crosslinking significantly restricts the segmental mobility of polymer chains, thereby hindering the ability of dipoles to align with the external electric field at the measurement frequency of 10 kHz. Furthermore, the prebake and development in PGMEA remove residual solvents and uncrosslinked low-molecular-weight species, eliminating plasticization effects that would otherwise increase free volume and dipole mobility. Dominant Factor: The dominant factor governing the dielectric behavior is the extensive crosslinking density achieved through UV exposure and thermal curing. While the inherent polarity of the epoxy groups drives the permittivity upward, the rigidification of the matrix severely limits dipolar relaxation, effectively capping the dielectric constant at a level characteristic of a rigid, cured thermoset rather than a mobile polar liquid."
    }
  },
  {
    "doi": "10.1002/marc.202400200",
    "title": "Crosslinking Vinyl-Addition Polynorbornenes via Difunctional Diazirines to Generate Low Dielectric-Constant and Low Dielectric-Loss Thermosets",
    "year": 2024,
    "chemical_composition": {
      "repeat_unit_psmiles": null,
      "monomers": [
        {
          "name": "5-hexyl-2-norbornene",
          "smiles": "CCCCCC1CC2C=CC1C2",
          "ratio_value": null,
          "ratio_unit": null
        }
      ],
      "additives": [
        {
          "name": "Diazirine 3",
          "type": "crosslinker",
          "amount_value": 10,
          "amount_unit": "pphr"
        }
      ],
      "is_homopolymer": true
    },
    "processing_history": "Poly(HNB, 191K) film with Diazirine 3. Photo cure condition: 1500 mJ cm-2 (365 nm). Dielectric constant measured by Vector Network Analyzer at 10 GHz using resonance cavity method.",
    "hierarchical_structure": "Thermoset, crosslinked, insoluble in THF.",
    "properties": {
      "eps": {
        "value": [
          2.3
        ],
        "unit": null
      }
    },
    "analysis_with_hierarchical_structure": {
      "descriptive_text": "The sample comprises a poly(5-hexyl-2-norbornene) homopolymer matrix integrated with 10 pphr of Diazirine 3 serving as a crosslinking agent. Derived from a precursor with a molecular weight of approximately 191,000 g/mol, the material was fabricated into a film and subjected to photo-curing under 365 nm UV irradiation at 1500 mJ cm-2. This processing yields a crosslinked thermoset network structure that is insoluble in tetrahydrofuran, with the dielectric constant subsequently characterized using a Vector Network Analyzer at 10 GHz via the resonance cavity method.",
      "reasoning_analysis": "Increasing Factors: The incorporation of Diazirine 3 introduces nitrogen-containing functional groups which exhibit higher electronic polarizability compared to the surrounding hydrocarbon matrix, potentially elevating the dielectric constant. Additionally, the crosslinking process increases the bulk density of the thermoset network, thereby increasing the number of polarizable units per unit volume. Decreasing Factors: The long aliphatic hexyl side chains attached to the norbornene backbone are non-polar and introduce significant free volume into the system, which inherently lowers the dielectric constant. Furthermore, the highly crosslinked thermoset structure restricts segmental chain mobility, suppressing any orientational polarization contributions at the high measurement frequency of 10 GHz. Dominant Factor: The intrinsic low polarity of the hydrocarbon-based poly(5-hexyl-2-norbornene) backbone and the aliphatic side chains qualitatively dominates the dielectric behavior, establishing a low permittivity baseline that outweighs the minor polar contributions from the crosslinker and density effects."
    },
    "analysis_without_hierarchical_structure": {
      "descriptive_text": "The sample comprises a poly(5-hexyl-2-norbornene) homopolymer film with a molecular weight indication of 191K, formulated with Diazirine 3 as a crosslinking agent at a concentration of 10 pphr. The material was subjected to photo-curing under 1500 mJ cm-2 irradiation at 365 nm to induce network formation. Dielectric constant characterization was performed using a Vector Network Analyzer at 10 GHz via the resonance cavity method.",
      "reasoning_analysis": "Increasing Factors: The addition of Diazirine 3 introduces nitrogen-containing heterocyclic moieties which possess higher electronic polarizability than the surrounding hydrocarbon matrix. Furthermore, the photo-crosslinking process increases the bulk density of the polymer film, resulting in a higher concentration of polarizable units per unit volume that contributes to an increase in the dielectric constant. Decreasing Factors: The poly(5-hexyl-2-norbornene) backbone consists primarily of non-polar aliphatic and cyclic carbon-hydrogen bonds, which lack strong permanent dipoles necessary for orientational polarization. The bulky hexyl side chains introduce significant free volume into the system, reducing the overall density of polarizable matter. Additionally, the high measurement frequency of 10 GHz suppresses slower dipolar relaxation processes, limiting the dielectric response to electronic and atomic polarization mechanisms. Dominant Factor: The intrinsic non-polar nature of the hydrocarbon-based polynorbornene backbone combined with the free volume expansion provided by the hexyl side chains qualitatively dominates the dielectric behavior, effectively limiting the magnitude of the dielectric constant despite the densification effects of crosslinking and the presence of the heterocyclic additive."
    }
  },
  {
    "doi": "10.1002/marc.202400200",
    "title": "Crosslinking Vinyl-Addition Polynorbornenes via Difunctional Diazirines to Generate Low Dielectric-Constant and Low Dielectric-Loss Thermosets",
    "year": 2024,
    "chemical_composition": {
      "repeat_unit_psmiles": null,
      "monomers": [
        {
          "name": "5-hexyl-2-norbornene",
          "smiles": "CCCCCC1CC2C=CC1C2",
          "ratio_value": null,
          "ratio_unit": null
        }
      ],
      "additives": [
        {
          "name": "Diazirine 3",
          "type": "crosslinker",
          "amount_value": 15,
          "amount_unit": "pphr"
        }
      ],
      "is_homopolymer": true
    },
    "processing_history": "Poly(HNB, 191K) film with Diazirine 3. Thermal cure condition A: 130 °C for 60 min under N2. Dielectric constant measured by Vector Network Analyzer at 10 GHz using resonance cavity method.",
    "hierarchical_structure": "Thermoset, crosslinked, insoluble in THF.",
    "properties": {
      "eps": {
        "value": [
          2.36
        ],
        "unit": null
      }
    },
    "analysis_with_hierarchical_structure": {
      "descriptive_text": "The sample comprises a poly(5-hexyl-2-norbornene) homopolymer derived from a precursor with a molecular weight of 191,000 g/mol, incorporated with 15 pphr of Diazirine 3 crosslinker. Processed into a film, the material underwent thermal curing at 130 °C for 60 minutes under a nitrogen atmosphere, resulting in a crosslinked thermoset network that is insoluble in tetrahydrofuran. The dielectric constant was characterized using a Vector Network Analyzer at 10 GHz via the resonance cavity method.",
      "reasoning_analysis": "Increasing Factors: The thermal curing process induces crosslinking via the Diazirine 3 agent, which reduces the fractional free volume and increases the packing density of the polymer network. This densification generally leads to a higher number of polarizable units per unit volume, thereby driving the dielectric constant upward. Additionally, any residual polar functionalities remaining from the crosslinker decomposition could contribute slightly to dipolar polarization. Decreasing Factors: The primary chemical structure consists of a hydrocarbon-based poly(5-hexyl-2-norbornene) backbone, which lacks strong permanent dipoles, intrinsically limiting electronic and atomic polarizability. Furthermore, the bulky hexyl side chains introduce significant free volume and are non-polar, both of which act to lower the dielectric constant relative to unsubstituted polynorbornene. Dominant Factor: The intrinsic non-polar nature of the hydrocarbon backbone and alkyl side chains qualitatively dominates the dielectric behavior, establishing a low baseline permittivity that persists despite the densification effects introduced by the crosslinking processing history."
    },
    "analysis_without_hierarchical_structure": {
      "descriptive_text": "The sample comprises a poly(5-hexyl-2-norbornene) homopolymer film incorporated with 15 pphr of Diazirine 3 acting as a crosslinking agent. The material underwent a thermal curing process at 130 °C for 60 minutes under a nitrogen atmosphere to facilitate network formation. Subsequently, the dielectric constant was characterized using a Vector Network Analyzer at 10 GHz via the resonance cavity method.",
      "reasoning_analysis": "Increasing Factors: The addition of Diazirine 3 creates a crosslinked network which reduces free volume and increases the overall density of the material, thereby increasing the number of polarizable units per unit volume and driving the eps up. Additionally, the rigid cyclic structure of the norbornene backbone exhibits higher electronic polarizability compared to flexible linear aliphatic polymers, contributing to a higher baseline eps. Decreasing Factors: The presence of non-polar hexyl side chains introduces significant free volume and reduces the overall polarity of the polymer matrix, which acts to lower the eps. Furthermore, the thermal curing under an inert nitrogen atmosphere prevents oxidative degradation that would introduce polar carbonyl groups, and the high-frequency measurement at 10 GHz limits contributions from slower dipolar relaxation mechanisms. Dominant Factor: The intrinsic low polarity of the hydrocarbon-based poly(5-hexyl-2-norbornene) architecture combined with the free volume generated by the hexyl substituents qualitatively dominates the dielectric response, tending to maintain a lower permittivity despite the densification effects induced by the crosslinking network."
    }
  },
  {
    "doi": "10.1002/marc.202400200",
    "title": "Crosslinking Vinyl-Addition Polynorbornenes via Difunctional Diazirines to Generate Low Dielectric-Constant and Low Dielectric-Loss Thermosets",
    "year": 2024,
    "chemical_composition": {
      "repeat_unit_psmiles": null,
      "monomers": [
        {
          "name": "5-hexyl-2-norbornene",
          "smiles": "CCCCCC1CC2C=CC1C2",
          "ratio_value": null,
          "ratio_unit": null
        }
      ],
      "additives": [
        {
          "name": "Diazirine 3",
          "type": "crosslinker",
          "amount_value": 15,
          "amount_unit": "pphr"
        }
      ],
      "is_homopolymer": true
    },
    "processing_history": "Poly(HNB, 191K) film with Diazirine 3. Photo cure condition: 1500 mJ cm-2 (365 nm). Dielectric constant measured by Vector Network Analyzer at 10 GHz using resonance cavity method.",
    "hierarchical_structure": "Thermoset, crosslinked, insoluble in THF.",
    "properties": {
      "eps": {
        "value": [
          2.32
        ],
        "unit": null
      }
    },
    "analysis_with_hierarchical_structure": {
      "descriptive_text": "The material is a poly(5-hexyl-2-norbornene) homopolymer film with a molecular weight of 191,000 g/mol, compounded with 15 pphr of Diazirine 3 serving as a crosslinker. The sample was subjected to photo-curing conditions at 365 nm with an energy density of 1500 mJ cm-2 to induce network formation. This processing history yields a thermoset hierarchical structure that is insoluble in tetrahydrofuran, confirming the establishment of a crosslinked network. The dielectric properties were characterized using a Vector Network Analyzer at 10 GHz employing the resonance cavity method.",
      "reasoning_analysis": "Increasing Factors: The bicyclic norbornene backbone exhibits higher electronic polarizability compared to linear aliphatic polymers due to the constrained ring structure and increased electron density, which intrinsically elevates the dielectric constant baseline. Additionally, the photo-curing process creates a dense crosslinked network that may reduce macroscopic free volume relative to a linear analog, potentially increasing the volumetric concentration of polarizable units. Decreasing Factors: The incorporation of long hexyl side chains introduces significant free volume and consists of non-polar aliphatic bonds, which markedly reduces the overall permittivity. Furthermore, the crosslinked thermoset structure restricts segmental chain mobility, inhibiting orientational polarization of any minor dipoles, an effect compounded by the high measurement frequency of 10 GHz where only electronic and atomic polarizations contribute. Dominant Factor: The dominant factor is the chemical composition of the non-polar hydrocarbon backbone combined with the free volume introduced by the hexyl side groups. While the crosslinked structure ensures thermal stability, the intrinsic lack of permanent dipoles in the poly(5-hexyl-2-norbornene) matrix qualitatively dictates a low dielectric constant, overriding the slight increases expected from the electronic polarizability of the rings."
    },
    "analysis_without_hierarchical_structure": {
      "descriptive_text": "The sample comprises a poly(5-hexyl-2-norbornene) homopolymer with a molecular weight of approximately 191,000 Da, formulated as a film containing 15 pphr of Diazirine 3 crosslinker. The material underwent photo-curing under 365 nm UV radiation at an energy density of 1500 mJ cm-2 to establish a crosslinked network. The dielectric constant was subsequently characterized using a Vector Network Analyzer at 10 GHz via the resonance cavity method.",
      "reasoning_analysis": "Increasing Factors: The incorporation of Diazirine 3 introduces nitrogen-containing heteroatoms into the matrix, which possess higher electronic polarizability compared to the pure hydrocarbon backbone, thereby driving the eps upward. Additionally, the photo-curing process induces crosslinking that increases the bulk density of the film, which generally correlates with an increase in dielectric constant according to the Clausius-Mossotti relation. Decreasing Factors: The inherent chemical structure of the poly(5-hexyl-2-norbornene) backbone consists primarily of non-polar carbon-hydrogen bonds, which intrinsically limits dipolar orientation and suppresses the eps. Furthermore, the formation of a rigid crosslinked network restricts segmental chain mobility, minimizing any potential relaxational contributions to the permittivity that might arise from minor polar groups or impurities. Dominant Factor: The intrinsic non-polar nature of the hydrocarbon backbone establishes the fundamental low-permittivity baseline for the material. However, regarding the specific modifications introduced, the electronic polarizability contributed by the nitrogen-containing Diazirine crosslinker combined with the density increase from photo-curing qualitatively dominates the final dielectric behavior, shifting the eps higher than the uncured resin while maintaining the low-k characteristics inherent to the norbornene architecture."
    }
  },
  {
    "doi": "10.1002/app.47313",
    "title": "High-Tg porous polyimide films with low dielectric constant derived from spiro-(adamantane-2,90 (20 ,70 -diamino)-fluorene)",
    "year": 2019,
    "chemical_composition": {
      "repeat_unit_psmiles": null,
      "monomers": [
        {
          "name": "spiro-(adamantane-2,9'(2',7'-diamino)-fluorene)",
          "smiles": null,
          "ratio_value": 1,
          "ratio_unit": "molar ratio"
        },
        {
          "name": "4,4'-(hexafluoroisopropylidene)diphthalic anhydride",
          "smiles": null,
          "ratio_value": 1,
          "ratio_unit": "molar ratio"
        }
      ],
      "additives": [
        {
          "name": "PEG-600",
          "type": "pore generator",
          "amount_value": 20,
          "amount_unit": "wt%"
        }
      ],
      "is_homopolymer": false
    },
    "processing_history": "Polycondensation in DMAc at room temperature for 12 h. PEG-600 (20 wt%) added. Solution cast on glass, heated at 80 °C for 12 h and 300 °C for 1 h in N2 for imidization. Thermolysis in air (175–290 °C) to remove PEG. Dielectric constant measured by Concept 80 Broadband Dielectric Spectrometer at 1 MHz, room temperature.",
    "hierarchical_structure": "Amorphous morphology (WAXD). Porous structure with closed pores. Porosity: 11.48%. Pore diameter: 158 ± 16 nm.",
    "properties": {
      "eps": {
        "value": [
          2.37
        ],
        "unit": null
      }
    },
    "analysis_with_hierarchical_structure": {
      "descriptive_text": "The sample is a copolymer synthesized via polycondensation of spiro-(adamantane-2,9'(2',7'-diamino)-fluorene) and 4,4'-(hexafluoroisopropylidene)diphthalic anhydride in a 1:1 molar ratio. PEG-600 was incorporated as a pore generator at 20 wt% during solution casting in DMAc, followed by thermal imidization at 80 °C for 12 hours and 300 °C for 1 hour under nitrogen. Subsequent thermolysis in air between 175–290 °C removed the PEG to yield an amorphous film with a closed-cell porous structure, exhibiting 11.48% porosity and an average pore diameter of 158 ± 16 nm. The dielectric constant was characterized using a Broadband Dielectric Spectrometer at 1 MHz and room temperature.",
      "reasoning_analysis": "Increasing Factors: The presence of polar imide linkages and conjugated aromatic rings within the polymer backbone contributes to electronic and orientational polarizability, establishing an intrinsic dielectric constant for the matrix that is higher than that of vacuum or air. Additionally, interfacial polarization at the polymer-pore boundaries could theoretically contribute to permittivity at lower frequencies, though this is minimized at the measured 1 MHz. Decreasing Factors: The hexafluoroisopropylidene groups in the dianhydride monomer significantly reduce polarizability due to the low polarizability of fluorine atoms and the associated increase in free volume. The bulky spiro-adamantane structures further inhibit efficient chain packing, lowering density. Most critically, the processing history involving PEG thermolysis created a porous structure with 11.48% void volume; since air has a dielectric constant near 1, these voids drastically lower the effective permittivity of the composite material according to effective medium theories. Dominant Factor: The engineered porous structure is the dominant factor influencing the final eps, as the introduction of low-permittivity air voids within the already low-k fluorinated polyimide matrix provides a synergistic reduction effect that qualitatively outweighs the intrinsic polarizability of the polymer backbone, driving the effective dielectric constant to values significantly lower than those of non-porous counterparts."
    },
    "analysis_without_hierarchical_structure": {
      "descriptive_text": "The sample is a copolyimide synthesized via polycondensation of spiro-(adamantane-2,9'(2',7'-diamino)-fluorene) and 4,4'-(hexafluoroisopropylidene)diphthalic anhydride in DMAc at room temperature. During preparation, 20 wt% PEG-600 was incorporated as a pore generator before the solution was cast on glass. The film underwent thermal imidization through heating at 80 °C for 12 hours followed by 300 °C for 1 hour under a nitrogen atmosphere, subsequently subjected to thermolysis in air between 175–290 °C to eliminate the PEG component. The dielectric constant was characterized using a Concept 80 Broadband Dielectric Spectrometer at 1 MHz and room temperature.",
      "reasoning_analysis": "Increasing Factors: The formation of polar imide linkages during the thermal imidization process introduces strong dipole moments capable of orientational polarization under an electric field, which intrinsically drives the eps upward. Additionally, the porous morphology resulting from PEG removal increases the specific surface area, potentially allowing for moisture adsorption from the environment, which would further elevate the dielectric response due to the high polarity of water. Decreasing Factors: The incorporation of 4,4'-(hexafluoroisopropylidene)diphthalic anhydride introduces fluorine atoms with low electronic polarizability, significantly reducing the intrinsic dielectric response of the backbone. The bulky spiro-(adamantane-fluorene) moieties inhibit efficient chain packing, increasing the fractional free volume and lowering the material density. Most critically, the thermolysis step removes the PEG-600 to create air-filled voids, and since air has a dielectric constant near unity, this porosity drastically reduces the effective permittivity of the composite film. Dominant Factor: The synergistic effect of the fluorinated backbone's low polarizability and the introduction of air voids via PEG thermolysis qualitatively dominates the final eps behavior. While the polar imide groups contribute to polarization, the reduction in overall material density and the replacement of polymer volume with low-permittivity air voids ensure a net qualitative decrease in the dielectric constant relative to non-porous, non-fluorinated polyimides."
    }
  },
  {
    "doi": "10.1002/app.24957",
    "title": "High Dielectric Constant SU8 Composite Photoresist for Embedded Capacitors",
    "year": 2007,
    "chemical_composition": {
      "repeat_unit_psmiles": null,
      "monomers": [
        {
          "name": "SU8 epoxy resin",
          "smiles": null,
          "ratio_value": null,
          "ratio_unit": null
        }
      ],
      "additives": [
        {
          "name": "Triarylsulfonium salt",
          "type": "initiator",
          "amount_value": 10,
          "amount_unit": "wt%"
        },
        {
          "name": "Barium titanate nanoparticles (590 nm)",
          "type": "filler",
          "amount_value": 40,
          "amount_unit": "vol%"
        }
      ],
      "is_homopolymer": false
    },
    "processing_history": "SU8 composite photoresist with 40 vol% large BT nanoparticles (590 nm). Spin-coated on flexible polyimide substrate with prefabricated interdigitated electrodes. UV exposure dose 4500 mJ/cm2 at 365 nm. Postbaked at 95 °C for 30 min. Developed in PGMEA. Dielectric constant measured by LCR meter (embedded capacitor configuration).",
    "hierarchical_structure": "Embedded capacitor structure on flexible polyimide substrate with 590 nm BT nanoparticles.",
    "properties": {
      "eps": {
        "value": [
          31
        ],
        "unit": null
      }
    },
    "analysis_with_hierarchical_structure": {
      "descriptive_text": "The material system comprises an SU8 epoxy resin matrix reinforced with 40 vol% Barium titanate nanoparticles with a diameter of 590 nm and initiated by 10 wt% Triarylsulfonium salt. This composite photoresist was processed by spin-coating onto a flexible polyimide substrate featuring prefabricated interdigitated electrodes, followed by UV exposure at 365 nm with a dose of 4500 mJ/cm^2 and a thermal postbake at 95 °C for 30 minutes before development in PGMEA. The resulting hierarchical structure forms an embedded capacitor configuration on the flexible substrate, incorporating the large ceramic nanoparticles within the crosslinked epoxy network.",
      "reasoning_analysis": "Increasing Factors: The incorporation of 40 vol% Barium titanate nanoparticles, which possess an intrinsically high dielectric constant compared to organic polymers, serves as the primary mechanism for enhancing the composite permittivity. Additionally, the presence of the Triarylsulfonium salt initiator may introduce ionic species that contribute to interfacial polarization, potentially increasing the apparent dielectric constant. Decreasing Factors: The SU8 epoxy matrix inherently exhibits a low dielectric constant, and the extensive crosslinking induced by the high-dose UV exposure and thermal postbake restricts segmental motion and dipolar reorientation within the polymer phase, limiting the matrix contribution. Furthermore, the relatively large particle size of 590 nm reduces the specific interfacial area between the filler and matrix compared to smaller nanoparticles, which may diminish interfacial polarization effects. Dominant Factor: The volumetric loading of the high-k Barium titanate filler qualitatively dominates the dielectric behavior. While the crosslinked epoxy matrix and large particle size constrain polarization mechanisms associated with the polymer and interfaces, the sheer volume fraction of the ferroelectric ceramic filler ensures a substantial increase in the composite dielectric constant relative to the neat resin."
    },
    "analysis_without_hierarchical_structure": {
