Repository: hhtrick/HHT-code

# HHT training framework

This directory contains model training, embedding precomputation, inference, article-level baselines and the curated datasets. All commands below assume that the working directory is `train_code/`.

## 3. Datasets and fixed partitions

Each main dataset is a JSON array at `dataset/{property}/{property}.json`. Entries contain source metadata, `chemical_composition`, `processing_history`, `hierarchical_structure`, `properties`, and two generated-analysis objects. Targets are stored as `properties[property]["value"]`; source metadata and target values are not predictive input fields.

| Property | Train | Validation | Test | Total |
|---|---:|---:|---:|---:|

File: train_code/dataset/eps/eps.json (part 164 of 190)
[
      "descriptive_text": "The sample comprises an SU8 epoxy resin matrix composite loaded with 10 wt% triarylsulfonium salt photoinitiator and 40 vol% barium titanate nanoparticles with a diameter of 590 nm. This composite photoresist was spin-coated onto a flexible polyimide substrate equipped with prefabricated interdigitated electrodes, followed by UV exposure at 365 nm with a dose of 4500 mJ/cm² to initiate crosslinking. The film was subsequently postbaked at 95 °C for 30 minutes and developed in PGMEA to remove uncrosslinked material, with the dielectric constant finally measured using an LCR meter in an embedded capacitor configuration.",
      "reasoning_analysis": "Increasing Factors: The inclusion of 40 vol% barium titanate nanoparticles, which possess a significantly higher intrinsic dielectric constant than the organic polymer matrix, acts as the primary driver for elevating the composite permittivity. Additionally, the heterogeneous interface between the ceramic filler and the epoxy matrix can induce interfacial polarization (Maxwell-Wagner-Sillars effect), and the ionic nature of the triarylsulfonium salt may contribute to space charge accumulation, further enhancing the effective dielectric response. Decreasing Factors: The SU8 epoxy backbone inherently exhibits a low dielectric constant, which dilutes the overall permittivity relative to the pure ceramic filler. Furthermore, the UV exposure and thermal postbake promote crosslinking within the epoxy network, restricting segmental mobility and dipole orientation, while any microvoids generated during spin-coating or development could introduce low-permittivity air pockets that reduce the effective eps. Dominant Factor: The high volume fraction of the barium titanate filler qualitatively dominates the dielectric behavior of the system. While the crosslinking density and matrix properties influence the baseline insulation and mechanical stability, the percolation physics and high polarizability of the ceramic particles at 40 vol% override the low-k characteristics of the cured SU8 matrix to determine the final magnitude of the eps."
    }
  },
  {
    "doi": "10.1016/j.eurpolymj.2025.114289",
    "title": "Pendant adamantyl Group-Regulated fluorinated Polyimides: Synergistic optimization of low dielectric constant and optical transparency",
    "year": 2025,
    "chemical_composition": {
      "repeat_unit_psmiles": null,
      "monomers": [
        {
          "name": "4,4′-(hexafluoroisopropylidene)diphthalic anhydride",
          "smiles": "FC(F)(C1=CC=C2C(=O)OC(=O)C2=C1)C3=CC=C4C(=O)OC(=O)C4=C3",
          "ratio_value": null,
          "ratio_unit": null
        },
        {
          "name": "4-(1-adamantyl)-1,3-bis(4-aminophenoxy)benzene",
          "smiles": "NC1=CC=C(OC2=CC(OC3=CC=C(N)C=C3)=CC(C45CC6CC(C4)CC(C6)C5)=C2)C=C1",
          "ratio_value": null,
          "ratio_unit": null
        }
      ],
      "additives": [],
      "is_homopolymer": false
    },
    "processing_history": "Chemical imidization in NMP with acetic anhydride/pyridine at 80 °C. Film cast from NMP solution, evaporated at 60 °C, dried at 140 °C and 200 °C. Dielectric constant measured at 10 GHz, room temperature.",
    "hierarchical_structure": "Amorphous aggregated structure, d-spacing 0.572 nm, Free Volume Fraction (FFV) 19.6 %.",
    "properties": {
      "eps": {
        "value": [
          2.49
        ],
        "unit": null
      }
    },
    "analysis_with_hierarchical_structure": {
      "descriptive_text": "The sample is an amorphous copolyimide derived from 4,4′-(hexafluoroisopropylidene)diphthalic anhydride and 4-(1-adamantyl)-1,3-bis(4-aminophenoxy)benzene monomers. It was synthesized via chemical imidization in N-methyl-2-pyrrolidone with acetic anhydride and pyridine at 80 °C, followed by film casting and sequential thermal treatment at 60 °C, 140 °C, and 200 °C. The resulting material possesses an amorphous aggregated structure with a d-spacing of 0.572 nm and a Free Volume Fraction of 19.6%, with dielectric constant measurements conducted at 10 GHz and room temperature.",
      "reasoning_analysis": "Increasing Factors: The presence of polar imide carbonyl groups and aromatic rings within the polymer backbone contributes to electronic and orientational polarization, which inherently increases the dielectric constant. Additionally, any residual polar solvent molecules from the NMP casting solution that were not fully evaporated during thermal treatment could act as high-dielectric impurities, further elevating the eps. Decreasing Factors: The incorporation of fluorine atoms in the 6FDA moiety significantly reduces electronic polarizability due to the high electronegativity and tight binding of electrons in C-F bonds. Furthermore, the bulky adamantyl groups disrupt chain packing, evidenced by the high Free Volume Fraction of 19.6%, introducing air voids with low dielectric constant into the matrix. The rigorous thermal drying up to 200 °C also minimizes residual solvent content, preventing plasticization and dielectric loss. Dominant Factor: The synergistic effect of fluorine incorporation and the bulky adamantyl-induced high free volume qualitatively dominates the dielectric behavior. The substantial free volume fraction and low polarizability of the fluorinated groups effectively outweigh the polarization contributions from the imide linkages, driving the overall eps lower compared to conventional non-fluorinated polyimides."
    },
    "analysis_without_hierarchical_structure": {
      "descriptive_text": "The sample is a copolyimide derived from 4,4′-(hexafluoroisopropylidene)diphthalic anhydride and 4-(1-adamantyl)-1,3-bis(4-aminophenoxy)benzene. It was synthesized via chemical imidization in N-methyl-2-pyrrolidone with acetic anhydride and pyridine at 80 °C. The resulting solution was cast into a film, followed by solvent evaporation at 60 °C and sequential thermal drying at 140 °C and 200 °C. The dielectric constant was subsequently measured at 10 GHz under room temperature conditions.",
      "reasoning_analysis": "Increasing Factors: The presence of polar imide linkages within the polymer backbone introduces permanent dipoles that contribute to orientational polarization, inherently driving the dielectric constant upward. Additionally, any incomplete removal of the polar casting solvent N-methyl-2-pyrrolidone or the pyridine catalyst during processing would introduce high-dipole impurities that significantly increase the dielectric constant. Decreasing Factors: The incorporation of hexafluoroisopropylidene groups introduces carbon-fluorine bonds which possess low electronic polarizability and increase free volume due to the steric bulk of the trifluoromethyl groups, strongly suppressing the dielectric constant. Furthermore, the bulky adamantyl side groups disrupt chain packing, increasing fractional free volume and reducing the density of polarizable groups per unit volume, while the high-temperature drying steps at 140 °C and 200 °C facilitate the removal of residual polar solvents. Dominant Factor: The structural modification via fluorination and the inclusion of bulky adamantyl groups dominate the dielectric behavior. These features are specifically engineered to minimize polarizability and maximize free volume, qualitatively leading to a lower dielectric constant compared to standard non-fluorinated polyimides, despite the inherent polarity of the imide backbone."
    }
  },
  {
    "doi": "10.1016/j.eurpolymj.2020.109742",
    "title": "Multifunctional polyimides by direct silyl ether reaction of pendant hydroxy groups: Toward low dielectric constant, high optical transparency and fluorescence",
    "year": 2020,
    "chemical_composition": {
      "repeat_unit_psmiles": null,
      "monomers": [
        {
          "name": "4,4'-(Hexafluoroisopropylidene)diphthalic anhydride",
          "smiles": "FC(F)(F)C(c1ccc2c(c1)C(=O)OC2=O)(c3ccc4c(c3)C(=O)OC4=O)C(F)(F)F",
          "ratio_value": null,
          "ratio_unit": null
        },
        {
          "name": "Fluorene-based diamine with methyl and tert-butyldimethylsiloxy groups",
          "smiles": null,
          "ratio_value": null,
          "ratio_unit": null
        }
      ],
      "additives": [],
      "is_homopolymer": false
    },
    "processing_history": "Synthesized by direct silyl ether reaction of precursor PI-OHs with TBSCl and imidazole catalyst in DMF at room temperature for 24 h. Polymer fibers precipitated in ethanol, washed, and dried. Films cast from 10 wt% DMAc solution onto glass plate, dried at 70 °C for 12 h and at 200 °C for 5 h under vacuum. Dielectric constant measured at 1 MHz.",
    "hierarchical_structure": "Amorphous structure confirmed by X-ray diffraction (broad peaks).",
    "properties": {
      "eps": {
        "value": [
          2.44
        ],
        "unit": null
      }
    },
    "analysis_with_hierarchical_structure": {
      "descriptive_text": "The sample consists of an amorphous copolyimide film derived from the polycondensation of 4,4'-(Hexafluoroisopropylidene)diphthalic anhydride and a fluorene-based diamine functionalized with methyl and tert-butyldimethylsiloxy groups. The material was synthesized via a direct silyl ether reaction of precursor polyimide hydroxyl groups with tert-butyldimethylsilyl chloride and an imidazole catalyst in DMF, followed by precipitation in ethanol. Films were cast from a 10 wt% DMAc solution onto glass plates and subjected to a stepped thermal curing process at 70 °C for 12 hours and subsequently at 200 °C for 5 hours under vacuum to ensure solvent removal and imidization. The resulting amorphous structure was confirmed by X-ray diffraction, and the dielectric constant was characterized at a frequency of 1 MHz.",
      "reasoning_analysis": "Increasing Factors: The presence of polar imide linkages within the polymer backbone and the aromatic fluorene units contribute to electronic and orientational polarization, which inherently tends to increase the eps. Additionally, the thermal curing process at 200 °C promotes chain relaxation and densification, which could reduce free volume and thereby elevate the eps compared to a highly porous or less cured state. Decreasing Factors: The incorporation of 4,4'-(Hexafluoroisopropylidene)diphthalic anhydride introduces fluorine atoms, which possess low electronic polarizability and high electronegativity, significantly reducing the overall dielectric response and driving the eps down. Furthermore, the bulky tert-butyldimethylsiloxy side groups attached to the diamine disrupt efficient chain packing, increasing the fractional free volume and lowering the material density, which directly correlates to a reduced eps. The confirmed amorphous structure also lacks the dense packing often associated with crystalline domains, and the rigorous vacuum drying ensures the removal of polar solvent residues that would otherwise inflate the eps. Dominant Factor: The dominant factor governing the dielectric behavior is the synergistic effect of the fluorinated backbone and the bulky silyl ether side groups. While the imide backbone possesses intrinsic polarity, the low polarizability of the C-F bonds and the substantial increase in free volume induced by the steric hindrance of the tert-butyldimethylsiloxy moieties qualitatively outweigh the polar contributions, driving the eps down relative to conventional aromatic polyimides."
    },
    "analysis_without_hierarchical_structure": {
      "descriptive_text": "The sample is a copolymer derived from 4,4'-(hexafluoroisopropylidene)diphthalic anhydride and a fluorene-based diamine functionalized with methyl and tert-butyldimethylsiloxy groups. The material was prepared via a direct silyl ether reaction of precursor polyimide hydroxyl groups with tert-butyldimethylsilyl chloride using an imidazole catalyst in DMF at room temperature. Following precipitation in ethanol and washing, the polymer was cast into films from a 10 wt% DMAc solution onto a glass plate. The films underwent a thermal treatment sequence involving drying at 70 °C for 12 hours followed by curing at 200 °C for 5 hours under vacuum, after which the dielectric constant was measured at 1 MHz.",
      "reasoning_analysis": "Increasing Factors: The polyimide backbone contains polar carbonyl groups within the imide rings, which inherently contribute to dipole orientation polarization and drive the dielectric constant higher. Additionally, the use of polar aprotic solvents like DMAc and DMF during processing poses a risk where residual solvent molecules, if not completely evaporated, could increase the overall polarity and dielectric constant. Decreasing Factors: The incorporation of 4,4'-(hexafluoroisopropylidene)diphthalic anhydride introduces fluorine atoms, which possess low electronic polarizability and significantly lower the dielectric constant. Furthermore, the bulky fluorene backbone and the tert-butyldimethylsiloxy side groups increase the fractional free volume of the polymer matrix, reducing the density of polarizable units per unit volume. The hydrophobic nature of the silyl groups also mitigates moisture absorption, preventing the high dielectric contribution of water. Dominant Factor: The structural modifications aimed at lowering polarizability and increasing free volume, specifically the fluorine content and bulky silyl/fluorene groups, typically outweigh the inherent polarity of the imide backbone. The rigorous thermal vacuum treatment further supports a low dielectric constant by ensuring the removal of processing solvents. Thus, the chemical modification is the dominant factor driving the eps down relative to conventional polyimides."
    }
  },
  {
    "doi": "10.1002/app.24957",
    "title": "High Dielectric Constant SU8 Composite Photoresist for Embedded Capacitors",
    "year": 2007,
    "chemical_composition": {
      "repeat_unit_psmiles": null,
      "monomers": [
        {
          "name": "SU8 epoxy resin",
          "smiles": null,
          "ratio_value": null,
          "ratio_unit": null
        }
      ],
      "additives": [
        {
          "name": "Triarylsulfonium salt",
          "type": "initiator",
          "amount_value": 10,
          "amount_unit": "wt%"
        },
        {
          "name": "Barium titanate nanoparticles (65 nm)",
          "type": "filler",
          "amount_value": 50,
          "amount_unit": "vol%"
        }
      ],
      "is_homopolymer": false
    },
    "processing_history": "SU8 composite photoresist with 50 vol% small BT nanoparticles (65 nm). Ultrasonicated 1 h, ball-milled 24 h. Spin-coated on Cu-coated glass substrate. Prebaked at 95 °C for 1 h. Exposed to 365 nm UV light. Postbaked at 95 °C for 30 min. Developed in PGMEA. Top Cu electrode deposited. Dielectric constant measured by HP 4263A LCR meter at 10 kHz.",
    "hierarchical_structure": "Nanocomposite with 65 nm BT nanoparticles dispersed in SU8 matrix.",
    "properties": {
      "eps": {
        "value": [
          44
        ],
        "unit": null
      }
    },
    "analysis_with_hierarchical_structure": {
      "descriptive_text": "The sample comprises a SU8 epoxy resin matrix reinforced with 10 wt% triarylsulfonium salt photoinitiator and 50 vol% barium titanate nanoparticles with a diameter of 65 nm. Preparation involved ultrasonication for 1 hour and ball-milling for 24 hours to disperse the filler, followed by spin-coating onto a copper-coated glass substrate. The film was subjected to a prebake at 95 °C for 1 hour, exposed to 365 nm UV light, and postbaked at 95 °C for 30 minutes prior to development in PGMEA and deposition of a top copper electrode. The resulting hierarchical structure is a nanocomposite featuring 65 nm barium titanate nanoparticles dispersed within the crosslinked SU8 matrix, with dielectric properties evaluated using an LCR meter at 10 kHz.",
      "reasoning_analysis": "Increasing Factors: The inclusion of 50 vol% barium titanate nanoparticles significantly elevates the dielectric constant due to the intrinsically high permittivity of the ceramic filler compared to the organic matrix. Additionally, the extensive interfacial area between the nanoparticles and the polymer promotes Maxwell-Wagner-Sillars interfacial polarization, which contributes to higher effective permittivity at the measurement frequency of 10 kHz. Decreasing Factors: The SU8 epoxy matrix possesses a relatively low intrinsic dielectric constant, which dilutes the overall composite response relative to the pure ceramic phase. Furthermore, the nanoscale dimensions (65 nm) of the barium titanate particles may reduce their intrinsic permittivity compared to bulk material due to surface dead layer effects, and the high degree of crosslinking from UV exposure and thermal baking restricts polymer chain dipolar orientation. Dominant Factor: The high volume fraction of the high-permittivity ceramic filler qualitatively dominates the dielectric behavior. Despite the low-k matrix and potential nanoparticle size effects, the 50 vol% loading ensures the composite exhibits a substantially higher dielectric constant than the neat polymer, driven primarily by the volumetric contribution of the barium titanate phase."
    },
    "analysis_without_hierarchical_structure": {
      "descriptive_text": "The sample comprises an SU8 epoxy resin matrix containing 10 wt% triarylsulfonium salt photoinitiator and loaded with 50 vol% barium titanate nanoparticles with a diameter of 65 nm. The composite mixture was homogenized via ultrasonication for one hour and ball milling for 24 hours before being spin-coated onto a copper-coated glass substrate. The film underwent a prebake at 95 °C for one hour, exposure to 365 nm UV light, and a postbake at 95 °C for 30 minutes to facilitate crosslinking, followed by development in PGMEA and deposition of a top copper electrode. The dielectric constant was subsequently measured using an HP 4263A LCR meter at a frequency of 10 kHz.",
      "reasoning_analysis": "Increasing Factors: The inclusion of 50 vol% barium titanate nanoparticles, which possess an intrinsically high dielectric constant relative to the polymer matrix, significantly drives the overall permittivity upward. Additionally, the extensive mechanical mixing promotes uniform dispersion, enhancing interfacial polarization effects at the numerous polymer-ceramic boundaries which contribute to higher effective permittivity at the measurement frequency. Decreasing Factors: The SU8 epoxy resin matrix inherently exhibits a low dielectric constant, and the dense crosslinked network formed via UV exposure and thermal baking restricts dipole orientation within the organic phase, limiting its contribution to the total permittivity. Furthermore, potential micro-voids introduced during spin-coating, development, or incomplete filler wetting could introduce air gaps with low permittivity, thereby reducing the effective dielectric constant. Dominant Factor: The volumetric loading of the high-k ceramic filler is the dominant factor governing the final behavior. Despite the low permittivity of the crosslinked epoxy matrix, the 50 vol% concentration of barium titanate ensures that the dielectric response is overwhelmingly determined by the ceramic phase and the significant interfacial area, leading to a substantial net increase in permittivity relative to the pristine polymer."
    }
  },
  {
    "doi": "10.1002/app.24957",
    "title": "High Dielectric Constant SU8 Composite Photoresist for Embedded Capacitors",
    "year": 2007,
    "chemical_composition": {
      "repeat_unit_psmiles": null,
      "monomers": [
        {
          "name": "SU8 epoxy resin",
          "smiles": null,
          "ratio_value": null,
          "ratio_unit": null
        }
      ],
      "additives": [
        {
          "name": "Triarylsulfonium salt",
          "type": "initiator",
          "amount_value": 10,
          "amount_unit": "wt%"
        },
        {
          "name": "Barium titanate nanoparticles (590 nm)",
          "type": "filler",
          "amount_value": 50,
          "amount_unit": "vol%"
        }
      ],
      "is_homopolymer": false
    },
    "processing_history": "SU8 composite photoresist with 50 vol% large BT nanoparticles (590 nm). Ultrasonicated 1 h, ball-milled 24 h. Spin-coated on Cu-coated glass substrate. Prebaked at 95 °C for 1 h. Exposed to 365 nm UV light. Postbaked at 95 °C for 30 min. Developed in PGMEA. Top Cu electrode deposited. Dielectric constant measured by HP 4263A LCR meter at 10 kHz.",
    "hierarchical_structure": "Nanocomposite with 590 nm BT nanoparticles dispersed in SU8 matrix.",
    "properties": {
      "eps": {
        "value": [
          46
        ],
        "unit": null
      }
    },
    "analysis_with_hierarchical_structure": {
      "descriptive_text": "The sample comprises a SU8 epoxy resin matrix composite loaded with 10 wt% triarylsulfonium salt photoinitiator and 50 vol% barium titanate nanoparticles having a diameter of 590 nm. Preparation involved ultrasonication for one hour and ball-milling for 24 hours to facilitate dispersion, followed by spin-coating onto a copper-coated glass substrate. The film underwent a prebake at 95 °C for one hour, exposure to 365 nm UV light, and a postbake at 95 °C for 30 minutes before development in PGMEA and deposition of a top copper electrode. The final hierarchical structure is characterized as a nanocomposite with 590 nm barium titanate nanoparticles dispersed within the crosslinked SU8 matrix, with dielectric properties evaluated using an LCR meter at 10 kHz.",
      "reasoning_analysis": "Increasing Factors: The incorporation of 50 vol% barium titanate, a ceramic material with an intrinsically high dielectric constant, serves as the primary driver for elevating the composite eps well above that of the pristine polymer matrix. Additionally, the measurement frequency of 10 kHz allows for significant Maxwell-Wagner-Sillars interfacial polarization to occur at the boundaries between the insulating SU8 and the high-k filler particles, further enhancing the apparent eps. The presence of ionic species from the triarylsulfonium salt initiator may also contribute to space charge polarization effects. Decreasing Factors: The SU8 epoxy matrix itself possesses a relatively low intrinsic dielectric constant, which acts to dilute the overall permittivity of the composite. Furthermore, the relatively large particle size of 590 nm reduces the specific surface area available for interfacial polarization compared to smaller nanoparticles, and the high filler loading increases the risk of agglomeration or void formation during processing, both of which could introduce low-permittivity regions that detract from the effective eps. Dominant Factor: The high volume fraction (50 vol%) of the barium titanate filler qualitatively dominates the dielectric behavior, as the effective eps of such highly loaded composites is governed primarily by the percolation and connectivity of the high-k ceramic phase rather than the properties of the low-k polymer matrix."
    },
    "analysis_without_hierarchical_structure": {
      "descriptive_text": "The sample comprises an SU8 epoxy resin matrix composite loaded with 10 wt% triarylsulfonium salt photoinitiator and 50 vol% barium titanate nanoparticles with a diameter of 590 nm. The mixture was homogenized via ultrasonication for one hour and ball-milled for 24 hours before being spin-coated onto a copper-coated glass substrate. The film was subjected to a prebake at 95 °C for one hour, exposed to 365 nm UV radiation, and postbaked at 95 °C for 30 minutes to facilitate crosslinking, followed by development in PGMEA and deposition of a top copper electrode for dielectric constant measurement at 10 kHz.",
      "reasoning_analysis": "Increasing Factors: The incorporation of 50 vol% barium titanate, a ceramic material with an intrinsically high dielectric constant compared to organic polymers, serves as the primary driver for increasing the composite permittivity. Additionally, the presence of ionic species from the triarylsulfonium salt initiator and the significant interfacial area between the filler and matrix promote Maxwell-Wagner-Sillars interfacial polarization, which typically enhances the apparent dielectric constant at low frequencies such as 10 kHz. Decreasing Factors: The SU8 epoxy matrix possesses a relatively low intrinsic dielectric constant, which dilutes the overall permittivity relative to the pure ceramic phase. Furthermore, the relatively large particle size of 590 nm may lead to imperfect packing or micro-voids at the polymer-filler interface, introducing air gaps with low permittivity that reduce the effective dielectric constant, while the UV-induced crosslinking restricts segmental mobility, potentially limiting dipolar orientation contributions. Dominant Factor: The high volume fraction of the barium titanate filler qualitatively dominates the dielectric behavior, as the percolation of the high-permittivity ceramic phase outweighs the low-permittivity contribution of the polymer matrix and interfacial defects, resulting in a net substantial increase in the composite dielectric constant relative to the neat resin."
    }
  },
  {
    "doi": "10.1016/j.compscitech.2020.108035",
    "title": "Fluoride ion encapsulated polyhedral oligomeric silsesquioxane: A novel filler for polymer nanocomposites with enhanced dielectric constant and reduced dielectric loss",
    "year": 2020,
    "chemical_composition": {
      "repeat_unit_psmiles": "[*]Oc1c(C)cc(C)cc1[*]",
      "monomers": [
        {
          "name": "2,6-dimethylphenol",
          "smiles": "Cc1cc(C)c(O)cc1",
          "ratio_value": null,
          "ratio_unit": null
        }
      ],
      "additives": [],
      "is_homopolymer": true
    },
    "processing_history": "PPO used as received. Dielectric constant measured by Novocontrol Concept 50 spectrometer at 1 kHz, 25 °C.",
    "hierarchical_structure": "Amorphous PPO matrix.",
    "properties": {
      "eps": {
        "value": [
          2.81
        ],
        "unit": null
      }
    },
    "analysis_with_hierarchical_structure": {
      "descriptive_text": "This sample comprises an amorphous poly(2,6-dimethyl-1,4-phenylene oxide) (PPO) homopolymer matrix synthesized from 2,6-dimethylphenol monomers. The material was utilized in its as-received state without the incorporation of additional additives or fillers. Dielectric characterization was conducted using a Novocontrol Concept 50 spectrometer operating at a frequency of 1 kHz and a temperature of 25 °C to evaluate the permittivity of the pristine polymer system.",
      "reasoning_analysis": "Increasing Factors: The presence of the ether oxygen linkage within the polymer backbone introduces a permanent dipole moment, enabling some degree of orientational polarization compared to purely hydrocarbon chains. Additionally, the measurement frequency of 1 kHz is sufficiently low to allow for the potential contribution of slower polarization mechanisms compared to high-frequency optical measurements. Decreasing Factors: The methyl substituents at the 2 and 6 positions of the phenylene rings provide steric shielding that restricts the rotation of the polar ether groups, significantly reducing the effective dipole moment available for alignment. Furthermore, the amorphous matrix is in a glassy state at the measurement temperature of 25 °C, which is well below the glass transition temperature of PPO, thereby freezing segmental motion and limiting orientational polarization to primarily electronic and atomic contributions. The absence of high-permittivity additives or plasticizers also ensures no extrinsic enhancement of the dielectric constant. Dominant Factor: The steric hindrance provided by the ortho-methyl groups shielding the ether oxygen, combined with the restricted chain mobility in the glassy state at room temperature, qualitatively dominates the behavior, maintaining a characteristically low dielectric response relative to more polar polymer systems."
    },
    "analysis_without_hierarchical_structure": {
      "descriptive_text": "The sample comprises a poly(2,6-dimethyl-1,4-phenylene oxide) (PPO) homopolymer, utilized in its as-received state without additional modification or additive incorporation. Dielectric characterization was conducted using a Novocontrol Concept 50 spectrometer operating at a frequency of 1 kHz and a temperature of 25 °C to determine the permittivity.",
      "reasoning_analysis": "Increasing Factors: The presence of ether linkages in the polymer backbone introduces permanent dipoles that contribute to orientational polarization, enhancing the dielectric constant relative to purely hydrocarbon chains. Additionally, the aromatic rings provide substantial electronic polarizability due to delocalized pi-electrons, and the measurement temperature of 25 °C allows for sufficient thermal energy to facilitate dipole relaxation at the testing frequency. Decreasing Factors: The methyl substituents at the 2 and 6 positions of the phenylene ring create steric hindrance that restricts backbone flexibility and limits the alignment of dipoles with the electric field. Furthermore, the processing history indicates the material was used as received, meaning no high-permittivity fillers or plasticizers were added to extrinsically boost the value, and the hydrophobic methyl groups reduce overall unit polarity. Dominant Factor: The steric hindrance imposed by the dimethyl substitution on the aromatic rings qualitatively dominates the dielectric behavior by restricting segmental motion and dipole orientation, ensuring that despite the presence of polar ether linkages and measurement conditions favorable for polarization, the material exhibits a dielectric constant characteristic of low-polarity engineering thermoplastics."
    }
  },
  {
    "doi": "10.1002/marc.202400200",
    "title": "Crosslinking Vinyl-Addition Polynorbornenes via Difunctional Diazirines to Generate Low Dielectric-Constant and Low Dielectric-Loss Thermosets",
    "year": 2024,
    "chemical_composition": {
      "repeat_unit_psmiles": null,
      "monomers": [
        {
          "name": "5-hexyl-2-norbornene",
          "smiles": "CCCCCC1CC2C=CC1C2",
          "ratio_value": null,
          "ratio_unit": null
        }
      ],
      "additives": [
        {
          "name": "Diazirine 3",
          "type": "crosslinker",
          "amount_value": 15,
          "amount_unit": "pphr"
        }
      ],
      "is_homopolymer": true
    },
    "processing_history": "Poly(HNB, 152K) film with Diazirine 3. Thermal cure: 130 °C for 60 min (1 h) under N2. Dielectric constant measured by Vector Network Analyzer at 10 GHz using resonance cavity method.",
    "hierarchical_structure": "Thermoset, crosslinked, insoluble in THF.",
    "properties": {
      "eps": {
        "value": [
          2.37
        ],
        "unit": null
      }
    },
    "analysis_with_hierarchical_structure": {
      "descriptive_text": "The sample comprises a poly(5-hexyl-2-norbornene) homopolymer with a molecular weight of 152,000 g/mol, incorporated with 15 parts per hundred rubber (pphr) of Diazirine 3 acting as a crosslinking agent. This material was processed into a film and subjected to a thermal cure at 130 °C for 60 minutes under a nitrogen atmosphere to establish a crosslinked thermoset network, rendering it insoluble in tetrahydrofuran. The dielectric constant was subsequently characterized using a Vector Network Analyzer at 10 GHz via the resonance cavity method.",
      "reasoning_analysis": "Increasing Factors: The incorporation of Diazirine 3 (15 pphr) introduces nitrogen-containing functionalities which possess higher electronic polarizability compared to the pure hydrocarbon backbone, potentially elevating the dielectric constant. Furthermore, the thermal curing process creates a crosslinked thermoset network, reducing free volume and increasing the number density of polarizable units per unit volume. Decreasing Factors: The 5-hexyl-2-norbornene monomer features long aliphatic hexyl side chains that increase free volume and reduce the overall material density, thereby lowering the dielectric constant. Additionally, the fundamental hydrocarbon nature of the norbornene backbone lacks strong permanent dipoles, and the nitrogen atmosphere during processing prevents oxidative formation of polar carbonyl groups that would otherwise increase permittivity. Dominant Factor: The intrinsic non-polar hydrocarbon composition of the poly(norbornene) backbone and the free volume introduced by the hexyl side chains qualitatively dominate the behavior, establishing a low dielectric constant baseline typical of polyolefin derivatives, despite the densification and polar contributions from the crosslinking agent."
    },
    "analysis_without_hierarchical_structure": {
      "descriptive_text": "The sample is a poly(5-hexyl-2-norbornene) homopolymer film with a molecular weight of 152K, incorporated with 15 pphr of Diazirine 3 acting as a crosslinker. The material was subjected to a thermal cure at 130 °C for 60 minutes under a nitrogen atmosphere to induce network formation. The dielectric constant was subsequently characterized using a Vector Network Analyzer at 10 GHz via the resonance cavity method.",
      "reasoning_analysis": "Increasing Factors: The thermal curing process and the presence of Diazirine 3 facilitate crosslinking, which reduces the fractional free volume within the polymer matrix and increases the material density. This densification leads to a higher number density of polarizable electrons per unit volume, inherently driving the eps upward. Additionally, the curing process likely eliminates residual solvent or microvoids, preventing artificial reductions in the dielectric constant associated with porosity. Decreasing Factors: The chemical composition features a long hexyl side chain attached to the norbornene backbone, which introduces significant non-polar aliphatic character and increases the fractional free volume due to steric bulk. This structural feature reduces the overall polarizability density and drives the eps downward. Furthermore, the measurement frequency of 10 GHz is sufficiently high that only electronic and atomic polarization contribute significantly, excluding slower dipolar relaxations that might otherwise increase the eps. Dominant Factor: The intrinsic low polarity of the hydrocarbon backbone combined with the free volume introduced by the hexyl side chains qualitatively dominates the dielectric behavior. While the crosslinking processing history densifies the matrix, the fundamental chemical architecture of the poly(5-hexyl-2-norbornene) establishes a low baseline eps characteristic of non-polar olefinic polymers, overriding the densification effects."
    }
  },
  {
    "doi": "10.1016/j.eurpolymj.2025.114289",
    "title": "Pendant adamantyl Group-Regulated fluorinated Polyimides: Synergistic optimization of low dielectric constant and optical transparency",
    "year": 2025,
    "chemical_composition": {
      "repeat_unit_psmiles": null,
      "monomers": [
        {
          "name": "4,4′-(hexafluoroisopropylidene)diphthalic anhydride",
          "smiles": "FC(F)(C1=CC=C2C(=O)OC(=O)C2=C1)C3=CC=C4C(=O)OC(=O)C4=C3",
          "ratio_value": null,
          "ratio_unit": null
        },
        {
          "name": "2,2′-bis(trifluoromethyl)benzidine",
          "smiles": "C1=C(C(F)(F)F)C=C(N)C=C1-C2=C(C(F)(F)F)C=C(N)C=C2",
          "ratio_value": null,
          "ratio_unit": null
        }
      ],
      "additives": [],
      "is_homopolymer": false
    },
    "processing_history": "Chemical imidization in NMP with acetic anhydride/pyridine at 80 °C. Film cast from NMP solution, evaporated at 60 °C, dried at 140 °C and 200 °C. Dielectric constant measured at 10 GHz, room temperature.",
    "hierarchical_structure": "Amorphous aggregated structure, d-spacing 0.533 nm.",
    "properties": {
      "eps": {
        "value": [
          2.72
        ],
        "unit": null
      }
    },
    "analysis_with_hierarchical_structure": {
      "descriptive_text": "The sample is a fluorinated polyimide copolymer derived from 4,4′-(hexafluoroisopropylidene)diphthalic anhydride and 2,2′-bis(trifluoromethyl)benzidine monomers. It possesses an amorphous aggregated structure with a d-spacing of 0.533 nm. The material was synthesized via chemical imidization in N-methyl-2-pyrrolidone using acetic anhydride and pyridine at 80 °C, followed by film casting from the solution. Post-processing involved solvent evaporation at 60 °C and thermal drying at 140 °C and 200 °C, with the eps characterized at 10 GHz under room temperature conditions.",
      "reasoning_analysis": "Increasing Factors: The presence of polar imide linkages containing carbonyl groups within the polymer backbone contributes to electronic and dipolar polarization, which inherently drives the eps upward. Additionally, the use of polar solvents such as N-methyl-2-pyrrolidone and pyridine during chemical imidization poses a risk where residual solvent molecules trapped within the amorphous matrix could act as polar impurities, further increasing the eps. Decreasing Factors: The incorporation of fluorine atoms in both the dianhydride and diamine monomers introduces C-F bonds with low electronic polarizability, significantly reducing the dielectric response. The bulky hexafluoroisopropylidene and trifluoromethyl groups disrupt efficient chain packing, evidenced by the amorphous structure and specific d-spacing, leading to increased free volume and reduced material density which lowers the eps. Furthermore, the thermal drying steps at 140 °C and 200 °C facilitate the removal of volatile polar species, mitigating their contribution to the dielectric constant. Dominant Factor: The strategic fluorination and the steric bulk of the trifluoromethyl and hexafluoroisopropylidene groups are the dominant factors. These structural features inherently lower polarizability and increase free volume to a degree that qualitatively outweighs the polarity introduced by the imide rings and potential processing residues, resulting in a net reduction of eps relative to non-fluorinated polyimide analogs."
    },
    "analysis_without_hierarchical_structure": {
      "descriptive_text": "The sample is a fluorinated polyimide copolymer synthesized from 4,4′-(hexafluoroisopropylidene)diphthalic anhydride and 2,2′-bis(trifluoromethyl)benzidine monomers. The material was prepared via chemical imidization in N-methyl-2-pyrrolidone using acetic anhydride and pyridine at 80 °C, followed by casting into a film from the solution. The solvent was evaporated at 60 °C, and the resulting film underwent sequential thermal drying at 140 °C and 200 °C to ensure complete imidization and solvent removal. The dielectric constant was subsequently characterized at 10 GHz under room temperature conditions.",
