Repository: hhtrick/HHT-code

# HHT training framework

This directory contains model training, embedding precomputation, inference, article-level baselines and the curated datasets. All commands below assume that the working directory is `train_code/`.

## 3. Datasets and fixed partitions

Each main dataset is a JSON array at `dataset/{property}/{property}.json`. Entries contain source metadata, `chemical_composition`, `processing_history`, `hierarchical_structure`, `properties`, and two generated-analysis objects. Targets are stored as `properties[property]["value"]`; source metadata and target values are not predictive input fields.

| Property | Train | Validation | Test | Total |
|---|---:|---:|---:|---:|

File: train_code/dataset/eps/eps.json (part 165 of 190)
[
      "reasoning_analysis": "Increasing Factors: The presence of polar carbonyl groups within the imide rings introduces permanent dipole moments that can orient under an electric field, inherently contributing to a higher eps. Additionally, any residual polar solvent molecules such as N-methyl-2-pyrrolidone or catalyst residues like pyridine trapped within the film matrix during the casting process would act as high-permittivity inclusions, driving the eps upward. Decreasing Factors: The extensive fluorination in both the dianhydride and diamine monomers significantly reduces electronic polarizability due to the low polarizability of carbon-fluorine bonds. Furthermore, the bulky hexafluoroisopropylidene and trifluoromethyl substituents disrupt chain packing, increasing free volume and reducing the density of polarizable groups per unit volume. The high-temperature thermal treatment at 200 °C further decreases eps by ensuring complete imidization and evaporating residual polar solvents. Dominant Factor: The structural modification via extensive fluorination and the introduction of bulky side groups constitute the dominant factor. These architectural features fundamentally reduce the material's electronic polarizability and increase free volume to a degree that typically overrides the polar contribution of the imide backbone, resulting in a qualitatively lower eps compared to non-fluorinated polyimides."
    }
  },
  {
    "doi": "10.1016/j.polymer.2020.123349",
    "title": "High dielectric constant poly(vinylidene fluoride-trifluoroethylene-chlorofluoroethylene) for capacitive pressure and bending sensors",
    "year": 2021,
    "chemical_composition": {
      "repeat_unit_psmiles": null,
      "monomers": [
        {
          "name": "Vinylidene fluoride",
          "smiles": "C=C(F)F",
          "ratio_value": 62.5,
          "ratio_unit": "mol%"
        },
        {
          "name": "Trifluoroethylene",
          "smiles": "FC=C(F)F",
          "ratio_value": 29,
          "ratio_unit": "mol%"
        },
        {
          "name": "Chlorofluoroethylene",
          "smiles": "FC(Cl)=C(F)F",
          "ratio_value": 8.5,
          "ratio_unit": "mol%"
        }
      ],
      "additives": [],
      "is_homopolymer": false
    },
    "processing_history": "Solvent casting from DMF (15 wt% polymer concentration), magnetic stirring for 2 h, doctor blade cast with 50 μm spacer on glass substrate. Solvent evaporated at 210 °C for 10 min (polymer melting). Film thickness 20 ± 5 μm. Dielectric constant measured by Quadtech 1920 LCR precision meter at 1 kHz, room temperature, 0.5 V, with vacuum evaporated Al electrodes.",
    "hierarchical_structure": "Dense morphology with randomly distributed fibrillar texture. Electroactive β-phase content ~83%. Degree of crystallinity ~12%.",
    "properties": {
      "eps": {
        "value": [
          40
        ],
        "unit": null
      }
    },
    "analysis_with_hierarchical_structure": {
      "descriptive_text": "The sample comprises a terpolymer consisting of vinylidene fluoride (62.5 mol%), trifluoroethylene (29 mol%), and chlorofluoroethylene (8.5 mol%). Thin films were fabricated via solvent casting from a 15 wt% DMF solution using magnetic stirring and doctor blade casting with a 50 μm spacer, followed by solvent evaporation at 210 °C to melt the polymer, resulting in a film thickness of 20 ± 5 μm. Structural analysis indicates a dense morphology with a randomly distributed fibrillar texture, featuring an electroactive β-phase content of approximately 83% and a degree of crystallinity of ~12%. Dielectric characterization was performed using a precision LCR meter at 1 kHz and room temperature with vacuum-evaporated aluminum electrodes.",
      "reasoning_analysis": "Increasing Factors: The incorporation of chlorofluoroethylene (CFE) termonomers introduces structural defects that disrupt long-range ferroelectric order, promoting relaxor behavior that significantly enhances dipole mobility and reorientation under an electric field. Additionally, the high electroactive β-phase content (~83%) ensures that the crystalline regions possess the all-trans conformation necessary for strong net dipole moments. Decreasing Factors: The relatively low degree of crystallinity (~12%) limits the volume fraction of the high-permittivity crystalline phase, as the surrounding amorphous matrix typically exhibits lower polarizability. Furthermore, the randomly distributed fibrillar texture may introduce interfacial boundaries that could slightly scatter polarization fields. Dominant Factor: The compositional engineering inducing relaxor ferroelectric behavior is the dominant factor; the presence of CFE units lowers the energy barrier for dipole switching within the nanocrystallites, which qualitatively outweighs the reduction in permittivity expected from the low overall crystallinity, leading to a characteristically high dielectric constant for this terpolymer system."
    },
    "analysis_without_hierarchical_structure": {
      "descriptive_text": "This sample comprises a terpolymer composed of vinylidene fluoride (62.5 mol%), trifluoroethylene (29 mol%), and chlorofluoroethylene (8.5 mol%). The material was prepared via solvent casting from a 15 wt% solution in dimethylformamide (DMF) following magnetic stirring for 2 hours. This solution was doctor blade cast using a 50 μm spacer onto a glass substrate, followed by solvent evaporation at 210 °C for 10 minutes to induce polymer melting, resulting in a film with a thickness of 20 ± 5 μm. Dielectric characterization was performed using a Quadtech 1920 LCR precision meter at 1 kHz and room temperature with 0.5 V applied across vacuum evaporated aluminum electrodes.",
      "reasoning_analysis": "Increasing Factors: The incorporation of chlorofluoroethylene (CFE) into the VDF-TrFE backbone introduces bulky chlorine atoms that disrupt long-range ferroelectric order, promoting the formation of polar nanoregions characteristic of relaxor ferroelectrics, which significantly enhances the dielectric constant at room temperature. Additionally, the high polarity of the C-F and C-Cl bonds provides a strong intrinsic dipole moment, and the use of vacuum-evaporated aluminum electrodes ensures optimal interfacial contact, preventing underestimation of the capacitance. Decreasing Factors: The thermal treatment at 210 °C induces polymer melting and subsequent crystallization upon cooling; the resulting crystalline domains restrict segmental chain mobility and dipole orientation compared to a fully amorphous state, potentially limiting the dielectric response. Furthermore, the solid-state packing density achieved during solvent evaporation may reduce free volume available for dipole rotation. Dominant Factor: The compositional modification via CFE incorporation is the dominant factor. While processing conditions influence crystallinity and morphology, the fundamental shift from a normal ferroelectric copolymer to a relaxor ferroelectric terpolymer driven by the CFE monomer dictates the high dielectric permittivity behavior observed in this system."
    }
  },
  {
    "doi": "10.1016/j.eurpolymj.2025.114289",
    "title": "Pendant adamantyl Group-Regulated fluorinated Polyimides: Synergistic optimization of low dielectric constant and optical transparency",
    "year": 2025,
    "chemical_composition": {
      "repeat_unit_psmiles": null,
      "monomers": [
        {
          "name": "4,4′-(hexafluoroisopropylidene)diphthalic anhydride",
          "smiles": "FC(F)(C1=CC=C2C(=O)OC(=O)C2=C1)C3=CC=C4C(=O)OC(=O)C4=C3",
          "ratio_value": null,
          "ratio_unit": null
        },
        {
          "name": "4-(1-adamantyl)-1,3-bis(2-trifluoromethyl-4-aminophenoxy)benzene",
          "smiles": "NC1=CC(C(F)(F)F)=C(OC2=CC(OC3=CC(C(F)(F)F)=C(N)C=C3)=CC(C45CC6CC(C4)CC(C6)C5)=C2)C=C1",
          "ratio_value": null,
          "ratio_unit": null
        }
      ],
      "additives": [],
      "is_homopolymer": false
    },
    "processing_history": "Chemical imidization in NMP with acetic anhydride/pyridine at 80 °C. Film cast from NMP solution, evaporated at 60 °C, dried at 140 °C and 200 °C. Dielectric constant measured at 10 GHz, room temperature.",
    "hierarchical_structure": "Amorphous aggregated structure, d-spacing 0.593 nm, Free Volume Fraction (FFV) 20.6 %.",
    "properties": {
      "eps": {
        "value": [
          2.43
        ],
        "unit": null
      }
    },
    "analysis_with_hierarchical_structure": {
      "descriptive_text": "The sample is a copolymer synthesized from 4,4′-(hexafluoroisopropylidene)diphthalic anhydride and 4-(1-adamantyl)-1,3-bis(2-trifluoromethyl-4-aminophenoxy)benzene via chemical imidization in NMP with acetic anhydride and pyridine at 80 °C. The material was cast into a film from solution and thermally treated at 60 °C, 140 °C, and 200 °C to ensure solvent evaporation and complete imidization. Characterization reveals an amorphous aggregated structure with an interchain d-spacing of 0.593 nm and a Free Volume Fraction of 20.6%, with the dielectric constant measured at 10 GHz under room temperature conditions.",
      "reasoning_analysis": "Increasing Factors: The aromatic imide backbone contains conjugated pi-systems and polar carbonyl groups within the imide rings, which possess inherent electronic and orientational polarizability that intrinsically contributes to a higher eps. Additionally, if the thermal drying history did not completely remove the high-permittivity NMP solvent, residual solvent molecules could increase the overall eps. Decreasing Factors: The presence of fluorine atoms in the hexafluoroisopropylidene and trifluoromethyl groups significantly lowers electronic polarizability due to the strong electronegativity and low polarizability of C-F bonds. The bulky adamantyl moiety disrupts efficient chain packing, resulting in the observed high Free Volume Fraction (20.6%) and large d-spacing, which replaces polarizable polymer mass with low-permittivity voids. Dominant Factor: The synergistic combination of extensive fluorination and the exceptionally high Free Volume Fraction induced by the bulky adamantyl groups qualitatively dominates the dielectric behavior. These factors drastically reduce the material density and electronic polarizability, driving the eps significantly lower than conventional polyimides despite the polar nature of the imide linkage."
    },
    "analysis_without_hierarchical_structure": {
      "descriptive_text": "The sample consists of a fluorinated polyimide copolymer synthesized from 4,4′-(hexafluoroisopropylidene)diphthalic anhydride and 4-(1-adamantyl)-1,3-bis(2-trifluoromethyl-4-aminophenoxy)benzene. The material was prepared via chemical imidization in N-methyl-2-pyrrolidone with acetic anhydride and pyridine at 80 °C, followed by film casting from the solution. The resulting film underwent solvent evaporation at 60 °C and subsequent thermal drying at 140 °C and 200 °C to ensure complete imidization and solvent removal. The dielectric constant was characterized at 10 GHz under room temperature conditions.",
      "reasoning_analysis": "Increasing Factors: The presence of polar imide linkages containing carbonyl groups and ether linkages within the polymer backbone introduces permanent dipoles capable of orientation polarization, which intrinsically drives the dielectric constant upward. Additionally, any residual polar solvent molecules from the N-methyl-2-pyrrolidone casting process or imidization byproducts that survive the thermal treatment could contribute to increased permittivity. Decreasing Factors: The incorporation of trifluoromethyl groups and hexafluoroisopropylidene linkages significantly reduces electronic polarizability due to the low polarizability of fluorine atoms and the shielding effect on polar groups, strongly driving the dielectric constant down. Furthermore, the bulky adamantyl side groups introduce substantial free volume and reduce chain packing density, which lowers the material density and consequently the dielectric constant. The rigorous thermal drying history at 140 °C and 200 °C facilitates the removal of residual polar solvent, further minimizing permittivity. Dominant Factor: The structural modification via extensive fluorination and the introduction of bulky adamantyl moieties are specifically engineered to disrupt chain packing and reduce polarizability. Therefore, despite the inherent polarity of the imide backbone, the free volume expansion and low polarizability of the fluorinated adamantyl architecture qualitatively dominate, resulting in a suppressed dielectric constant relative to conventional non-fluorinated polyimides."
    }
  },
  {
    "doi": "10.1016/j.compscitech.2020.108035",
    "title": "Fluoride ion encapsulated polyhedral oligomeric silsesquioxane: A novel filler for polymer nanocomposites with enhanced dielectric constant and reduced dielectric loss",
    "year": 2020,
    "chemical_composition": {
      "repeat_unit_psmiles": "[*]Oc1c(C)cc(C)cc1[*]",
      "monomers": [
        {
          "name": "2,6-dimethylphenol",
          "smiles": "Cc1cc(C)c(O)cc1",
          "ratio_value": null,
          "ratio_unit": null
        }
      ],
      "additives": [
        {
          "name": "Fluoride ion encapsulated octaphenyl POSS",
          "type": "filler",
          "amount_value": 1,
          "amount_unit": "wt%"
        }
      ],
      "is_homopolymer": true
    },
    "processing_history": "Solution blend and co-precipitation of PPO and Ph-POSS@F- in chloroform/methanol, hot-pressed. Dielectric constant measured by Novocontrol Concept 50 spectrometer at 1 kHz, 25 °C.",
    "hierarchical_structure": "Uniform dispersion of POSS@F- in PPO matrix, no discernible agglomeration observed by SEM/TEM.",
    "properties": {
      "eps": {
        "value": [
          3.04
        ],
        "unit": null
      }
    },
    "analysis_with_hierarchical_structure": {
      "descriptive_text": "The sample consists of a poly(2,6-dimethyl-1,4-phenylene oxide) (PPO) homopolymer matrix derived from 2,6-dimethylphenol monomers, incorporated with 1 wt% Fluoride ion encapsulated octaphenyl polyhedral oligomeric silsesquioxane (Ph-POSS@F-) as a nanofiller. The composite was fabricated via solution blending and co-precipitation in a chloroform/methanol solvent system, followed by hot-pressing to form the final specimen. Structural characterization via SEM and TEM confirms a uniform dispersion of the POSS nanoparticles within the PPO matrix without discernible agglomeration. The dielectric constant was subsequently measured using a Novocontrol Concept 50 spectrometer at a frequency of 1 kHz and a temperature of 25 °C.",
      "reasoning_analysis": "Increasing Factors: The incorporation of Fluoride ion encapsulated octaphenyl POSS introduces inorganic silsesquioxane cages and ionic species which possess higher electronic and ionic polarizability compared to the organic PPO matrix, inherently driving the dielectric constant upward. Additionally, the heterogeneous interface between the uniformly dispersed nanoparticles and the polymer matrix facilitates Maxwell-Wagner-Sillars interfacial polarization, which significantly contributes to permittivity at the measurement frequency of 1 kHz. The hot-pressing step further increases the bulk density by eliminating macroscopic voids, thereby increasing the number of polarizable units per unit volume. Decreasing Factors: The poly(2,6-dimethyl-1,4-phenylene oxide) matrix itself is characterized by a non-polar aromatic backbone and sterically hindering methyl groups that restrict segmental motion, inherently limiting dipole orientation contributions to the dielectric constant. Furthermore, the rigid POSS nanoparticles may constrain the mobility of adjacent polymer chains in the interphase region, reducing the ability of the polymer matrix dipoles to align with the applied electric field. Dominant Factor: While the PPO matrix provides a low-permittivity baseline, the introduction of the ionic/inorganic POSS filler and the resulting interfacial polarization effects qualitatively dominate the dielectric response, leading to a net increase in the dielectric constant relative to the neat polymer."
    },
    "analysis_without_hierarchical_structure": {
      "descriptive_text": "This sample comprises a poly(2,6-dimethyl-1,4-phenylene oxide) (PPO) homopolymer derived from 2,6-dimethylphenol monomers, incorporated with 1 wt% Fluoride ion encapsulated octaphenyl POSS as a filler. The nanocomposite was fabricated via solution blending and co-precipitation of the PPO and the functionalized POSS in a chloroform/methanol solvent system, followed by hot-pressing to consolidate the material. The dielectric constant was characterized using a Novocontrol Concept 50 spectrometer at a frequency of 1 kHz and a temperature of 25 °C.",
      "reasoning_analysis": "Increasing Factors: The incorporation of Fluoride ion encapsulated octaphenyl POSS introduces highly polarizable ionic species and substantial electronic polarizability from the phenyl groups on the POSS cage, which significantly enhances the material's ability to store electrical energy. Furthermore, the hot-pressing processing step compacts the material, reducing void content and free volume; since air vacancies possess a negligible dielectric constant, their elimination increases the effective dielectric constant of the bulk composite. Decreasing Factors: The PPO matrix itself possesses a relatively low inherent dielectric constant due to the shielding effect of the methyl groups on the phenylene rings, which reduces dipole alignment capabilities compared to more polar polymers. Additionally, if the solution blending and co-precipitation process results in any nanoscale phase separation or interfacial voids between the POSS filler and the polymer matrix that are not fully collapsed by hot-pressing, these interfacial regions could act as low-permittivity zones. Dominant Factor: The presence of the encapsulated fluoride ions within the POSS filler represents the dominant factor. While the PPO matrix provides a low-permittivity baseline, the strong ionic polarization mechanism introduced by the fluoride species qualitatively outweighs the non-polar characteristics of the polymer backbone and the processing-induced densification, driving the overall dielectric constant higher relative to the neat polymer."
    }
  },
  {
    "doi": "10.1016/j.compscitech.2020.108035",
    "title": "Fluoride ion encapsulated polyhedral oligomeric silsesquioxane: A novel filler for polymer nanocomposites with enhanced dielectric constant and reduced dielectric loss",
    "year": 2020,
    "chemical_composition": {
      "repeat_unit_psmiles": "[*]Oc1c(C)cc(C)cc1[*]",
      "monomers": [
        {
          "name": "2,6-dimethylphenol",
          "smiles": "Cc1cc(C)c(O)cc1",
          "ratio_value": null,
          "ratio_unit": null
        }
      ],
      "additives": [
        {
          "name": "Fluoride ion encapsulated octaphenyl POSS",
          "type": "filler",
          "amount_value": 5,
          "amount_unit": "wt%"
        }
      ],
      "is_homopolymer": true
    },
    "processing_history": "Solution blend and co-precipitation of PPO and Ph-POSS@F- in chloroform/methanol, hot-pressed. Dielectric constant measured by Novocontrol Concept 50 spectrometer at 1 kHz, 25 °C.",
    "hierarchical_structure": "Uniform dispersion of POSS@F- in PPO matrix, no discernible agglomeration observed by SEM/TEM.",
    "properties": {
      "eps": {
        "value": [
          3.94
        ],
        "unit": null
      }
    },
    "analysis_with_hierarchical_structure": {
      "descriptive_text": "The sample comprises a poly(2,6-dimethyl-1,4-phenylene oxide) (PPO) homopolymer matrix reinforced with 5 wt% Fluoride ion encapsulated octaphenyl polyhedral oligomeric silsesquioxane (POSS) nanofillers. Fabrication involved solution blending and co-precipitation of the PPO and Ph-POSS@F- components in a chloroform/methanol solvent system, followed by hot-pressing to ensure density. Microstructural analysis via SEM and TEM indicates a uniform dispersion of the POSS nanoparticles within the PPO matrix without discernible agglomeration. The dielectric constant was characterized using a Novocontrol Concept 50 spectrometer at 1 kHz and 25 °C.",
      "reasoning_analysis": "Increasing Factors: The incorporation of the silsesquioxane core introduces higher electronic polarizability compared to the organic polymer matrix, while the encapsulated fluoride ions provide additional dipolar and potential ionic polarization contributions at 1 kHz. Furthermore, the confirmed uniform dispersion maximizes the polymer-filler interfacial area, enhancing Maxwell-Wagner-Sillars interfacial polarization which typically elevates the effective permittivity. Decreasing Factors: The PPO matrix itself possesses an intrinsically low dielectric constant due to the non-polar nature of the phenylene ether backbone and steric hindrance from methyl groups limiting dipole orientation. Additionally, the octaphenyl substitution on the POSS cage adds organic character that dilutes the inorganic polarizability, and the rigid filler interface may immobilize adjacent polymer chains, reducing their segmental dipolar contribution. Dominant Factor: The introduction of the polarizable inorganic-ionic filler phase into the low-permittivity PPO matrix qualitatively dominates the dielectric behavior, driving the effective permittivity higher than the neat polymer baseline through the combined effects of filler intrinsic polarizability and significant interfacial polarization, despite the low-k nature of the matrix and organic filler substituents."
    },
    "analysis_without_hierarchical_structure": {
      "descriptive_text": "The sample consists of a poly(2,6-dimethyl-1,4-phenylene oxide) homopolymer matrix incorporated with 5 wt% Fluoride ion encapsulated octaphenyl polyhedral oligomeric silsesquioxane (POSS) filler. The composite was fabricated via solution blending and co-precipitation of the polymer and filler components in a chloroform/methanol solvent system, followed by hot-pressing to consolidate the structure. Dielectric characterization was performed using a Novocontrol Concept 50 spectrometer at 1 kHz and 25 °C to determine the permittivity.",
      "reasoning_analysis": "Increasing Factors: The incorporation of the octaphenyl POSS filler, which generally exhibits a higher intrinsic dielectric constant than the poly(2,6-dimethyl-1,4-phenylene oxide) matrix, drives the composite permittivity upward. Additionally, the hot-pressing processing step reduces void content within the bulk material, and since air possesses a significantly lower dielectric constant than the polymer, this densification qualitatively increases the effective eps. The presence of the encapsulated fluoride ion may also introduce enhanced interfacial polarization mechanisms. Decreasing Factors: The inherent chemical structure of the PPO homopolymer, characterized by methyl groups ortho to the ether linkage, imposes steric hindrance that restricts chain mobility and limits dipole orientation polarization, maintaining a low baseline permittivity. Furthermore, the rigid POSS cages may constrain the segmental motion of adjacent polymer chains at the filler-matrix interface, potentially reducing the polarizability of the interphase region. Dominant Factor: The volumetric replacement of the low-permittivity polymer matrix with the higher-permittivity inorganic-organic hybrid filler, compounded by the densification effects of the hot-pressing history which eliminates low-k voids, qualitatively dominates the dielectric response, driving the eps higher relative to the neat, unprocessed polymer."
    }
  },
  {
    "doi": "10.1016/j.polymer.2014.09.056",
    "title": "Silicone elastomers with high dielectric permittivity and high dielectric breakdown strength based on dipolar copolymers",
    "year": 2014,
    "chemical_composition": {
      "repeat_unit_psmiles": null,
      "monomers": [
        {
          "name": "Dimethylsiloxane",
          "smiles": "C[Si](C)O",
          "ratio_value": null,
          "ratio_unit": null
        },
        {
          "name": "(Azidopropyl)methylsiloxane",
          "smiles": "C[Si](C)CCCN=[N+]=[N-]",
          "ratio_value": null,
          "ratio_unit": null
        }
      ],
      "additives": [
        {
          "name": "Silicon dioxide amorphous hexamethyldisilazane-treated particles",
          "type": "filler",
          "amount_value": 20,
          "amount_unit": "wt%"
        },
        {
          "name": "HMS-301",
          "type": "crosslinker",
          "amount_value": 0.066,
          "amount_unit": "g"
        },
        {
          "name": "Platinum cyclovinylmethyl siloxane complex (511)",
          "type": "catalyst",
          "amount_value": 20,
          "amount_unit": "ppm"
        }
      ],
      "is_homopolymer": false
    },
    "processing_history": "Copolymer 1 (1200 g/mol spacer, azido-functional) cross-linked with HMS-301 and 20 wt% silica, cured at 115 °C. Dielectric permittivity measured by DRS at 100 Hz, Room Temperature.",
    "hierarchical_structure": "Amorphous (no crystallization observed by DSC). Silica particles dispersed.",
    "properties": {
      "eps": {
        "value": [
          3.3
        ],
        "unit": null
      }
    },
    "analysis_with_hierarchical_structure": {
      "descriptive_text": "The material is an amorphous copolymer network synthesized from dimethylsiloxane and (azidopropyl)methylsiloxane monomers, featuring a 1200 g/mol spacer. The formulation includes 0.066 g of HMS-301 crosslinker and 20 ppm of a platinum cyclovinylmethyl siloxane complex catalyst, reinforced with 20 wt% hexamethyldisilazane-treated amorphous silicon dioxide particles. Following the dispersion of silica particles, the composite was cured at 115 °C to finalize the cross-linked structure. Dielectric permittivity was evaluated via Dielectric Relaxation Spectroscopy at 100 Hz and room temperature, confirming an amorphous morphology with dispersed silica phases and no observed crystallization.",
      "reasoning_analysis": "Increasing Factors: The incorporation of polar azido functional groups onto the siloxane backbone introduces permanent dipole moments that enhance orientational polarization relative to non-functionalized polydimethylsiloxane. Additionally, the 20 wt% loading of silicon dioxide filler, which possesses a higher intrinsic dielectric constant than the polymer matrix, increases the composite permittivity through effective medium contributions. The amorphous structure ensures sufficient chain mobility at room temperature to allow dipole alignment at the low measurement frequency of 100 Hz. Decreasing Factors: The dimethylsiloxane backbone is inherently non-polar with a low dielectric baseline, which suppresses the overall permittivity compared to more polar polymer systems. The hexamethyldisilazane surface treatment on the silica particles passivates surface hydroxyl groups, thereby reducing interfacial polarization mechanisms that would otherwise elevate permittivity. Furthermore, the thermal curing and chemical cross-linking restrict segmental chain mobility, potentially limiting the full orientation of dipoles associated with the functional groups. Dominant Factor: The combination of high-permittivity silica filler loading and the introduction of polar azido moieties qualitatively dominates the low-permittivity characteristics of the PDMS backbone. While surface treatment and crosslinking mitigate some interfacial and orientational contributions, the composite nature and chemical functionalization drive the dielectric permittivity higher than that of unfilled, pristine siloxane elastomers."
    },
    "analysis_without_hierarchical_structure": {
      "descriptive_text": "The sample comprises a copolymer matrix derived from Dimethylsiloxane and (Azidopropyl)methylsiloxane monomers. This system was compounded with 20 wt% amorphous silicon dioxide particles treated with hexamethyldisilazane, utilizing HMS-301 as a crosslinker and a Platinum cyclovinylmethyl siloxane complex as a catalyst. The material was processed by cross-linking the azido-functional copolymer with HMS-301 and silica, followed by curing at 115 °C. The dielectric permittivity was subsequently characterized using Dielectric Relaxation Spectroscopy (DRS) at 100 Hz under room temperature conditions.",
      "reasoning_analysis": "Increasing Factors: The incorporation of (Azidopropyl)methylsiloxane introduces polar azide functional groups into the predominantly non-polar siloxane backbone, increasing the overall dipole density and orientational polarization. Furthermore, the addition of 20 wt% silicon dioxide filler, which possesses a higher intrinsic dielectric constant than the polymer matrix, elevates the composite permittivity through volumetric contribution and potential Maxwell-Wagner-Sillars interfacial polarization. Decreasing Factors: The hexamethyldisilazane surface treatment on the silica particles reduces surface polarity and moisture uptake, mitigating excessive interfacial polarization effects that untreated fillers might induce. Additionally, the crosslinking network established by HMS-301 during the 115 °C cure restricts polymer chain segmental mobility, which can hinder dipole alignment with the applied electric field at the measurement frequency. Dominant Factor: The combined effect of the polar azido-functional monomers and the significant loading of high-permittivity silica filler qualitatively dominates the dielectric response, driving the eps higher than that of a standard pure polydimethylsiloxane elastomer, despite the mobility constraints imposed by the crosslinked network."
    }
  },
  {
    "doi": "10.1016/j.polymer.2014.09.056",
    "title": "Silicone elastomers with high dielectric permittivity and high dielectric breakdown strength based on dipolar copolymers",
    "year": 2014,
    "chemical_composition": {
      "repeat_unit_psmiles": null,
      "monomers": [
        {
          "name": "Dimethylsiloxane",
          "smiles": "C[Si](C)O",
          "ratio_value": null,
          "ratio_unit": null
        },
        {
          "name": "(Azidopropyl)methylsiloxane",
          "smiles": "C[Si](C)CCCN=[N+]=[N-]",
          "ratio_value": null,
          "ratio_unit": null
        }
      ],
      "additives": [
        {
          "name": "Silicon dioxide amorphous hexamethyldisilazane-treated particles",
          "type": "filler",
          "amount_value": 20,
          "amount_unit": "wt%"
        },
        {
          "name": "HMS-301",
          "type": "crosslinker",
          "amount_value": 0.066,
          "amount_unit": "g"
        },
        {
          "name": "Platinum cyclovinylmethyl siloxane complex (511)",
          "type": "catalyst",
          "amount_value": 20,
          "amount_unit": "ppm"
        }
      ],
      "is_homopolymer": false
    },
    "processing_history": "Copolymer 5 (580 g/mol spacer, azido-functional) cross-linked with HMS-301 and 20 wt% silica, cured at 115 °C. Dielectric permittivity measured by DRS at 100 Hz, Room Temperature.",
    "hierarchical_structure": "Amorphous (no crystallization observed by DSC). Silica particles dispersed.",
    "properties": {
      "eps": {
        "value": [
          3.4
        ],
        "unit": null
      }
    },
    "analysis_with_hierarchical_structure": {
      "descriptive_text": "The sample comprises an amorphous copolymer network derived from dimethylsiloxane and (azidopropyl)methylsiloxane monomers, incorporating a 580 g/mol spacer within the azido-functional segments. This matrix was reinforced with 20 wt% hexamethyldisilazane-treated amorphous silicon dioxide particles and cross-linked using HMS-301 in the presence of a platinum cyclovinylmethyl siloxane complex catalyst. The material was cured at 115 °C to form a composite with dispersed silica particles, and its dielectric permittivity was subsequently characterized by dielectric relaxation spectroscopy at 100 Hz under room temperature conditions.",
      "reasoning_analysis": "Increasing Factors: The incorporation of (azidopropyl)methylsiloxane units introduces highly polar azido functional groups with large permanent dipole moments, significantly enhancing orientational polarization compared to a pure polydimethylsiloxane backbone. Furthermore, the addition of 20 wt% silicon dioxide filler, which possesses a higher intrinsic dielectric constant than the silicone matrix, increases the effective permittivity according to composite mixing rules, while the low measurement frequency of 100 Hz allows maximal dipolar alignment. Decreasing Factors: The dimethylsiloxane backbone is inherently non-polar with a low dielectric constant, establishing a low baseline permittivity. The hexamethyldisilazane surface treatment on the silica particles reduces interfacial polarization effects and moisture absorption that would otherwise elevate permittivity, and the chemical cross-linking restricts segmental chain mobility, potentially limiting the full orientation of dipoles within the network. Dominant Factor: The synergistic effect of the high-dipole azido functional groups and the substantial volume fraction of the higher-permittivity silica filler qualitatively dominates the low-permittivity characteristics of the silicone backbone, resulting in a net increase in dielectric permittivity relative to unfilled, non-functionalized PDMS."
    },
    "analysis_without_hierarchical_structure": {
      "descriptive_text": "The sample comprises a copolymer synthesized from dimethylsiloxane and (azidopropyl)methylsiloxane monomers, featuring a 580 g/mol spacer within the azido-functional segments. This matrix was compounded with 20 wt% amorphous silicon dioxide particles treated with hexamethyldisilazane and cross-linked using 0.066 g of HMS-301 in the presence of 20 ppm platinum cyclovinylmethyl siloxane complex (511) catalyst. The resulting composite was cured at 115 °C, and the dielectric permittivity was characterized via dielectric relaxation spectroscopy at 100 Hz under room temperature conditions.",
      "reasoning_analysis": "Increasing Factors: The incorporation of polar azido functional groups introduces additional dipole moments to the primarily non-polar siloxane backbone, enhancing orientational polarization. Furthermore, the addition of 20 wt% silicon dioxide filler, which possesses a higher intrinsic dielectric constant than the polymer matrix, increases the composite permittivity according to effective medium theories. The low measurement frequency of 100 Hz also allows sufficient time for interfacial and dipolar relaxation processes to contribute fully to the permittivity. Decreasing Factors: The polydimethylsiloxane backbone inherently exhibits a low dielectric constant due to its flexible, non-polar nature. Additionally, the hexamethyldisilazane surface treatment on the silica particles reduces interfacial defects and suppresses Maxwell-Wagner-Sillars interfacial polarization compared to untreated fillers. The cross-linking network formed by HMS-301 restricts segmental chain mobility, potentially limiting the extent of dipole alignment under an electric field. Dominant Factor: The synergistic effect of the high-loading inorganic filler and the chemically bonded polar azido groups qualitatively dominates the dielectric behavior, driving the permittivity higher than that of a neat, non-functionalized PDMS elastomer despite the mobility restrictions imposed by cross-linking and surface treatment."
    }
  },
  {
    "doi": "10.1016/j.matlet.2014.07.017",
    "title": "High performance polyimide-Yb complex with high dielectric constant and low dielectric loss",
    "year": 2014,
    "chemical_composition": {
      "repeat_unit_psmiles": null,
      "monomers": [
        {
          "name": "5, 5ʹ-bis [(4-amino) phenoxy]-2, 2ʹ-bipyrimidine",
          "smiles": "Nc1ccc(Oc2ncnc(c2)c3ncnc(Oc4ccc(N)cc4)n3)cc1",
          "ratio_value": null,
          "ratio_unit": null
        }
      ],
      "additives": [
        {
          "name": "Ytterbium",
          "type": "metal",
          "amount_value": 0.5,
          "amount_unit": "molar ratio to bipyrimidine units"
        }
      ],
      "is_homopolymer": false
    },
    "processing_history": "Prepared by thermal conversion from bipyrimidine contained polyamic acid with Yb (molar ratio of Yb to bipyrimidine units=1:2). Dielectric constant measured by HP 4276 A LCR electrometer at 100 kHz, room temperature.",
    "hierarchical_structure": "Amorphous state, Yb (III) dispersed homogeneously in PI matrix.",
    "properties": {
      "eps": {
        "value": [
          87
        ],
        "unit": null
      }
    },
    "analysis_with_hierarchical_structure": {
      "descriptive_text": "The material is an amorphous polyimide composite synthesized via the thermal conversion of a bipyrimidine-containing polyamic acid precursor incorporating 5, 5ʹ-bis [(4-amino) phenoxy]-2, 2ʹ-bipyrimidine monomers. Ytterbium was integrated into the system at a molar ratio of 0.5 relative to the bipyrimidine units, leading to a hierarchical structure where Yb (III) species are dispersed homogeneously within the polyimide matrix. Dielectric characterization was performed using an HP 4276 A LCR electrometer at 100 kHz under ambient room temperature conditions.",
      "reasoning_analysis": "Increasing Factors: The incorporation of 5, 5ʹ-bis [(4-amino) phenoxy]-2, 2ʹ-bipyrimidine introduces polar heterocyclic rings and ether linkages that enhance electronic and dipolar polarizability. Furthermore, the addition of Ytterbium at a 0.5 molar ratio significantly increases the overall polarizability of the system due to the high electronic polarizability of the metal ions. The homogeneous dispersion of Yb (III) within the matrix ensures these high-polarizability centers are distributed throughout the volume, potentially enhancing interfacial polarization mechanisms. Decreasing Factors: The rigid polyimide backbone formed during thermal conversion restricts segmental chain mobility, which limits orientational polarization contributions at the measurement frequency of 100 kHz. Additionally, the thermal imidization process eliminates highly polar carboxylic and amide groups present in the polyamic acid precursor, replacing them with less polar imide rings, which intrinsically lowers the dielectric constant relative to the precursor state. Dominant Factor: The presence of Ytterbium ions is the dominant factor influencing the dielectric constant. While the rigid polymer matrix restricts dipole movement, the intrinsic high polarizability of the heavy metal ions and the potential for Maxwell-Wagner-Sillars interfacial polarization at the organic-inorganic interfaces qualitatively outweigh the reduction caused by backbone rigidity, leading to a net increase in permittivity compared to the neat polymer."
    },
    "analysis_without_hierarchical_structure": {
      "descriptive_text": "The sample consists of a polymer matrix synthesized via the thermal conversion of a polyamic acid precursor containing 5,5›-bis[(4-amino)phenoxy]-2,2›-bipyrimidine structural units. Ytterbium metal was incorporated into the system at a molar ratio of 0.5 relative to the bipyrimidine units during the preparation stage. Following thermal imidization, the dielectric constant of the resulting material was characterized using an HP 4276 A LCR electrometer operating at 100 kHz under ambient room temperature conditions.",
