Repository: hhtrick/HHT-code

# HHT training framework

This directory contains model training, embedding precomputation, inference, article-level baselines and the curated datasets. All commands below assume that the working directory is `train_code/`.

## 3. Datasets and fixed partitions

Each main dataset is a JSON array at `dataset/{property}/{property}.json`. Entries contain source metadata, `chemical_composition`, `processing_history`, `hierarchical_structure`, `properties`, and two generated-analysis objects. Targets are stored as `properties[property]["value"]`; source metadata and target values are not predictive input fields.

| Property | Train | Validation | Test | Total |
|---|---:|---:|---:|---:|

File: train_code/dataset/eps/eps.json (part 168 of 190)
[
      "reasoning_analysis": "Increasing Factors: The incorporation of 1-ethynyl-4-nitrobenzene introduces strong permanent dipoles via the nitro groups into the otherwise non-polar silicone backbone, significantly enhancing orientational polarization and driving the dielectric permittivity upward. Additionally, the 20 wt% loading of silicon dioxide filler, which typically exhibits a higher intrinsic permittivity than the poly(dimethylsiloxane) matrix, contributes to a higher composite permittivity through volume averaging effects. Decreasing Factors: The hexamethyldisilazane treatment on the silica surface reduces surface hydrophilicity, thereby minimizing moisture absorption and suppressing interfacial Maxwell-Wagner-Sillars polarization that would otherwise inflate permittivity values. Furthermore, the cross-linking network formed by HMS-301 and cured at 115 °C restricts polymer chain segmental mobility, which may hinder the full alignment of dipoles with the applied electric field, potentially limiting the magnitude of the dielectric response. Dominant Factor: The chemical functionalization with nitrobenzene groups is the dominant factor, as the introduction of high-moment dipoles directly into the polymer chain fundamentally shifts the polarization mechanism from primarily electronic and atomic modes to significant dipolar contributions, qualitatively overriding the baseline low permittivity of the silicone matrix and the mobility constraints imposed by cross-linking."
    }
  },
  {
    "doi": "10.1016/j.polymer.2014.09.056",
    "title": "Silicone elastomers with high dielectric permittivity and high dielectric breakdown strength based on dipolar copolymers",
    "year": 2014,
    "chemical_composition": {
      "repeat_unit_psmiles": null,
      "monomers": [
        {
          "name": "Dimethylsiloxane",
          "smiles": "C[Si](C)O",
          "ratio_value": null,
          "ratio_unit": null
        },
        {
          "name": "1-ethynyl-4-nitrobenzene",
          "smiles": "C#Cc1ccc([N+](=O)[O-])cc1",
          "ratio_value": null,
          "ratio_unit": null
        }
      ],
      "additives": [
        {
          "name": "Silicon dioxide amorphous hexamethyldisilazane-treated particles",
          "type": "filler",
          "amount_value": 20,
          "amount_unit": "wt%"
        },
        {
          "name": "HMS-301",
          "type": "crosslinker",
          "amount_value": 0.066,
          "amount_unit": "g"
        },
        {
          "name": "Platinum cyclovinylmethyl siloxane complex (511)",
          "type": "catalyst",
          "amount_value": 100,
          "amount_unit": "ppm"
        }
      ],
      "is_homopolymer": false
    },
    "processing_history": "Copolymer 7 (580 g/mol spacer, partial nitrobenzene functionalization) cross-linked with HMS-301 and 20 wt% silica, cured at 115 °C. Dielectric permittivity measured by DRS at >100 Hz, Room Temperature.",
    "hierarchical_structure": "Amorphous (no crystallization observed by DSC). Silica particles dispersed.",
    "properties": {
      "eps": {
        "value": [
          7.0
        ],
        "unit": null
      }
    },
    "analysis_with_hierarchical_structure": {
      "descriptive_text": "The sample consists of a copolymer system based on dimethylsiloxane units partially functionalized with 1-ethynyl-4-nitrobenzene groups, featuring a spacer molecular weight of 580 g/mol. This matrix is reinforced with 20 wt% amorphous silicon dioxide particles treated with hexamethyldisilazane and cross-linked using HMS-301 in the presence of a platinum cyclovinylmethyl siloxane complex catalyst. The material was cured at 115 °C to form an amorphous network with dispersed silica particles, and its dielectric permittivity was characterized via Dielectric Relaxation Spectroscopy at frequencies above 100 Hz under room temperature conditions.",
      "reasoning_analysis": "Increasing Factors: The incorporation of 1-ethynyl-4-nitrobenzene introduces highly polar nitro groups with large dipole moments into the polymer network, significantly enhancing orientational polarization. Additionally, the inclusion of 20 wt% silicon dioxide filler, which inherently possesses a higher dielectric constant than the siloxane matrix, contributes to an increase in overall permittivity, while the amorphous structure facilitates dipole alignment by lacking crystalline restrictions. Decreasing Factors: The dimethylsiloxane backbone is intrinsically non-polar with a low dielectric constant, acting as a diluent to the polar functional groups. The hexamethyldisilazane treatment on the silica particles reduces surface polarity and suppresses interfacial Maxwell-Wagner-Sillars polarization, limiting the filler's contribution. Furthermore, the cross-linking with HMS-301 restricts segmental chain mobility, potentially hindering the full orientation of dipoles under the applied electric field at the measured frequency. Dominant Factor: The presence of the highly polar nitrobenzene functional groups qualitatively dominates the dielectric behavior by elevating the permittivity significantly above the baseline of standard polydimethylsiloxane elastomers, although the final magnitude is moderated by the low-permittivity siloxane backbone and the surface treatment of the filler particles."
    },
    "analysis_without_hierarchical_structure": {
      "descriptive_text": "The sample comprises a copolymer synthesized from dimethylsiloxane and 1-ethynyl-4-nitrobenzene monomers, featuring partial nitrobenzene functionalization with a 580 g/mol spacer. This matrix was reinforced with 20 wt% amorphous silicon dioxide particles treated with hexamethyldisilazane and cross-linked using 0.066 g of HMS-301 in the presence of 100 ppm platinum cyclovinylmethyl siloxane complex catalyst. The material was cured at 115 °C to establish the network structure, and the dielectric permittivity was evaluated via dielectric relaxation spectroscopy at frequencies exceeding 100 Hz under room temperature conditions.",
      "reasoning_analysis": "Increasing Factors: The incorporation of 1-ethynyl-4-nitrobenzene introduces highly polar nitro groups into the polymer structure, creating strong permanent dipoles that align with the electric field, significantly driving the dielectric permittivity upward. Additionally, the inclusion of 20 wt% silicon dioxide filler, which possesses a higher intrinsic dielectric constant than the silicone matrix, contributes to an increase in the composite's overall permittivity through volume addition effects. Decreasing Factors: The dimethylsiloxane backbone is inherently non-polar and exhibits a low baseline permittivity, which acts to suppress the overall value relative to more polar polymer matrices. Furthermore, the hexamethyldisilazane treatment on the silica particles reduces surface hydroxyl groups, thereby minimizing interfacial polarization effects that would otherwise elevate permittivity, while the cross-linked network structure formed by HMS-301 may restrict segmental mobility and dipole orientation. Dominant Factor: The introduction of the highly polar nitrobenzene functional groups serves as the dominant factor, as the strong dipole moment associated with the nitro moiety fundamentally alters the dielectric response of the low-permittivity silicone backbone, qualitatively leading to a higher permittivity than would be observed in a non-functionalized PDMS-silica composite."
    }
  },
  {
    "doi": "10.1016/j.compscitech.2020.108035",
    "title": "Fluoride ion encapsulated polyhedral oligomeric silsesquioxane: A novel filler for polymer nanocomposites with enhanced dielectric constant and reduced dielectric loss",
    "year": 2020,
    "chemical_composition": {
      "repeat_unit_psmiles": "[*]Oc1c(C)cc(C)cc1[*]",
      "monomers": [
        {
          "name": "2,6-dimethylphenol",
          "smiles": "Cc1cc(C)c(O)cc1",
          "ratio_value": null,
          "ratio_unit": null
        }
      ],
      "additives": [
        {
          "name": "Octaphenyl POSS",
          "type": "filler",
          "amount_value": 20,
          "amount_unit": "wt%"
        }
      ],
      "is_homopolymer": true
    },
    "processing_history": "Solution blend and co-precipitation of PPO and Ph-POSS in chloroform/methanol, hot-pressed. Dielectric constant measured by Novocontrol Concept 50 spectrometer at 1 kHz, 25 °C.",
    "hierarchical_structure": "Agglomeration of Ph-POSS in polymer matrix observed at higher content.",
    "properties": {
      "eps": {
        "value": [
          2.8
        ],
        "unit": null
      }
    },
    "analysis_with_hierarchical_structure": {
      "descriptive_text": "The sample comprises a poly(2,6-dimethyl-1,4-phenylene oxide) (PPO) homopolymer matrix synthesized from 2,6-dimethylphenol monomers, compounded with 20 wt% Octaphenyl POSS filler. Fabrication involved solution blending and co-precipitation of the PPO and Ph-POSS in a chloroform/methanol solvent system, followed by hot-pressing to consolidate the composite. Hierarchical characterization reveals agglomeration of the Ph-POSS nanoparticles within the polymer matrix, indicative of phase separation at this loading level. The dielectric constant was evaluated using a Novocontrol Concept 50 spectrometer operating at 1 kHz and 25 °C.",
      "reasoning_analysis": "Increasing Factors: The incorporation of 20 wt% Octaphenyl POSS introduces a significant volume fraction of highly polarizable phenyl groups and a silsesquioxane cage, which typically exhibits a higher dielectric constant than the pure PPO matrix, thereby raising the composite permittivity via the rule of mixtures. Additionally, the observed agglomeration of filler particles creates heterogeneous interfaces that can facilitate Maxwell-Wagner-Sillars interfacial polarization, further contributing to an elevated effective dielectric constant. The hot-pressing processing step densifies the material, minimizing air voids that would otherwise lower the dielectric constant. Decreasing Factors: The poly(2,6-dimethyl-1,4-phenylene oxide) matrix itself is intrinsically non-polar with restricted dipole mobility due to methyl substitution, establishing a low baseline dielectric constant. Furthermore, if the agglomeration leads to poor interfacial wetting, micro-voids containing air (dielectric constant ≈ 1) could form at the filler-matrix boundaries, potentially reducing the effective permittivity. Dominant Factor: The substantial loading of the Octaphenyl POSS filler combined with the interfacial polarization effects stemming from the agglomerated structure qualitatively dominates the dielectric behavior. These factors drive the dielectric constant higher relative to the neat PPO homopolymer, outweighing the intrinsic low-permittivity nature of the polymer matrix and potential void formation."
    },
    "analysis_without_hierarchical_structure": {
      "descriptive_text": "The sample comprises a poly(2,6-dimethyl-1,4-phenylene oxide) (PPO) homopolymer matrix filled with 20 wt% Octaphenyl polyhedral oligomeric silsesquioxane (POSS). The nanocomposite was fabricated through solution blending and co-precipitation of the PPO and phenyl-functionalized POSS in a chloroform/methanol solvent system, followed by hot-pressing to consolidate the material. The dielectric constant was characterized using a Novocontrol Concept 50 spectrometer operating at 1 kHz and 25 °C.",
      "reasoning_analysis": "Increasing Factors: The incorporation of 20 wt% Octaphenyl POSS introduces highly polarizable phenyl groups and a silsesquioxane core, which possess higher electronic and atomic polarizability than the PPO matrix. Additionally, the hot-pressing processing step densifies the material, minimizing void content where air would lower the permittivity, thereby increasing the effective bulk dielectric constant. Interfacial polarization at the polymer-filler interfaces generated by the solution blending method also contributes to an enhancement in permittivity at 1 kHz. Decreasing Factors: The poly(2,6-dimethyl-1,4-phenylene oxide) matrix itself is characterized by a non-polar backbone and methyl side groups that result in an intrinsically low dielectric constant. Furthermore, the rigid cage structure of the POSS filler can restrict the segmental mobility of the adjacent polymer chains, potentially limiting any orientational polarization contributions that might arise from chain dynamics. Dominant Factor: The substantial loading fraction of the high-polarizability Octaphenyl POSS filler acts as the dominant factor. While the PPO matrix provides a low-k baseline, the volumetric contribution of the filler's intrinsic permittivity and the significant interfacial area created during co-precipitation qualitatively drive the overall dielectric constant higher than that of the neat polymer."
    }
  },
  {
    "doi": "10.1016/j.polymer.2014.09.056",
    "title": "Silicone elastomers with high dielectric permittivity and high dielectric breakdown strength based on dipolar copolymers",
    "year": 2014,
    "chemical_composition": {
      "repeat_unit_psmiles": null,
      "monomers": [
        {
          "name": "Dimethylsiloxane",
          "smiles": "C[Si](C)O",
          "ratio_value": null,
          "ratio_unit": null
        },
        {
          "name": "1-ethynyl-4-nitrobenzene",
          "smiles": "C#Cc1ccc([N+](=O)[O-])cc1",
          "ratio_value": 20,
          "ratio_unit": "wt%"
        }
      ],
      "additives": [
        {
          "name": "Silicon dioxide amorphous hexamethyldisilazane-treated particles",
          "type": "filler",
          "amount_value": 20,
          "amount_unit": "wt%"
        },
        {
          "name": "HMS-301",
          "type": "crosslinker",
          "amount_value": 0.066,
          "amount_unit": "g"
        },
        {
          "name": "Platinum cyclovinylmethyl siloxane complex (511)",
          "type": "catalyst",
          "amount_value": 100,
          "amount_unit": "ppm"
        }
      ],
      "is_homopolymer": false
    },
    "processing_history": "Copolymer 8 (580 g/mol spacer, 100% nitrobenzene functionalized, 20 wt% NB) cross-linked with HMS-301 and 20 wt% silica, cured at 115 °C. Dielectric permittivity measured by DRS at 1 Hz, Room Temperature.",
    "hierarchical_structure": "Amorphous (no crystallization observed by DSC). Silica particles dispersed.",
    "properties": {
      "eps": {
        "value": [
          59.3
        ],
        "unit": null
      }
    },
    "analysis_with_hierarchical_structure": {
      "descriptive_text": "The sample comprises a dimethylsiloxane-based copolymer functionalized with 1-ethynyl-4-nitrobenzene moieties at 20 wt%, incorporating a 580 g/mol spacer unit within the chain architecture. This matrix was compounded with 20 wt% amorphous silicon dioxide particles treated with hexamethyldisilazane, along with HMS-301 serving as a crosslinking agent and a platinum cyclovinylmethyl siloxane complex catalyst at 100 ppm. The material was processed by curing at 115 °C to establish a cross-linked network containing dispersed silica particles, resulting in an amorphous morphology with no observed crystallization via DSC. The dielectric permittivity was subsequently evaluated using Dielectric Relaxation Spectroscopy (DRS) at 1 Hz under room temperature conditions.",
      "reasoning_analysis": "Increasing Factors: The incorporation of 1-ethynyl-4-nitrobenzene groups introduces strong permanent dipoles due to the electron-withdrawing nitro group, which significantly enhances orientational polarization under an electric field. The presence of a flexible 580 g/mol spacer may further facilitate the mobility of these polar side groups, allowing for better alignment at room temperature. Additionally, the inclusion of 20 wt% silicon dioxide filler, which typically possesses a higher dielectric constant than the pure silicone matrix, contributes to an increase in the overall permittivity through effective medium mixing rules. Decreasing Factors: The dimethylsiloxane backbone is intrinsically non-polar and exhibits a very low baseline dielectric permittivity, which dilutes the overall polarization response of the composite. Furthermore, the hexamethyldisilazane treatment on the silica particles reduces surface hydroxyl groups, minimizing interfacial polarization (Maxwell-Wagner-Sillars effect) that would otherwise elevate eps. The cross-linking network formed by HMS-301 and cured at 115 °C restricts global chain mobility, potentially hindering the full orientation of the polar nitrobenzene side groups at the measurement frequency of 1 Hz. Dominant Factor: The dominant factor governing the dielectric permittivity is the high concentration of highly polar nitrobenzene functionalities within the copolymer structure. While the silicone backbone and surface-treated filler mitigate extreme values, the intrinsic dipole moment of the nitro groups qualitatively drives the eps significantly higher than that of unfilled, non-functionalized polydimethylsiloxane."
    },
    "analysis_without_hierarchical_structure": {
      "descriptive_text": "The sample comprises a dimethylsiloxane-based copolymer functionalized with 1-ethynyl-4-nitrobenzene groups, incorporating 20 wt% of the nitrobenzene component within a structure featuring a 580 g/mol spacer. This polymer matrix was reinforced with 20 wt% hexamethyldisilazane-treated amorphous silicon dioxide particles and cross-linked using HMS-301 with a platinum cyclovinylmethyl siloxane complex catalyst at 100 ppm. Following compounding, the composite was cured at 115 °C to finalize the network architecture, and the dielectric permittivity was subsequently evaluated via Dielectric Relaxation Spectroscopy at 1 Hz and room temperature.",
      "reasoning_analysis": "Increasing Factors: The incorporation of 1-ethynyl-4-nitrobenzene introduces strong permanent dipoles via the nitro groups into the otherwise non-polar dimethylsiloxane backbone, significantly enhancing orientational polarization which drives the permittivity higher. Additionally, the heterogeneous interface between the polymer matrix and the silica filler can induce interfacial Maxwell-Wagner-Sillars polarization, particularly at the low measurement frequency of 1 Hz, further contributing to increased permittivity. Decreasing Factors: The base dimethylsiloxane matrix is inherently non-polar with low electronic polarizability, acting as a baseline suppressor of permittivity relative to more polar polymers. Furthermore, the hexamethyldisilazane treatment on the silica particles renders them hydrophobic, minimizing moisture absorption; since water possesses a very high dielectric constant, preventing its uptake avoids an artificial inflation of permittivity, effectively keeping the measured value lower than it would be for untreated hydrophilic fillers. The cross-linking density introduced by HMS-301 may also restrict the segmental mobility required for dipole alignment, potentially limiting the full contribution of the polar groups. Dominant Factor: The presence of the high-dipole moment nitrobenzene functional groups is the dominant factor governing the dielectric behavior. While the PDMS backbone and hydrophobic filler treatment mitigate excessive permittivity, the specific design intent of incorporating 20 wt% polar nitrobenzene groups is to drastically enhance polarizability relative to pure silicone, making the chemical composition of the functionalized monomer the primary determinant of the elevated permittivity behavior."
    }
  },
  {
    "doi": "10.1016/j.polymer.2014.09.056",
    "title": "Silicone elastomers with high dielectric permittivity and high dielectric breakdown strength based on dipolar copolymers",
    "year": 2014,
    "chemical_composition": {
      "repeat_unit_psmiles": null,
      "monomers": [
        {
          "name": "Dimethylsiloxane",
          "smiles": "C[Si](C)O",
          "ratio_value": null,
          "ratio_unit": null
        },
        {
          "name": "1-ethynyl-4-nitrobenzene",
          "smiles": "C#Cc1ccc([N+](=O)[O-])cc1",
          "ratio_value": 20,
          "ratio_unit": "wt%"
        }
      ],
      "additives": [
        {
          "name": "Silicon dioxide amorphous hexamethyldisilazane-treated particles",
          "type": "filler",
          "amount_value": 20,
          "amount_unit": "wt%"
        },
        {
          "name": "HMS-301",
          "type": "crosslinker",
          "amount_value": 0.066,
          "amount_unit": "g"
        },
        {
          "name": "Platinum cyclovinylmethyl siloxane complex (511)",
          "type": "catalyst",
          "amount_value": 100,
          "amount_unit": "ppm"
        }
      ],
      "is_homopolymer": false
    },
    "processing_history": "Copolymer 8 (580 g/mol spacer, 100% nitrobenzene functionalized, 20 wt% NB) cross-linked with HMS-301 and 20 wt% silica, cured at 115 °C. Dielectric permittivity measured by DRS at 100 Hz, Room Temperature.",
    "hierarchical_structure": "Amorphous (no crystallization observed by DSC). Silica particles dispersed.",
    "properties": {
      "eps": {
        "value": [
          8.5
        ],
        "unit": null
      }
    },
    "analysis_with_hierarchical_structure": {
      "descriptive_text": "The sample consists of a dimethylsiloxane copolymer functionalized with 1-ethynyl-4-nitrobenzene at 20 wt%, incorporating a 580 g/mol spacer unit. This matrix was compounded with 20 wt% hexamethyldisilazane-treated amorphous silicon dioxide particles and cross-linked using HMS-301 with a platinum cyclovinylmethyl siloxane complex catalyst. The material was cured at 115 °C to form an amorphous network with dispersed silica particles, and the dielectric permittivity was characterized using Dielectric Relaxation Spectroscopy at 100 Hz and room temperature.",
      "reasoning_analysis": "Increasing Factors: The incorporation of 1-ethynyl-4-nitrobenzene introduces strong permanent dipoles via the nitro groups, which significantly enhance orientational polarization, particularly at the low measurement frequency of 100 Hz. Decreasing Factors: The dimethylsiloxane backbone is inherently non-polar with low dielectric permittivity, and the addition of 20 wt% silica filler dilutes the volume fraction of the highly polar functionalized polymer matrix. Additionally, the cross-linking network formed during curing at 115 °C restricts segmental chain mobility, hindering the full alignment of dipoles with the external electric field. Dominant Factor: The high dipole moment of the nitrobenzene functional groups qualitatively dominates the dielectric response, driving the permittivity higher than standard siloxane elastomers despite the diluting effects of the filler and the mobility restrictions imposed by cross-linking."
    },
    "analysis_without_hierarchical_structure": {
      "descriptive_text": "The sample comprises a dimethylsiloxane-based copolymer functionalized with 1-ethynyl-4-nitrobenzene at 20 wt%, incorporating a 580 g/mol spacer structure. The matrix was compounded with 20 wt% amorphous silicon dioxide particles treated with hexamethyldisilazane and cross-linked using HMS-301 with a platinum cyclovinylmethyl siloxane complex catalyst. Following curing at 115 °C to establish the network, the dielectric permittivity was evaluated via Dielectric Relaxation Spectroscopy at 100 Hz under room temperature conditions.",
      "reasoning_analysis": "Increasing Factors: The introduction of 1-ethynyl-4-nitrobenzene moieties introduces highly polar nitro groups into the system, significantly enhancing orientational polarization compared to the non-polar siloxane backbone. Additionally, the 20 wt% loading of silicon dioxide filler typically exhibits a higher dielectric constant than the pure polymer matrix, contributing to a rule-of-mixtures increase in overall permittivity. Decreasing Factors: The dimethylsiloxane backbone remains inherently low in polarity, providing a low-permittivity baseline that dilutes the effect of the polar groups. Furthermore, the hexamethyldisilazane treatment on the silica particles passivates surface hydroxyl groups, suppressing interfacial Maxwell-Wagner-Sillars polarization that would otherwise elevate permittivity. The cross-linked network formed during the 115 °C cure restricts chain segmental mobility, potentially limiting the ability of dipoles to align fully with the electric field at 100 Hz. Dominant Factor: The high dipole moment associated with the nitrobenzene functional groups qualitatively dominates the dielectric behavior, driving the permittivity significantly higher than standard silicone elastomers despite the mitigating effects of the non-polar backbone and surface-treated filler."
    }
  },
  {
    "doi": "10.1002/app.46647",
    "title": "Dielectric properties of irradiated polymer/multiwalled carbon nanotube and its amino functionalized form",
    "year": 2018,
    "chemical_composition": {
      "repeat_unit_psmiles": "[*]CC(O)[*]",
      "monomers": [
        {
          "name": "Vinyl alcohol",
          "smiles": "C=CO",
          "ratio_value": null,
          "ratio_unit": null
        }
      ],
      "additives": [
        {
          "name": "Glutaraldehyde",
          "type": "crosslinker",
          "amount_value": null,
          "amount_unit": null
        }
      ],
      "is_homopolymer": true
    },
    "processing_history": "10 w/v % PVA solution prepared in water at 80 °C for 6 h. pH adjusted to 4 using HCl. 25% glutaraldehyde solution added, stirred 3 min. Cast on glass Petri dish, dried, washed with deionized water, dried 48 h at room temperature under vacuum. Unirradiated. Dielectric constant measured by Hioki LCR bridge (3532 Z Hi-Tester) at 1 MHz, room temperature, sandwich configuration.",
    "hierarchical_structure": "PVA (002) peak at 2θ = 19.98° with intensity of 180 counts. SEM shows clear and smooth surface.",
    "properties": {
      "eps": {
        "value": [
          1.52
        ],
        "unit": null
      }
    },
    "analysis_with_hierarchical_structure": {
      "descriptive_text": "The sample consists of a polyvinyl alcohol (PVA) homopolymer network crosslinked with glutaraldehyde. It was prepared by dissolving PVA in water at 80 °C to form a 10 w/v % solution, adjusting the pH to 4 with HCl, and adding a 25% glutaraldehyde solution followed by brief stirring. The mixture was cast onto a glass Petri dish, dried, washed with deionized water, and subsequently dried for 48 hours at room temperature under vacuum without irradiation. Structural characterization reveals a semi-crystalline morphology evidenced by a PVA (002) diffraction peak at 2θ = 19.98° with an intensity of 180 counts, while SEM imaging confirms a clear and smooth surface. The dielectric constant was measured using a Hioki LCR bridge at 1 MHz and room temperature in a sandwich configuration.",
      "reasoning_analysis": "Increasing Factors: The polyvinyl alcohol backbone contains a high density of polar hydroxyl (-OH) groups, which facilitate strong orientational polarization under an electric field. Additionally, the use of HCl during pH adjustment introduces ionic species that may contribute to interfacial polarization if residual ions remain after washing. Decreasing Factors: The observed XRD peak indicates semi-crystallinity, where tight chain packing restricts the rotational freedom of dipoles. Furthermore, the chemical crosslinking introduced by glutaraldehyde reduces free volume and segmental mobility, hindering dipole alignment, while the measurement frequency of 1 MHz may exceed the relaxation time of slower polymer segments. Dominant Factor: While the intrinsic polarity of the hydroxyl groups establishes a moderate baseline permittivity, the reduced chain mobility resulting from the combination of chemical crosslinking and semi-crystalline morphology qualitatively dominates the final behavior by limiting the efficiency of dipole orientation compared to an amorphous, linear counterpart."
    },
    "analysis_without_hierarchical_structure": {
      "descriptive_text": "The sample comprises a poly(vinyl alcohol) homopolymer matrix chemically crosslinked with glutaraldehyde. The material was prepared by dissolving the polymer in water to form a 10 w/v % solution at 80 °C for 6 hours, followed by pH adjustment to 4 using hydrochloric acid. A 25% glutaraldehyde solution was added under stirring for 3 minutes before casting onto a glass Petri dish. The resulting film was dried, washed with deionized water, and subsequently dried for 48 hours at room temperature under vacuum conditions without irradiation. The dielectric constant was characterized using a Hioki LCR bridge at 1 MHz and room temperature in a sandwich configuration.",
      "reasoning_analysis": "Increasing Factors: The primary driver for an elevated dielectric constant is the high density of hydroxyl groups along the poly(vinyl alcohol) backbone, which possess strong permanent dipole moments capable of orienting under an electric field. Additionally, the hygroscopic nature of the polymer means any residual moisture retained despite vacuum drying would significantly increase the permittivity due to the high dielectric constant of water, and residual ions from the hydrochloric acid pH adjustment could contribute to ionic polarization. Decreasing Factors: The chemical crosslinking reaction with glutaraldehyde consumes polar hydroxyl groups to form acetal linkages, directly reducing the density of orientable dipoles available for polarization. Furthermore, the formation of a crosslinked network restricts segmental chain mobility, hindering the ability of dipoles to align with the alternating field at 1 MHz, while the extensive washing and vacuum drying processing steps aim to remove high-permittivity water and ionic species that would otherwise inflate the value. Dominant Factor: The inherent high polarity of the poly(vinyl alcohol) backbone establishes a fundamentally high baseline permittivity compared to non-polar polymers; however, the chemical crosslinking via glutaraldehyde qualitatively dominates the specific dielectric response of this sample by permanently reducing the concentration of free hydroxyl dipoles and restricting segmental relaxation, thereby suppressing the dielectric constant relative to an uncrosslinked counterpart assuming effective moisture removal."
    }
  },
  {
    "doi": "10.1002/app.46647",
    "title": "Dielectric properties of irradiated polymer/multiwalled carbon nanotube and its amino functionalized form",
    "year": 2018,
    "chemical_composition": {
      "repeat_unit_psmiles": "[*]CC(O)[*]",
      "monomers": [
        {
          "name": "Vinyl alcohol",
          "smiles": "C=CO",
          "ratio_value": null,
          "ratio_unit": null
        }
      ],
      "additives": [
        {
          "name": "2-carboxyethyl acrylate oligomers",
          "type": "additive",
          "amount_value": null,
          "amount_unit": null
        },
        {
          "name": "MWCNT-NH2",
          "type": "filler",
          "amount_value": null,
          "amount_unit": null
        },
        {
          "name": "Sodium dodecyl sulfate",
          "type": "surfactant",
          "amount_value": 0.5,
          "amount_unit": "w/v %"
        },
        {
          "name": "Glutaraldehyde",
          "type": "crosslinker",
          "amount_value": null,
          "amount_unit": null
        }
      ],
      "is_homopolymer": true
    },
    "processing_history": "10 w/v % PVA solution prepared in water at 80 °C for 6 h. CEA, MWCNT-NH2, SDS, and HCl (pH 4) added. 25% glutaraldehyde solution added, stirred 3 min. Cast on glass Petri dish, dried, washed with deionized water, dried 48 h at room temperature under vacuum. Unirradiated. Dielectric constant measured by Hioki LCR bridge (3532 Z Hi-Tester) at 1 MHz, room temperature, sandwich configuration.",
    "hierarchical_structure": "PVA (002) peak at 2θ = 19.98° intensity increased to 310 counts. SEM shows nanotubes 53–82 nm diameter inside porous matrix.",
    "properties": {
      "eps": {
        "value": [
          4.9
        ],
        "unit": null
      }
    },
    "analysis_with_hierarchical_structure": {
      "descriptive_text": "The sample consists of a polyvinyl alcohol (PVA) homopolymer matrix reinforced with 2-carboxyethyl acrylate oligomers and amine-functionalized multi-walled carbon nanotubes (MWCNT-NH2). Sodium dodecyl sulfate was included as a surfactant at 0.5 w/v %, and glutaraldehyde served as a crosslinker within an acidic aqueous medium adjusted to pH 4. The material was processed by dissolving PVA at 80 °C, followed by casting, washing with deionized water, and vacuum drying at room temperature for 48 hours. Hierarchical characterization reveals a porous matrix containing nanotubes with diameters ranging from 53 to 82 nm, alongside increased crystallinity indicated by an intensified PVA (002) diffraction peak at 2θ = 19.98° with an intensity of 310 counts. Dielectric properties were evaluated at 1 MHz and room temperature using a sandwich configuration.",
      "reasoning_analysis": "Increasing Factors: The intrinsic polarity of hydroxyl groups in the PVA backbone and carboxyl groups in the oligomers supports dipolar polarization. More significantly, the inclusion of conductive MWCNT-NH2 fillers establishes extensive interfacial areas within the matrix, generating strong Maxwell-Wagner-Sillars interfacial polarization that drastically enhances the eps. Decreasing Factors: The observed increase in crystallinity restricts segmental chain mobility, limiting the ability of dipoles to align with the electric field. Additionally, glutaraldehyde crosslinking reduces free volume and molecular motion, while the porous structure introduces low-permittivity air voids and the vacuum drying removes residual high-permittivity water. Dominant Factor: Although crystallinity and crosslinking suppress dipolar mobility, the presence of high-aspect-ratio conductive nanotubes typically governs the dielectric response in such systems. The interfacial polarization mechanism associated with the MWCNT network qualitatively dominates the final eps behavior, driving it higher relative to the neat polymer despite the insulating effects of the porous, crosslinked matrix."
    },
    "analysis_without_hierarchical_structure": {
      "descriptive_text": "The sample comprises a poly(vinyl alcohol) homopolymer matrix incorporated with 2-carboxyethyl acrylate oligomers, amino-functionalized multi-walled carbon nanotubes, sodium dodecyl sulfate surfactant, and glutaraldehyde crosslinker. A 10 w/v % polymer solution was prepared in water at 80 °C for 6 hours, followed by the addition of the additives and HCl to achieve pH 4. After introducing a 25% glutaraldehyde solution and stirring for 3 minutes, the mixture was cast onto a glass Petri dish, dried, washed with deionized water, and finally dried for 48 hours at room temperature under vacuum. The unirradiated film was characterized in a sandwich configuration using a Hioki LCR bridge to measure the dielectric constant at 1 MHz and room temperature.",
      "reasoning_analysis": "Increasing Factors: The chemical composition features abundant polar hydroxyl groups on the poly(vinyl alcohol) backbone and carboxyl groups from the acrylate oligomers, which facilitate strong dipole orientation polarization. The inclusion of amino-functionalized multi-walled carbon nanotubes introduces conductive fillers that create extensive polymer-filler interfaces, leading to significant Maxwell-Wagner-Sillars interfacial polarization. Additionally, the presence of ionic species such as sodium dodecyl sulfate and residual HCl ions contributes to ionic polarization mechanisms. Decreasing Factors: The processing history involves chemical crosslinking via glutaraldehyde, which restricts segmental chain mobility and reduces the ability of dipoles to align with the electric field. The washing step with deionized water removes unreacted ionic species and surfactant, diminishing ionic contributions, while the extended vacuum drying eliminates residual water, which possesses a very high dielectric constant. Furthermore, the measurement frequency of 1 MHz limits the contribution of slower relaxation processes. Dominant Factor: The inclusion of amino-functionalized multi-walled carbon nanotubes creates extensive polymer-filler interfaces that induce strong Maxwell-Wagner-Sillars interfacial polarization, which qualitatively dominates the dielectric response by significantly enhancing permittivity compared to the neat polymer matrix, despite the mobility-limiting effects of crosslinking and solvent removal."
    }
  },
  {
    "doi": "10.1002/app.46647",
    "title": "Dielectric properties of irradiated polymer/multiwalled carbon nanotube and its amino functionalized form",
    "year": 2018,
    "chemical_composition": {
      "repeat_unit_psmiles": "[*]CC(O)[*]",
      "monomers": [
        {
          "name": "Vinyl alcohol",
          "smiles": "C=CO",
          "ratio_value": null,
          "ratio_unit": null
        }
      ],
      "additives": [
        {
          "name": "Glutaraldehyde",
          "type": "crosslinker",
          "amount_value": null,
          "amount_unit": null
        }
      ],
      "is_homopolymer": true
    },
    "processing_history": "10 w/v % PVA solution prepared in water at 80 °C for 6 h. pH adjusted to 4 using HCl. 25% glutaraldehyde solution added, stirred 3 min. Cast on glass Petri dish, dried, washed with deionized water, dried 48 h at room temperature under vacuum. Irradiated with ion beam fluence 3.75 × 10^18 ions/cm² (4 keV, Argon gas). Dielectric constant measured by Hioki LCR bridge (3532 Z Hi-Tester) at 1 MHz, room temperature, sandwich configuration.",
    "hierarchical_structure": "PVA (002) peak at 2θ = 19.98° intensity decreased by ion beam irradiation. TGA shows weight loss stages at 112–125, 300–320, and 450–460 °C.",
    "properties": {
      "eps": {
        "value": [
          0.17
        ],
        "unit": null
      }
    },
    "analysis_with_hierarchical_structure": {
      "descriptive_text": "The sample comprises a polyvinyl alcohol (PVA) homopolymer matrix chemically crosslinked with glutaraldehyde. Preparation involved dissolving PVA in water at 80 °C to form a 10 w/v % solution, adjusting the pH to 4 with HCl, and incorporating a 25% glutaraldehyde solution under stirring for 3 minutes. The mixture was cast onto a glass Petri dish, dried, washed with deionized water, and vacuum-dried at room temperature for 48 hours. Subsequently, the film underwent argon ion beam irradiation at 4 keV with a fluence of 3.75 × 10^18 ions/cm². Structural analysis indicated a reduction in the intensity of the PVA (002) X-ray diffraction peak at 2θ = 19.98° following irradiation, suggesting altered crystallinity, while thermogravimetric analysis displayed weight loss stages at 112–125 °C, 300–320 °C, and 450–460 °C. The dielectric properties were characterized using a Hioki LCR bridge at 1 MHz in a sandwich configuration at room temperature.",
