Repository: hhtrick/HHT-code

# HHT training framework

This directory contains model training, embedding precomputation, inference, article-level baselines and the curated datasets. All commands below assume that the working directory is `train_code/`.

## 3. Datasets and fixed partitions

Each main dataset is a JSON array at `dataset/{property}/{property}.json`. Entries contain source metadata, `chemical_composition`, `processing_history`, `hierarchical_structure`, `properties`, and two generated-analysis objects. Targets are stored as `properties[property]["value"]`; source metadata and target values are not predictive input fields.

| Property | Train | Validation | Test | Total |
|---|---:|---:|---:|---:|

File: train_code/dataset/eps/eps.json (part 169 of 190)
[
      "reasoning_analysis": "Increasing Factors: The intrinsic presence of highly polar hydroxyl groups within the vinyl alcohol repeat units provides a strong basis for dipolar polarization, inherently elevating the dielectric constant. Furthermore, the ion beam irradiation processing history resulted in a decrease in XRD peak intensity, indicating a reduction in crystallinity and an increase in the amorphous fraction; this structural disorder enhances segmental mobility and free volume, allowing for greater dipole alignment under an electric field. Additionally, any residual moisture or ionic species from the aqueous acidic processing environment could contribute to interfacial polarization, further increasing the measured permittivity. Decreasing Factors: The chemical crosslinking introduced by glutaraldehyde creates covalent bridges between polymer chains, which restricts segmental motion and reduces the free volume available for dipole orientation, thereby suppressing the dielectric constant. The vacuum drying step also aims to remove volatile plasticizers like water, which would otherwise inflate the permittivity value. Dominant Factor: While the glutaraldehyde crosslinking imposes constraints on chain mobility, the high-fluence ion beam irradiation qualitatively dominates the final behavior by significantly disrupting the crystalline order and introducing structural defects. This irradiation-induced amorphization expands the volume fraction of the mobile amorphous phase where dipolar polarization occurs, likely overriding the restrictive effects of the crosslinker and maintaining a high dielectric constant characteristic of the polar PVA backbone."
    },
    "analysis_without_hierarchical_structure": {
      "descriptive_text": "The sample comprises a poly(vinyl alcohol) homopolymer matrix chemically modified with glutaraldehyde as a crosslinking agent. A 10 w/v % PVA solution was prepared in water at 80 °C for 6 hours, followed by pH adjustment to 4 using HCl to catalyze the reaction upon adding a 25% glutaraldehyde solution under stirring for 3 minutes. The mixture was cast onto a glass Petri dish, dried, washed with deionized water, and dried for 48 hours at room temperature under vacuum. Subsequently, the films were irradiated with an Argon ion beam at 4 keV with a fluence of 3.75 × 10^18 ions/cm², and the dielectric constant was measured at 1 MHz and room temperature using a sandwich configuration.",
      "reasoning_analysis": "Increasing Factors: The chemical composition features highly polar hydroxyl groups along the polymer backbone, which facilitate strong orientational polarization under an electric field. Additionally, the processing history includes high-fluence Argon ion beam irradiation, which introduces structural defects, trapped charges, and heterogeneity within the matrix, thereby enhancing interfacial (Maxwell-Wagner-Sillars) polarization and space charge accumulation. Decreasing Factors: The addition of glutaraldehyde under acidic conditions creates chemical crosslinks that restrict the segmental mobility of the polymer chains, hindering the ability of dipoles to align with the field. Furthermore, the washing and extended vacuum drying steps remove residual water and solvent, eliminating the contribution of high-permittivity water molecules that would otherwise elevate the dielectric constant. Dominant Factor: While the crosslinking network and removal of moisture act to reduce the dielectric response by limiting dipole mobility and removing polar impurities, the intrinsic high polarity of the hydroxyl-rich backbone combined with the substantial space charge regions generated by the high-fluence ion irradiation qualitatively dominates, driving the dielectric constant higher relative to a standard crosslinked, non-irradiated polymer film."
    }
  },
  {
    "doi": "10.1002/app.46647",
    "title": "Dielectric properties of irradiated polymer/multiwalled carbon nanotube and its amino functionalized form",
    "year": 2018,
    "chemical_composition": {
      "repeat_unit_psmiles": "[*]CC(O)[*]",
      "monomers": [
        {
          "name": "Vinyl alcohol",
          "smiles": "C=CO",
          "ratio_value": null,
          "ratio_unit": null
        }
      ],
      "additives": [
        {
          "name": "Glutaraldehyde",
          "type": "crosslinker",
          "amount_value": null,
          "amount_unit": null
        }
      ],
      "is_homopolymer": true
    },
    "processing_history": "10 w/v % PVA solution prepared in water at 80 °C for 6 h. pH adjusted to 4 using HCl. 25% glutaraldehyde solution added, stirred 3 min. Cast on glass Petri dish, dried, washed with deionized water, dried 48 h at room temperature under vacuum. Irradiated with 100 kGy gamma ray (Co-60 source) at room temperature. Dielectric constant measured by Hioki LCR bridge (3532 Z Hi-Tester) at 1 MHz, room temperature, sandwich configuration.",
    "hierarchical_structure": "PVA (002) peak at 2θ = 19.98° intensity decreased by gamma irradiation. TGA shows weight loss stages at 108–149, 284–289, and 444–450 °C.",
    "properties": {
      "eps": {
        "value": [
          0.32
        ],
        "unit": null
      }
    },
    "analysis_with_hierarchical_structure": {
      "descriptive_text": "The sample comprises a polyvinyl alcohol (PVA) homopolymer matrix chemically crosslinked with glutaraldehyde. Fabrication involved preparing a 10 w/v % aqueous PVA solution at 80 °C for 6 hours, adjusting the pH to 4 with HCl, and incorporating a 25% glutaraldehyde solution before casting on a glass Petri dish. The resulting films were dried, washed with deionized water, and vacuum-dried for 48 hours at room temperature, followed by exposure to 100 kGy gamma irradiation from a Co-60 source at room temperature. Structural characterization indicates a reduction in the intensity of the PVA (002) crystalline peak at 2θ = 19.98° post-irradiation, suggesting altered semi-crystalline morphology, while thermogravimetric analysis reveals multiple thermal degradation stages between 108 and 450 °C.",
      "reasoning_analysis": "Increasing Factors: The presence of highly polar hydroxyl groups along the PVA backbone facilitates strong dipolar polarization, intrinsically driving the dielectric constant higher. Additionally, the gamma irradiation processing step decreased the crystalline peak intensity, implying an increase in amorphous content which enhances segmental mobility and allows for greater dipole orientation under an electric field. The irradiation may also introduce structural defects or trapped charges that contribute to interfacial polarization mechanisms. Decreasing Factors: The chemical crosslinking introduced by glutaraldehyde restricts polymer chain segmental motion, thereby hindering the alignment of dipoles and reducing the dielectric constant. Furthermore, the vacuum drying process aims to remove residual water, eliminating the significant dielectric contribution of high-permittivity moisture, and the measurement frequency of 1 MHz may limit the contribution of slower relaxation processes. Dominant Factor: The intrinsic high polarity of the hydroxyl groups combined with the irradiation-induced reduction in crystallinity qualitatively dominates the dielectric behavior; the expansion of the amorphous region facilitates dipolar mobility sufficiently to counteract the restrictive constraints imposed by the glutaraldehyde crosslinking network, establishing the morphological state and chemical polarity as the primary determinants of the final eps."
    },
    "analysis_without_hierarchical_structure": {
      "descriptive_text": "The sample consists of a poly(vinyl alcohol) homopolymer matrix chemically crosslinked using glutaraldehyde. Preparation involved dissolving the polymer in water at 80 °C to form a 10 w/v % solution, followed by pH adjustment to 4 using hydrochloric acid to catalyze the reaction. A 25% glutaraldehyde solution was introduced under stirring for 3 minutes, after which the mixture was cast onto a glass Petri dish. The resulting film was dried, washed with deionized water to remove residual species, and subsequently dried for 48 hours at room temperature under vacuum. Finally, the material was subjected to gamma irradiation at 100 kGy using a Co-60 source at room temperature, and the dielectric constant was characterized using a Hioki LCR bridge at 1 MHz in a sandwich configuration.",
      "reasoning_analysis": "Increasing Factors: The inherent chemical composition, specifically the high density of polar hydroxyl groups on the poly(vinyl alcohol) backbone, promotes strong dipolar polarization which intrinsically drives the dielectric constant higher. Additionally, the hygroscopic nature of the polymer means any residual moisture retained despite vacuum drying would act as a high-permittivity component, further increasing the bulk dielectric constant. Decreasing Factors: The processing history involving chemical crosslinking with glutaraldehyde and subsequent gamma irradiation creates a dense network structure that significantly restricts segmental chain mobility, thereby hindering the orientation of dipoles in response to the electric field and reducing the dielectric constant. Furthermore, the washing step removes ionic species from the acid catalyst, eliminating contributions from ionic conductivity that could artificially inflate the permittivity at lower frequencies. Dominant Factor: While the intrinsic polarity of the hydroxyl groups establishes a high baseline potential for dielectric constant, the significant restriction of segmental mobility induced by the dual crosslinking strategy (chemical and gamma irradiation) is the dominant factor determining the final dielectric response, as it directly limits the dipolar orientation polarization mechanism which is the primary contributor to permittivity in this polar polymer system at 1 MHz."
    }
  },
  {
    "doi": "10.1016/j.polymer.2008.09.056",
    "title": "Synthesis and characterization of polyacene quinone radical polymers with high-dielectric constant",
    "year": 2008,
    "chemical_composition": {
      "repeat_unit_psmiles": null,
      "monomers": [
        {
          "name": "Alkoxy-anthraquinone",
          "smiles": null,
          "ratio_value": 1,
          "ratio_unit": "molar ratio"
        },
        {
          "name": "Pyromellitic dianhydride",
          "smiles": "O=C1OC(=O)c2cc(C(=O)OC1=O)ccc2",
          "ratio_value": 1,
          "ratio_unit": "molar ratio"
        }
      ],
      "additives": [],
      "is_homopolymer": false
    },
    "processing_history": "Synthesized via wet-process: 1,8-dihydroxyanthraquinone modified with 2-ethylhexyl bromide to alkoxy-anthraquinone, then reacted with PMDA and AlCl3 in nitrobenzene at 210°C, purified. For testing: hot-pressed at 80°C for 20min, Au electrodes. Dielectric constant measured by Impedance Analyzer (HP4194A/RT) at 100Hz, room temperature.",
    "hierarchical_structure": "Alkoxyl-modified, destroyed planar conjugation, steric hindrance, unclear boundary with polymer matrix in blends.",
    "properties": {
      "eps": {
        "value": [
          80
        ],
        "unit": null
      }
    },
    "analysis_with_hierarchical_structure": {
      "descriptive_text": "The sample is a copolymer synthesized from alkoxy-anthraquinone and pyromellitic dianhydride (PMDA) in a 1:1 molar ratio. The synthesis utilized a wet-process where 1,8-dihydroxyanthraquinone was initially modified with 2-ethylhexyl bromide to form the alkoxy-anthraquinone intermediate, which was subsequently reacted with PMDA and AlCl3 in nitrobenzene at 210°C followed by purification. For dielectric characterization, the material was hot-pressed at 80°C for 20 minutes, coated with Au electrodes, and measured using an Impedance Analyzer at 100 Hz and room temperature. Hierarchically, the structure exhibits alkoxyl modification resulting in destroyed planar conjugation and significant steric hindrance, with morphological features noting unclear boundaries with the polymer matrix in blends.",
      "reasoning_analysis": "Increasing Factors: The polymer backbone contains highly polar carbonyl groups from the PMDA and anthraquinone units, which contribute significant dipolar polarizability to the material. Additionally, the dielectric measurement performed at a low frequency of 100 Hz allows sufficient time for interfacial and dipolar polarization mechanisms to fully develop, typically resulting in higher permittivity values compared to high-frequency measurements. Decreasing Factors: The introduction of bulky 2-ethylhexyl alkoxy side chains increases the fractional free volume and reduces the packing density of the polymer chains. Furthermore, the destroyed planar conjugation reduces electronic polarizability relative to fully conjugated rigid-rod systems, and the steric hindrance prevents tight chain packing, both of which serve to lower the dielectric constant. Dominant Factor: The structural modifications designed to disrupt chain packing and conjugation, specifically the alkoxyl modification and associated steric hindrance, qualitatively dominate the dielectric behavior by increasing free volume and reducing polarizability density, likely resulting in a lower dielectric constant relative to unmodified, planar analogs despite the presence of polar backbone groups."
    },
    "analysis_without_hierarchical_structure": {
      "descriptive_text": "The polymer sample is a copolymer synthesized from Alkoxy-anthraquinone and Pyromellitic dianhydride monomers in a 1:1 molar ratio. The material was prepared via a wet-process wherein 1,8-dihydroxyanthraquinone was initially modified with 2-ethylhexyl bromide to form the alkoxy-anthraquinone derivative, which was subsequently reacted with PMDA and AlCl3 in nitrobenzene at 210°C followed by purification. For characterization, the purified polymer was hot-pressed at 80°C for 20 minutes and fitted with gold electrodes, with the dielectric constant measured using an Impedance Analyzer at 100Hz under room temperature conditions.",
      "reasoning_analysis": "Increasing Factors: The chemical composition features a rigid backbone derived from Pyromellitic dianhydride and Alkoxy-anthraquinone, containing numerous polar carbonyl groups and conjugated aromatic systems that enhance electronic and orientational polarizability, intrinsically driving the dielectric constant upward. Additionally, the use of AlCl3 catalyst during synthesis introduces the potential for residual ionic impurities which could contribute to interfacial polarization. Decreasing Factors: The modification with 2-ethylhexyl bromide introduces bulky, non-polar aliphatic side chains that increase the fractional free volume and reduce the density of polarizable groups per unit volume, thereby acting to lower the dielectric constant. Furthermore, the hot-pressing process at a relatively low temperature of 80°C may limit chain packing efficiency compared to higher temperature curing, potentially maintaining higher free volume. Dominant Factor: The intrinsic electronic and dipolar polarizability provided by the conjugated aromatic backbone and carbonyl functionalities establishes the primary magnitude of the dielectric constant; however, the incorporation of bulky aliphatic side chains serves as the critical modifying factor that qualitatively suppresses the permittivity relative to an unmodified rigid-rod analog, balancing the high polarizability of the backbone with increased free volume."
    }
  },
  {
    "doi": "10.1002/pc.26489",
    "title": "Development of PPTA/cellulose three-layer composite insulating paper with low dielectric constant and good mechanical strength based on molecular dynamics simulation",
    "year": 2022,
    "chemical_composition": {
      "repeat_unit_psmiles": "[*]OC1OC(CO)C(O)C(O)C1O[*]",
      "monomers": [
        {
          "name": "beta-D-Glucose",
          "smiles": "OC[C@H]1O[C@H](O)[C@H](O)[C@@H](O)[C@@H]1O",
          "ratio_value": null,
          "ratio_unit": null
        }
      ],
      "additives": [
        {
          "name": "25# transformer insulating oil",
          "type": "impregnation agent",
          "amount_value": null,
          "amount_unit": null
        }
      ],
      "is_homopolymer": true
    },
    "processing_history": "Prepared using ZQJ1-B-II papermaking machine, wood fiber pulp dissociated in pulper (75,000 revs), filtered, dried in vacuum at 105 °C for 12 min. Impregnated with dried 25# transformer insulating oil before testing. Dielectric constant measured by Novocontrol broadband dielectric spectrometer at 25 °C, 45% RH, 1 V, 50 Hz.",
    "hierarchical_structure": "Conventional cellulose paper with numerous cellulosic crude fibers (15~30 μm) and fine fibers forming flakes. Contains pores between fibers. Thickness around 135 μm.",
    "properties": {
      "eps": {
        "value": [
          3.98
        ],
        "unit": null
      }
    },
    "analysis_with_hierarchical_structure": {
      "descriptive_text": "The sample comprises a conventional cellulose paper homopolymer derived from beta-D-glucose repeat units, featuring a hierarchical structure of cellulosic crude fibers ranging from 15 to 30 μm alongside fine fibers that form flakes, resulting in a porous morphology with a thickness of approximately 135 μm. Processing involved dissociating wood fiber pulp in a pulper at 75,000 revolutions using a ZQJ1-B-II papermaking machine, followed by filtration and vacuum drying at 105 °C for 12 minutes. Prior to characterization, the material was impregnated with dried 25# transformer insulating oil, and the dielectric constant was subsequently measured using a Novocontrol broadband dielectric spectrometer at 25 °C, 45% relative humidity, 1 V, and 50 Hz.",
      "reasoning_analysis": "Increasing Factors: The presence of abundant polar hydroxyl groups within the cellulose backbone creates strong intrinsic dipole moments that align with the electric field, inherently driving the dielectric constant upward. Additionally, the measurement frequency of 50 Hz is sufficiently low to permit full orientational polarization of these dipoles and maximize interfacial (Maxwell-Wagner-Sillars) polarization between the fibers and the impregnating oil. The testing environment at 45% relative humidity allows the hygroscopic cellulose to absorb moisture, and since water possesses a very high dielectric constant, this significantly contributes to increasing the overall eps. Furthermore, the impregnation process replaces air-filled pores (eps ≈ 1) with transformer oil (eps ≈ 2.2), which raises the effective permittivity of the porous composite compared to dry, unimpregnated paper. Decreasing Factors: The vacuum drying step at 105 °C removes free and bound water, which eliminates the high permittivity contribution associated with moisture, thereby acting to lower the eps. The transformer oil itself, while higher than air, is less polar than the cellulose matrix and water, so a high volume fraction of oil dilutes the overall polar density of the composite. Additionally, the porous hierarchical structure reduces the volumetric density of the polar cellulose material relative to a dense film, which qualitatively reduces the effective dielectric constant. Dominant Factor: The intrinsic polarity of the cellulose hydroxyl groups combined with the moisture uptake facilitated by the 45% relative humidity testing condition qualitatively dominates the dielectric behavior, as the high permittivity of absorbed water and the low-frequency allowance for dipole orientation outweigh the reducing effects of vacuum drying and the lower polarity of the impregnating oil."
    },
    "analysis_without_hierarchical_structure": {
      "descriptive_text": "The sample consists of a cellulose-based homopolymer derived from beta-D-glucose monomers, processed using a ZQJ1-B-II papermaking machine. The wood fiber pulp was dissociated in a pulper at 75,000 revolutions, followed by filtration and vacuum drying at 105 °C for 12 minutes. Prior to characterization, the dried matrix was impregnated with 25# transformer insulating oil. The dielectric constant was subsequently measured using a Novocontrol broadband dielectric spectrometer at 25 °C and 45% relative humidity under an applied voltage of 1 V at 50 Hz.",
      "reasoning_analysis": "Increasing Factors: The chemical composition features a beta-D-glucose backbone rich in hydroxyl groups, which possess strong permanent dipole moments that enhance orientational polarization and drive the dielectric constant upward. Additionally, the processing history involves impregnation with 25# transformer insulating oil, which fills the porous voids within the cellulose matrix; since the oil has a higher permittivity than air, this densification effectively increases the overall eps compared to a dry, unimpregnated state. Decreasing Factors: The vacuum drying step at 105 °C removes absorbed moisture from the cellulose fibers; given that water exhibits a very high dielectric constant, its elimination significantly depresses the eps relative to a humid or wet sample. Furthermore, the transformer oil itself is less polar than the cellulose backbone, so replacing some volume fraction of polar cellulose with non-polar oil in the composite structure can limit the maximum polarizability compared to pure cellulose. Dominant Factor: The intrinsic dipolar nature of the hydroxyl-rich cellulose backbone establishes the fundamental baseline for permittivity; however, the vacuum drying process is the dominant dynamic factor that stabilizes the eps by removing high-permittivity water molecules, ensuring the final dielectric response is governed by the dry polymer-oil composite rather than interfacial water polarization."
    }
  },
  {
    "doi": "10.1002/app.46647",
    "title": "Dielectric properties of irradiated polymer/multiwalled carbon nanotube and its amino functionalized form",
    "year": 2018,
    "chemical_composition": {
      "repeat_unit_psmiles": "[*]CC(O)[*]",
      "monomers": [
        {
          "name": "Vinyl alcohol",
          "smiles": "C=CO",
          "ratio_value": null,
          "ratio_unit": null
        }
      ],
      "additives": [
        {
          "name": "2-carboxyethyl acrylate oligomers",
          "type": "additive",
          "amount_value": null,
          "amount_unit": null
        },
        {
          "name": "MWCNT-NH2",
          "type": "filler",
          "amount_value": null,
          "amount_unit": null
        },
        {
          "name": "Sodium dodecyl sulfate",
          "type": "surfactant",
          "amount_value": 0.5,
          "amount_unit": "w/v %"
        },
        {
          "name": "Glutaraldehyde",
          "type": "crosslinker",
          "amount_value": null,
          "amount_unit": null
        }
      ],
      "is_homopolymer": true
    },
    "processing_history": "10 w/v % PVA solution prepared in water at 80 °C for 6 h. CEA, MWCNT-NH2, SDS, and HCl (pH 4) added. 25% glutaraldehyde solution added, stirred 3 min. Cast on glass Petri dish, dried, washed with deionized water, dried 48 h at room temperature under vacuum. Irradiated with ion beam fluence 3.75 × 10^18 ions/cm² (4 keV, Argon gas). Dielectric constant measured by Hioki LCR bridge (3532 Z Hi-Tester) at 1 MHz, room temperature, sandwich configuration.",
    "hierarchical_structure": "PVA (002) peak at 2θ = 19.98°. TGA shows weight loss stages at 85–125, 210–300, and 391–462 °C.",
    "properties": {
      "eps": {
        "value": [
          0.09
        ],
        "unit": null
      }
    },
    "analysis_with_hierarchical_structure": {
      "descriptive_text": "The sample comprises a polyvinyl alcohol (PVA) matrix incorporated with 2-carboxyethyl acrylate oligomers, amine-functionalized multi-walled carbon nanotubes (MWCNT-NH2), sodium dodecyl sulfate, and glutaraldehyde. The composite film was fabricated by dissolving PVA in water at 80 °C, followed by the addition of the additives and acidification to pH 4 prior to crosslinking with glutaraldehyde. After casting and vacuum drying, the material underwent argon ion beam irradiation at a fluence of 3.75 × 10^18 ions/cm² with an energy of 4 keV. Structural analysis confirms a semi-crystalline morphology characterized by a PVA (002) diffraction peak at 2θ = 19.98°, and thermogravimetric profiles indicate multiple thermal degradation stages between 85 and 462 °C.",
      "reasoning_analysis": "Increasing Factors: The inclusion of conductive MWCNT-NH2 fillers creates extensive polymer-filler interfaces that promote Maxwell-Wagner-Sillars interfacial polarization, significantly boosting the dielectric constant. Additionally, the polar hydroxyl groups inherent to the PVA backbone and carboxyl groups from the acrylate oligomers enhance dipole polarization, while the ion beam irradiation introduces structural defects and charge traps that facilitate space charge accumulation. The presence of the ionic surfactant sodium dodecyl sulfate at 0.5 w/v % may also contribute to ionic conductivity and interfacial charge buildup. Decreasing Factors: The chemical crosslinking induced by glutaraldehyde restricts the segmental mobility of the polymer chains, thereby limiting the orientation of dipoles under an electric field. Furthermore, the confirmed semi-crystalline structure reduces the volume fraction of the amorphous phase where dipolar relaxation is most active, typically resulting in a lower dielectric constant compared to a fully amorphous counterpart. Dominant Factor: The high aspect ratio and conductive nature of the MWCNT-NH2 fillers, synergistically enhanced by the defect states generated through high-fluence ion beam irradiation, qualitatively dominate the dielectric response. These mechanisms drive strong interfacial and space charge polarization that overwhelmingly counteract the restrictive effects of crosslinking and crystallinity, leading to a net increase in the dielectric constant relative to the neat polymer."
    },
    "analysis_without_hierarchical_structure": {
      "descriptive_text": "The sample comprises a poly(vinyl alcohol) homopolymer matrix integrated with 2-carboxyethyl acrylate oligomers, amine-functionalized multi-walled carbon nanotubes, sodium dodecyl sulfate surfactant at 0.5 w/v %, and glutaraldehyde crosslinker. Preparation began with a 10 w/v % PVA solution in water heated at 80 °C for 6 hours, followed by the addition of the additives and acidification to pH 4 using HCl. After introducing a 25% glutaraldehyde solution and stirring for 3 minutes, the mixture was cast onto a glass Petri dish, dried, washed with deionized water, and vacuum dried for 48 hours at room temperature. The final film was subjected to argon ion beam irradiation at a fluence of 3.75 × 10^18 ions/cm² with 4 keV energy, and the dielectric constant was subsequently characterized at 1 MHz and room temperature using a sandwich configuration.",
      "reasoning_analysis": "Increasing Factors: The incorporation of amine-functionalized multi-walled carbon nanotubes (MWCNT-NH2) introduces conductive fillers that facilitate interfacial polarization (Maxwell-Wagner-Sillars effect) and potential percolation networks, significantly driving the dielectric constant upward. Additionally, the polar hydroxyl groups inherent to the poly(vinyl alcohol) backbone and the ionic nature of the sodium dodecyl sulfate surfactant enhance dipolar and ionic polarization contributions. The high-fluence argon ion beam irradiation may further induce structural defects or localized carbonization, creating charge trapping sites that elevate permittivity. Decreasing Factors: The chemical crosslinking induced by glutaraldehyde restricts polymer chain segmental mobility, limiting the orientation of dipoles in response to the electric field and thereby reducing the dielectric constant. Furthermore, the washing step with deionized water likely removes residual ionic species and unreacted surfactant, diminishing ionic conductivity, while the measurement frequency of 1 MHz may suppress slower dipolar relaxation mechanisms. Dominant Factor: Despite the mobility restrictions imposed by crosslinking and washing, the presence of conductive MWCNTs combined with the high-fluence ion beam irradiation qualitatively dominates the dielectric behavior. These factors promote substantial interfacial polarization and micro-capacitor network formation within the composite, driving the dielectric constant to higher values relative to a pristine, non-irradiated crosslinked PVA film."
    }
  },
  {
    "doi": "10.1002/pc.26489",
    "title": "Development of PPTA/cellulose three-layer composite insulating paper with low dielectric constant and good mechanical strength based on molecular dynamics simulation",
    "year": 2022,
    "chemical_composition": {
      "repeat_unit_psmiles": null,
      "monomers": [
        {
          "name": "beta-D-Glucose",
          "smiles": "OC[C@H]1O[C@H](O)[C@H](O)[C@@H](O)[C@@H]1O",
          "ratio_value": null,
          "ratio_unit": null
        },
        {
          "name": "p-Phenylenediamine",
          "smiles": "Nc1ccc(N)cc1",
          "ratio_value": null,
          "ratio_unit": null
        },
        {
          "name": "Terephthaloyl chloride",
          "smiles": "ClC(=O)c1ccc(C(=O)Cl)cc1",
          "ratio_value": null,
          "ratio_unit": null
        }
      ],
      "additives": [
        {
          "name": "25# transformer insulating oil",
          "type": "impregnation agent",
          "amount_value": null,
          "amount_unit": null
        }
      ],
      "is_homopolymer": false
    },
    "processing_history": "Directly mixed composite paper prepared using ZQJ1-B-II papermaking machine. PPTA fiber + wood fiber pulp dissociated together (75,000 revs), filtered. Dried in vacuum at 105 °C for 12 min. Total PPTA content 20 wt%. Impregnated with dried 25# transformer insulating oil before testing. Dielectric constant measured by Novocontrol broadband dielectric spectrometer at 25 °C, 45% RH, 1 V, 50 Hz.",
    "hierarchical_structure": "Directly mixed structure with PPTA fibers and cellulose fibers randomly mixed. Relatively loose structure with no obvious boundary in cross-section. Thickness around 135 μm.",
    "properties": {
      "eps": {
        "value": [
          3.41
        ],
        "unit": null
      }
    },
    "analysis_with_hierarchical_structure": {
      "descriptive_text": "The sample is a directly mixed composite paper comprising poly(p-phenylene terephthalamide) (PPTA) fibers and cellulose fibers derived from wood pulp, with a total PPTA content of 20 wt%. It was fabricated using a ZQJ1-B-II papermaking machine where the PPTA and wood fiber pulp were dissociated together at 75,000 revolutions, filtered, and dried in vacuum at 105 °C for 12 minutes. Structurally, the composite exhibits a randomly mixed fiber arrangement with a relatively loose morphology and no obvious boundaries in cross-section, resulting in a thickness of approximately 135 μm. Prior to characterization, the paper was impregnated with dried 25# transformer insulating oil, and the dielectric constant was measured using a Novocontrol broadband dielectric spectrometer at 25 °C, 45% relative humidity, 1 V, and 50 Hz.",
      "reasoning_analysis": "Increasing Factors: The chemical composition includes cellulose and PPTA, both containing highly polar functional groups (hydroxyl and amide, respectively) that facilitate strong dipole orientation polarization. The measurement frequency of 50 Hz is sufficiently low to allow complete contribution from interfacial and dipole polarization mechanisms. Additionally, the testing environment of 45% relative humidity suggests potential moisture absorption by the hydrophilic cellulose component, which would significantly elevate the dielectric constant due to water's high permittivity. Decreasing Factors: The hierarchical structure is described as relatively loose with randomly mixed fibers, implying the presence of micro-voids or lower packing density which reduces the effective dielectric constant compared to a dense solid film. Furthermore, the impregnation with 25# transformer insulating oil introduces a phase with an inherently lower dielectric constant compared to the solid cellulosic and aramid matrix, thereby diluting the overall permittivity of the composite. Dominant Factor: The high intrinsic polarity of the cellulose and PPTA backbone, compounded by the likely presence of absorbed moisture at 45% RH, qualitatively dominates the dielectric behavior, driving the eps higher despite the diluting effects of the loose structural packing and the lower-permittivity impregnation oil."
    },
    "analysis_without_hierarchical_structure": {
      "descriptive_text": "The sample is a composite paper comprising poly(p-phenylene terephthalamide) (PPTA) fibers and wood fiber pulp, chemically constituted by p-phenylenediamine, terephthaloyl chloride, and beta-D-glucose units. Fabrication involved dissociating the PPTA fibers and wood pulp together at 75,000 revolutions using a ZQJ1-B-II papermaking machine, followed by filtration and vacuum drying at 105 °C for 12 minutes to achieve a final PPTA content of 20 wt%. The resulting paper matrix was impregnated with dried 25# transformer insulating oil prior to characterization. Dielectric properties were evaluated using a Novocontrol broadband dielectric spectrometer at 25 °C and 45% relative humidity with an applied voltage of 1 V at a frequency of 50 Hz.",
      "reasoning_analysis": "Increasing Factors: The presence of polar amide linkages in the PPTA component and abundant hydroxyl groups within the cellulose-based wood fiber pulp facilitate significant dipole orientation polarization. Additionally, the testing environment specified at 45% relative humidity promotes moisture adsorption within the hydrophilic fiber network, which substantially enhances the dielectric constant through the high permittivity of water and Maxwell-Wagner-Sillars interfacial polarization. Decreasing Factors: The impregnation with 25# transformer insulating oil introduces a non-polar medium with an inherently lower dielectric constant compared to the polar fiber matrix, effectively diluting the overall volumetric polar density. Furthermore, the high-speed dissociation process and subsequent vacuum drying promote structural ordering and density increases, which can restrict segmental mobility and limit dipole relaxation capabilities within the polymer chains. Dominant Factor: The hygroscopic nature of the wood fiber and PPTA components under the specified 45% RH testing condition serves as the dominant factor; the strong dipole contribution from absorbed moisture and intrinsic polar functional groups qualitatively outweighs the dielectric dilution effect of the transformer oil impregnation and the restrictive effects of structural ordering."
    }
  },
  {
    "doi": "10.1002/pc.26489",
    "title": "Development of PPTA/cellulose three-layer composite insulating paper with low dielectric constant and good mechanical strength based on molecular dynamics simulation",
    "year": 2022,
    "chemical_composition": {
      "repeat_unit_psmiles": null,
      "monomers": [
        {
          "name": "beta-D-Glucose",
          "smiles": "OC[C@H]1O[C@H](O)[C@H](O)[C@@H](O)[C@@H]1O",
          "ratio_value": null,
          "ratio_unit": null
        },
        {
          "name": "p-Phenylenediamine",
          "smiles": "Nc1ccc(N)cc1",
          "ratio_value": null,
          "ratio_unit": null
        },
        {
          "name": "Terephthaloyl chloride",
          "smiles": "ClC(=O)c1ccc(C(=O)Cl)cc1",
          "ratio_value": null,
          "ratio_unit": null
        }
      ],
      "additives": [
        {
          "name": "25# transformer insulating oil",
          "type": "impregnation agent",
          "amount_value": null,
          "amount_unit": null
        }
      ],
      "is_homopolymer": false
    },
    "processing_history": "Three-layer composite paper prepared using ZQJ1-B-II papermaking machine. Up and bottom layers: PPTA fiber + wood fiber pulp dissociated (75,000 revs), filtered. Middle layer: pure wood fiber pulp dissociated and filtered. Three layers stacked and laminated at 12 MPa. Dried in vacuum at 105 °C for 12 min. Total PPTA content 20 wt%. Impregnated with dried 25# transformer insulating oil before testing. Dielectric constant measured by Novocontrol broadband dielectric spectrometer at 25 °C, 45% RH, 1 V, 50 Hz.",
    "hierarchical_structure": "Three-layer sandwich structure. Up and bottom layers: loosely arranged PPTA and cellulose fibers. Middle layer: tightly combined pure cellulose fibers. Thickness around 135 μm.",
    "properties": {
      "eps": {
        "value": [
          3.49
        ],
        "unit": null
      }
    },
    "analysis_with_hierarchical_structure": {
      "descriptive_text": "The sample comprises a three-layer composite paper fabricated from poly(p-phenylene terephthalamide) (PPTA) and cellulose fibers, derived from p-phenylenediamine, terephthaloyl chloride, and beta-D-glucose precursors. The hierarchical architecture features a sandwich structure with a thickness of approximately 135 μm, where the outer layers consist of loosely arranged PPTA and cellulose fibers and the core layer contains tightly combined pure cellulose fibers, yielding a total PPTA content of 20 wt%. Processing involved fiber dissociation, filtration, stacking, and lamination at 12 MPa, followed by vacuum drying at 105 °C for 12 minutes and subsequent impregnation with 25# transformer insulating oil. Dielectric characterization was performed using a broadband dielectric spectrometer at 25 °C, 45% relative humidity, 1 V, and 50 Hz.",
      "reasoning_analysis": "Increasing Factors: The presence of highly polar amide groups in the PPTA backbone and hydroxyl groups in the cellulose chains facilitates strong dipolar polarization, intrinsically driving the dielectric constant higher. Additionally, the aromatic rings within the PPTA structure contribute to electronic polarizability, while the heterogeneous three-layer sandwich structure and fiber interfaces induce significant Maxwell-Wagner-Sillars interfacial polarization, particularly at the low measurement frequency of 50 Hz. The lamination pressure of 12 MPa also reduces macroscopic voids, increasing material density and effective permittivity compared to non-laminated paper. Decreasing Factors: The impregnation with 25# transformer insulating oil introduces a non-polar hydrocarbon component with a low intrinsic dielectric constant, which dilutes the overall polarizability of the composite relative to a pure polymer solid. Furthermore, the vacuum drying process removes absorbed moisture, which eliminates the high dielectric contribution typically associated with water molecules within the cellulose network. Dominant Factor: The substantial interfacial polarization arising from the complex hierarchical sandwich structure and fiber-matrix interfaces at the low measurement frequency, combined with the intrinsic dipolar moments of the amide and hydroxyl functional groups, qualitatively dominates the dielectric behavior, sustaining a higher eps despite the diluting effect of the non-polar impregnating oil and the removal of moisture."
    },
    "analysis_without_hierarchical_structure": {
