Repository: hhtrick/HHT-code

# HHT training framework

This directory contains model training, embedding precomputation, inference, article-level baselines and the curated datasets. All commands below assume that the working directory is `train_code/`.

## 3. Datasets and fixed partitions

Each main dataset is a JSON array at `dataset/{property}/{property}.json`. Entries contain source metadata, `chemical_composition`, `processing_history`, `hierarchical_structure`, `properties`, and two generated-analysis objects. Targets are stored as `properties[property]["value"]`; source metadata and target values are not predictive input fields.

| Property | Train | Validation | Test | Total |
|---|---:|---:|---:|---:|

File: train_code/dataset/eps/eps.json (part 170 of 190)
[
      "descriptive_text": "The sample consists of a three-layer composite paper fabricated using a ZQJ1-B-II papermaking machine, comprising poly(p-phenylene terephthalamide) (PPTA) synthesized from p-phenylenediamine and terephthaloyl chloride, and cellulose fibers derived from beta-D-glucose. The upper and bottom layers were formed from a mixture of PPTA fibers and wood fiber pulp dissociated at 75,000 revolutions and filtered, while the middle layer consisted of pure wood fiber pulp. These layers were stacked, laminated at 12 MPa, and dried under vacuum at 105 °C for 12 minutes, resulting in a composite with a total PPTA content of 20 wt%. Prior to characterization, the material was impregnated with dried 25# transformer insulating oil, and the dielectric constant was measured using a Novocontrol broadband dielectric spectrometer at 25 °C, 45% relative humidity, 1 V, and 50 Hz.",
      "reasoning_analysis": "Increasing Factors: The chemical composition features highly polar functional groups, specifically the hydroxyl groups in the cellulose backbone and the amide linkages in the PPTA chains, which facilitate strong dipole orientation polarization. The processing history involving lamination at 12 MPa reduces air voids, increasing the material density and effective dielectric constant compared to a porous structure. Furthermore, the multi-layer composite architecture creates numerous interfaces between PPTA, wood fiber, and oil, promoting Maxwell-Wagner-Sillars interfacial polarization, which is particularly pronounced at the low measurement frequency of 50 Hz. The testing condition of 45% relative humidity allows the hygroscopic cellulose component to absorb moisture, significantly enhancing the dielectric constant due to the high permittivity of water. Decreasing Factors: The vacuum drying step at 105 °C removes free water and volatile residues prior to impregnation, which limits the baseline moisture content and suppresses ionic conductivity contributions. Additionally, the 25# transformer insulating oil, composed primarily of non-polar or weakly polar hydrocarbons, has a lower intrinsic dielectric constant than the polar polymer fibers; impregnating the porous matrix with this oil dilutes the overall polar density relative to a solid polymer block. Dominant Factor: The high density of polar functional groups within the cellulose and PPTA components, exacerbated by the hygroscopic nature of cellulose under 45% RH testing conditions and the significant interfacial polarization effects inherent to the multi-layer composite structure at 50 Hz, qualitatively dominates the dielectric response, driving the eps higher despite the drying and oil impregnation steps."
    }
  },
  {
    "doi": "10.1002/app.46647",
    "title": "Dielectric properties of irradiated polymer/multiwalled carbon nanotube and its amino functionalized form",
    "year": 2018,
    "chemical_composition": {
      "repeat_unit_psmiles": "[*]CC(O)[*]",
      "monomers": [
        {
          "name": "Vinyl alcohol",
          "smiles": "C=CO",
          "ratio_value": null,
          "ratio_unit": null
        }
      ],
      "additives": [
        {
          "name": "2-carboxyethyl acrylate oligomers",
          "type": "additive",
          "amount_value": null,
          "amount_unit": null
        },
        {
          "name": "MWCNT-NH2",
          "type": "filler",
          "amount_value": null,
          "amount_unit": null
        },
        {
          "name": "Sodium dodecyl sulfate",
          "type": "surfactant",
          "amount_value": 0.5,
          "amount_unit": "w/v %"
        },
        {
          "name": "Glutaraldehyde",
          "type": "crosslinker",
          "amount_value": null,
          "amount_unit": null
        }
      ],
      "is_homopolymer": true
    },
    "processing_history": "10 w/v % PVA solution prepared in water at 80 °C for 6 h. CEA, MWCNT-NH2, SDS, and HCl (pH 4) added. 25% glutaraldehyde solution added, stirred 3 min. Cast on glass Petri dish, dried, washed with deionized water, dried 48 h at room temperature under vacuum. Irradiated with 100 kGy gamma ray (Co-60 source) at room temperature. Dielectric constant measured by Hioki LCR bridge (3532 Z Hi-Tester) at 1 MHz, room temperature, sandwich configuration.",
    "hierarchical_structure": "PVA (002) peak at 2θ = 19.98°. TGA shows weight loss stages at 95–110, 229–284, and 420–483 °C.",
    "properties": {
      "eps": {
        "value": [
          0.34
        ],
        "unit": null
      }
    },
    "analysis_with_hierarchical_structure": {
      "descriptive_text": "The sample consists of a polyvinyl alcohol (PVA) homopolymer matrix incorporating 2-carboxyethyl acrylate oligomers, amino-functionalized multi-walled carbon nanotubes (MWCNT-NH2), sodium dodecyl sulfate (0.5 w/v %), and glutaraldehyde. The composite was fabricated by dissolving PVA in water at 80 °C, followed by the addition of the additives and acidification to pH 4 prior to crosslinking with glutaraldehyde. The mixture was cast into films, washed with deionized water, vacuum-dried at room temperature for 48 hours, and subsequently irradiated with 100 kGy gamma rays from a Co-60 source. Structural characterization reveals a semi-crystalline morphology evidenced by the PVA (002) diffraction peak at 2θ = 19.98°, while thermogravimetric analysis indicates distinct thermal degradation stages corresponding to moisture loss and polymer decomposition.",
      "reasoning_analysis": "Increasing Factors: The presence of polar hydroxyl groups in the PVA backbone and carboxyl groups in the acrylate oligomers provides intrinsic dipole moments that enhance dielectric polarization. Additionally, the inclusion of amino-functionalized multi-walled carbon nanotubes (MWCNT-NH2) introduces conductive pathways that promote strong Maxwell-Wagner-Sillars interfacial polarization at the filler-matrix boundaries, while the ionic surfactant (SDS) may contribute to space charge accumulation. Decreasing Factors: The dual crosslinking mechanism involving glutaraldehyde and high-dose gamma irradiation significantly restricts polymer chain segmental mobility, thereby limiting dipole orientation capabilities. Furthermore, the semi-crystalline structure indicated by the XRD peak reduces the volume fraction of polarizable amorphous regions, and the washing step removes mobile ions that could otherwise contribute to conductivity and permittivity. Dominant Factor: Despite the mobility restrictions imposed by crosslinking and crystallinity, the high-aspect-ratio MWCNT-NH2 filler network is the dominant factor governing the dielectric behavior, as the microcapacitor effect and interfacial charge accumulation typically drive the permittivity magnitude significantly higher than that of the neat crosslinked polymer matrix."
    },
    "analysis_without_hierarchical_structure": {
      "descriptive_text": "The sample comprises a poly(vinyl alcohol) homopolymer matrix incorporated with 2-carboxyethyl acrylate oligomers, amine-functionalized multi-walled carbon nanotubes (MWCNT-NH2), sodium dodecyl sulfate surfactant at 0.5 w/v %, and glutaraldehyde crosslinker. Preparation involved dissolving the polymer in water at 80 °C, followed by the addition of the additives and acidification to pH 4 with HCl. After introducing the glutaraldehyde solution and stirring, the mixture was cast onto a glass Petri dish, dried, washed with deionized water, and dried under vacuum at room temperature for 48 hours. The resulting film was subsequently irradiated with 100 kGy gamma rays from a Co-60 source at room temperature, and the dielectric constant was measured using a Hioki LCR bridge at 1 MHz in a sandwich configuration.",
      "reasoning_analysis": "Increasing Factors: The presence of highly polar hydroxyl groups on the PVA backbone and carboxyl groups from the acrylate oligomers enhances dipole orientation polarization, while the ionic sodium dodecyl sulfate contributes to ionic polarization. Crucially, the inclusion of conductive MWCNT-NH2 fillers introduces strong interfacial (Maxwell-Wagner-Sillars) polarization at the filler-matrix boundaries, which significantly drives the dielectric constant upward. Decreasing Factors: The chemical crosslinking induced by glutaraldehyde and the subsequent 100 kGy gamma irradiation create a dense network structure that restricts polymer chain segmental mobility, thereby hindering the alignment of dipoles with the electric field. Additionally, the washing step with deionized water removes residual mobile ions and solvent, reducing ionic conductivity contributions to the permittivity. Dominant Factor: While the crosslinking and washing processes act to suppress polarization mechanisms by restricting mobility and removing charge carriers, the interfacial polarization generated by the conductive carbon nanotube network typically exerts the most profound qualitative influence on the dielectric constant in such nanocomposites, dominating the final eps behavior by creating microcapacitor structures that outweigh the dipolar restrictions of the crosslinked matrix."
    }
  },
  {
    "doi": "10.1002/app.46647",
    "title": "Dielectric properties of irradiated polymer/multiwalled carbon nanotube and its amino functionalized form",
    "year": 2018,
    "chemical_composition": {
      "repeat_unit_psmiles": "[*]CC(O)[*]",
      "monomers": [
        {
          "name": "Vinyl alcohol",
          "smiles": "C=CO",
          "ratio_value": null,
          "ratio_unit": null
        }
      ],
      "additives": [
        {
          "name": "2-carboxyethyl acrylate oligomers",
          "type": "additive",
          "amount_value": null,
          "amount_unit": null
        },
        {
          "name": "MWCNT",
          "type": "filler",
          "amount_value": null,
          "amount_unit": null
        },
        {
          "name": "Sodium dodecyl sulfate",
          "type": "surfactant",
          "amount_value": 0.5,
          "amount_unit": "w/v %"
        },
        {
          "name": "Glutaraldehyde",
          "type": "crosslinker",
          "amount_value": null,
          "amount_unit": null
        }
      ],
      "is_homopolymer": true
    },
    "processing_history": "10 w/v % PVA solution prepared in water at 80 °C for 6 h. CEA, MWCNT, SDS, and HCl (pH 4) added. 25% glutaraldehyde solution added, stirred 3 min. Cast on glass Petri dish, dried, washed with deionized water, dried 48 h at room temperature under vacuum. Unirradiated. Dielectric constant measured by Hioki LCR bridge (3532 Z Hi-Tester) at 1 MHz, room temperature, sandwich configuration.",
    "hierarchical_structure": "PVA (002) peak at 2θ = 19.98° intensity increased to 580 counts. SEM shows nanotubes 53–82 nm diameter inside porous matrix.",
    "properties": {
      "eps": {
        "value": [
          8.9
        ],
        "unit": null
      }
    },
    "analysis_with_hierarchical_structure": {
      "descriptive_text": "The sample comprises a polyvinyl alcohol (PVA) homopolymer matrix incorporated with 2-carboxyethyl acrylate oligomers, multi-walled carbon nanotubes (MWCNT), sodium dodecyl sulfate (SDS), and glutaraldehyde acting as a crosslinker. Preparation involved dissolving PVA in water at 80 °C, followed by the addition of the additives and acidification to pH 4 before crosslinking with a 25% glutaraldehyde solution. The resulting mixture was cast, dried, washed with deionized water, and vacuum-dried at room temperature for 48 hours. Structural analysis indicates a porous matrix embedding nanotubes with diameters between 53 and 82 nm, alongside enhanced crystallinity evidenced by an intensified PVA (002) diffraction peak at 2θ = 19.98°.",
      "reasoning_analysis": "Increasing Factors: The inclusion of multi-walled carbon nanotubes (MWCNT) introduces conductive pathways within the insulating polymer matrix, generating strong interfacial polarization (Maxwell-Wagner-Sillars effect) which significantly drives the dielectric constant upward. Additionally, the inherent hydroxyl groups on the PVA backbone contribute to dipole orientation polarization, and the ionic nature of the sodium dodecyl sulfate surfactant may further enhance charge accumulation at interfaces. Decreasing Factors: The chemical crosslinking induced by glutaraldehyde restricts the segmental mobility of the polymer chains, thereby hindering dipole alignment and reducing the dielectric constant. Furthermore, the hierarchical structure reveals increased crystallinity and a porous morphology; crystalline regions limit dipole motion compared to amorphous zones, and air voids within the porous matrix possess a negligible dielectric constant that dilutes the effective permittivity of the bulk material. Dominant Factor: While the crosslinking density, crystallinity, and porosity impose limitations on dipole mobility and effective volume, the presence of conductive MWCNTs typically exerts the most profound qualitative influence in such nanocomposites. The interfacial polarization generated at the boundaries between the conductive nanotubes and the polymer matrix is likely the dominant factor, driving the dielectric behavior more significantly than the intrinsic reducing factors of the polymer matrix structure."
    },
    "analysis_without_hierarchical_structure": {
      "descriptive_text": "The sample comprises a poly(vinyl alcohol) matrix modified with 2-carboxyethyl acrylate oligomers, multi-walled carbon nanotubes, sodium dodecyl sulfate at 0.5 w/v %, and glutaraldehyde. Preparation began with a 10 w/v % PVA solution in water heated at 80 °C for 6 hours, followed by the addition of the oligomers, nanotubes, surfactant, and HCl to adjust the pH to 4. A 25% glutaraldehyde solution was incorporated with stirring for 3 minutes before casting onto a glass Petri dish. The film was dried, washed with deionized water, and further dried for 48 hours at room temperature under vacuum without irradiation. The dielectric constant was evaluated using a Hioki LCR bridge at 1 MHz and room temperature in a sandwich configuration.",
      "reasoning_analysis": "Increasing Factors: The inherent polarity of the poly(vinyl alcohol) backbone due to hydroxyl groups and the carboxyl functionalities from the 2-carboxyethyl acrylate oligomers facilitate dipole orientation polarization. Furthermore, the inclusion of multi-walled carbon nanotubes introduces conductive-dielectric interfaces that promote Maxwell-Wagner-Sillars interfacial polarization, while the sodium dodecyl sulfate adds ionic species that can contribute to space charge accumulation. Decreasing Factors: The chemical crosslinking induced by glutaraldehyde restricts segmental chain mobility and limits dipole rotation freedom. Additionally, the processing history involving washing with deionized water and extended vacuum drying removes residual water molecules and free ions, significantly reducing contributions from moisture-related high permittivity and ionic conductivity. The measurement frequency of 1 MHz also suppresses slower polarization mechanisms. Dominant Factor: The interfacial polarization arising from the multi-walled carbon nanotube network qualitatively dominates the dielectric response by creating microcapacitor structures within the matrix, which typically yields a significant enhancement in permittivity compared to the neat polymer, despite the mobility restrictions imposed by crosslinking and the removal of moisture during processing."
    }
  },
  {
    "doi": "10.1002/app.46647",
    "title": "Dielectric properties of irradiated polymer/multiwalled carbon nanotube and its amino functionalized form",
    "year": 2018,
    "chemical_composition": {
      "repeat_unit_psmiles": "[*]CC(O)[*]",
      "monomers": [
        {
          "name": "Vinyl alcohol",
          "smiles": "C=CO",
          "ratio_value": null,
          "ratio_unit": null
        }
      ],
      "additives": [
        {
          "name": "2-carboxyethyl acrylate oligomers",
          "type": "additive",
          "amount_value": null,
          "amount_unit": null
        },
        {
          "name": "MWCNT",
          "type": "filler",
          "amount_value": null,
          "amount_unit": null
        },
        {
          "name": "Sodium dodecyl sulfate",
          "type": "surfactant",
          "amount_value": 0.5,
          "amount_unit": "w/v %"
        },
        {
          "name": "Glutaraldehyde",
          "type": "crosslinker",
          "amount_value": null,
          "amount_unit": null
        }
      ],
      "is_homopolymer": true
    },
    "processing_history": "10 w/v % PVA solution prepared in water at 80 °C for 6 h. CEA, MWCNT, SDS, and HCl (pH 4) added. 25% glutaraldehyde solution added, stirred 3 min. Cast on glass Petri dish, dried, washed with deionized water, dried 48 h at room temperature under vacuum. Irradiated with ion beam fluence 3.75 × 10^18 ions/cm² (4 keV, Argon gas). Dielectric constant measured by Hioki LCR bridge (3532 Z Hi-Tester) at 1 MHz, room temperature, sandwich configuration.",
    "hierarchical_structure": "PVA (002) peak at 2θ = 19.98°. TGA shows weight loss stages at 85–120, 235–300, and 385–450 °C.",
    "properties": {
      "eps": {
        "value": [
          0.05
        ],
        "unit": null
      }
    },
    "analysis_with_hierarchical_structure": {
      "descriptive_text": "The material system is based on a polyvinyl alcohol (PVA) homopolymer matrix reinforced with 2-carboxyethyl acrylate oligomers, multi-walled carbon nanotubes (MWCNT), and sodium dodecyl sulfate (SDS) surfactant at 0.5 w/v %, chemically crosslinked with glutaraldehyde. The composite films were fabricated by dissolving PVA in water at 80 °C, followed by the sequential addition of the additives and acidification to pH 4 with HCl prior to casting and drying. After vacuum drying at room temperature for 48 hours, the samples were subjected to Argon ion beam irradiation with a fluence of 3.75 × 10^18 ions/cm² at 4 keV. Structural characterization indicates a semi-crystalline morphology evidenced by the PVA (002) diffraction peak at 2θ = 19.98°, while thermal analysis reveals distinct weight loss stages between 85 and 450 °C. The dielectric properties were evaluated at 1 MHz and room temperature using a sandwich configuration.",
      "reasoning_analysis": "Increasing Factors: The inclusion of multi-walled carbon nanotubes (MWCNT) introduces conductive pathways and significant interfacial polarization (Maxwell-Wagner-Sillars effect) between the nanotubes and the polymer matrix, which strongly drives the dielectric constant upward. Additionally, the high density of hydroxyl groups in the PVA backbone and carboxyl groups from the acrylate oligomers provide substantial dipole orientation polarization, while the ionic nature of the SDS surfactant and defect states created by high-fluence ion beam irradiation further contribute to increased polarization responses. Decreasing Factors: The chemical crosslinking established by glutaraldehyde restricts the segmental mobility of the polymer chains, hindering the alignment of dipoles with the external electric field. Moreover, the semi-crystalline structure identified by XRD reduces the volume fraction of the amorphous phase where dipolar relaxation is most active, and the rigorous washing and vacuum drying process removes residual water, eliminating a high-permittivity component. Dominant Factor: Despite the mobility restrictions imposed by crosslinking and crystallinity, the presence of high-aspect-ratio MWCNTs combined with the structural modifications from ion beam irradiation qualitatively dominates the dielectric behavior. The extensive interfacial area and potential irradiation-induced conductive networks generate interfacial polarization mechanisms that outweigh the suppressive effects of the crosslinked network, leading to a net increase in the dielectric constant relative to the pristine polymer."
    },
    "analysis_without_hierarchical_structure": {
      "descriptive_text": "The sample comprises a poly(vinyl alcohol) homopolymer matrix modified with 2-carboxyethyl acrylate oligomers, multi-walled carbon nanotubes, sodium dodecyl sulfate at 0.5 w/v %, and glutaraldehyde. Preparation involved dissolving the polymer in water at 80 °C for 6 hours to achieve a 10 w/v % solution, followed by the addition of the additives and HCl to adjust the pH to 4. After introducing a 25% glutaraldehyde solution and stirring for 3 minutes, the mixture was cast on a glass Petri dish, dried, washed with deionized water, and vacuum dried for 48 hours at room temperature. The final film was subjected to Argon ion beam irradiation at 4 keV with a fluence of 3.75 × 10^18 ions/cm², and the dielectric constant was characterized at 1 MHz and room temperature using a sandwich configuration.",
      "reasoning_analysis": "Increasing Factors: The incorporation of multi-walled carbon nanotubes (MWCNT) introduces strong interfacial polarization (Maxwell-Wagner-Sillars effect) due to the conductivity mismatch between the nanotubes and the insulating polymer matrix, significantly driving the dielectric constant upward. Additionally, the polar hydroxyl groups of the PVA backbone and carboxyl groups from the acrylate oligomers enhance dipole polarization, while the high-fluence ion beam irradiation may induce structural defects or carbonization that further increase charge storage capacity. Decreasing Factors: The chemical crosslinking initiated by glutaraldehyde restricts polymer chain segmental mobility, limiting dipole orientation in the electric field and thereby reducing the dielectric constant. Furthermore, the washing and vacuum drying steps remove residual water and unreacted ionic species; given water's high permittivity, its elimination qualitatively lowers the overall eps. Dominant Factor: The presence of conductive MWCNT fillers combined with the high-energy ion beam irradiation qualitatively dominates the dielectric response, as the massive interfacial polarization and potential formation of micro-capacitor networks typically outweigh the restrictive effects of crosslinking and moisture removal, leading to a net increase in eps relative to the neat polymer."
    }
  },
  {
    "doi": "10.1016/j.polymer.2015.04.028",
    "title": "Benzocyclobutene/vinylphenyl-introduced polycarbosilanes with low dielectric constant, high temperature performance and photopatternability",
    "year": 2015,
    "chemical_composition": {
      "repeat_unit_psmiles": null,
      "monomers": [
        {
          "name": "4-(1-methylsilacyclobutyl) benzocyclobutene",
          "smiles": "C1Cc2cccc(c21)[Si]3(C)CCC3",
          "ratio_value": 74,
          "ratio_unit": "mol%"
        },
        {
          "name": "1-methyl-1-(4-vinylphenyl) silacyclobutane",
          "smiles": "C=Cc1ccc(cc1)[Si]2(C)CCC2",
          "ratio_value": 26,
          "ratio_unit": "mol%"
        }
      ],
      "additives": [],
      "is_homopolymer": false
    },
    "processing_history": "Synthesized by Pt-catalyzed ring-opening copolymerization in toluene/THF at 60 °C for 12 h using hydroquinone (20 mg) and chloroplatinic acid hexahydrate (20 uL), precipitated in methanol, dried. Film prepared by spin-coating 1 wt.% toluene solution on Pt/Si wafer. Cured by UV irradiation (365 nm, 2 h, ambient) followed by thermal curing (280 °C, 30 min, N2). Dielectric constant measured by HP 4284 LCR Impedance Tester at 1 MHz, Vdc = 0 V, Vac = 100 mV.",
    "hierarchical_structure": "Amorphous polymer, cross-linked structure via benzocyclobutene and vinylphenyl reactions. Surface roughness RMS 0.478 nm.",
    "properties": {
      "eps": {
        "value": [
          2.3
        ],
        "unit": null
      }
    },
    "analysis_with_hierarchical_structure": {
      "descriptive_text": "The sample comprises an amorphous copolymer synthesized from 4-(1-methylsilacyclobutyl) benzocyclobutene (74 mol%) and 1-methyl-1-(4-vinylphenyl) silacyclobutane (26 mol%). Prepared via Pt-catalyzed ring-opening copolymerization in toluene/THF at 60 °C using hydroquinone and chloroplatinic acid hexahydrate, the polymer was precipitated in methanol and dried. Thin films were fabricated by spin-coating a 1 wt.% toluene solution onto Pt/Si wafers, followed by UV irradiation at 365 nm for 2 hours and thermal curing at 280 °C for 30 minutes under N2 to establish a cross-linked network. The resulting material exhibits an amorphous, cross-linked structure with a surface roughness RMS of 0.478 nm, and dielectric properties were evaluated using an HP 4284 LCR Impedance Tester at 1 MHz.",
      "reasoning_analysis": "Increasing Factors: The presence of aromatic rings within the benzocyclobutene and vinylphenyl moieties introduces pi-electron systems that exhibit higher electronic polarizability compared to purely aliphatic structures, potentially elevating the dielectric constant. Additionally, the thermal curing process at 280 °C promotes matrix densification through cross-linking, which reduces free volume and typically correlates with an increase in permittivity. Residual ionic species from the chloroplatinic acid catalyst or hydroquinone, if not completely removed during precipitation, could also contribute to increased polarization. Decreasing Factors: The incorporation of silacyclobutane units introduces silicon atoms into the polymer backbone, where Si-C bonds possess lower polarizability than C-C bonds, intrinsically driving the dielectric constant downward. The formation of a rigid cross-linked network via benzocyclobutene ring-opening restricts segmental motion and dipole orientation, thereby reducing orientational polarization contributions. Furthermore, the high-temperature curing step facilitates the removal of residual solvents and volatiles, minimizing plasticization effects that would otherwise increase permittivity. Dominant Factor: The dominant influence arises from the intrinsic low polarizability of the silicon-containing backbone combined with the rigid, cross-linked architecture. While aromatic groups contribute to electronic polarizability, the Si-C bond characteristics and the suppression of dipole mobility due to cross-linking typically outweigh these effects, resulting in a material designed for low dielectric constant performance, stabilized by the thorough thermal curing history."
    },
    "analysis_without_hierarchical_structure": {
      "descriptive_text": "The sample comprises a copolymer synthesized from 74 mol% 4-(1-methylsilacyclobutyl) benzocyclobutene and 26 mol% 1-methyl-1-(4-vinylphenyl) silacyclobutane. Polymerization was conducted via Pt-catalyzed ring-opening copolymerization in a toluene/THF solvent mixture at 60 °C for 12 hours using chloroplatinic acid hexahydrate and hydroquinone, followed by precipitation in methanol and drying. Thin films were fabricated by spin-coating a 1 wt.% toluene solution onto a Pt/Si wafer, then subjected to UV irradiation at 365 nm for 2 hours under ambient conditions and subsequent thermal curing at 280 °C for 30 minutes under N2 atmosphere, with the dielectric constant characterized using an HP 4284 LCR Impedance Tester at 1 MHz.",
      "reasoning_analysis": "Increasing Factors: The presence of aromatic benzocyclobutene rings introduces pi-electron polarizability which inherently contributes to a higher dielectric constant compared to purely aliphatic systems. Furthermore, the thermal curing process at 280 °C induces crosslinking and network densification, reducing free volume and thereby increasing the material density which typically correlates with an elevated dielectric constant. Trace residues from the chloroplatinic acid catalyst may also remain within the matrix, potentially introducing ionic polarization mechanisms. Decreasing Factors: The backbone architecture is rich in silacyclobutane units containing Si-C bonds, which exhibit significantly lower electronic polarizability than traditional Si-O or polar functional groups, driving the dielectric constant down. The bulky cyclic structures of both monomers inhibit efficient chain packing, creating intrinsic free volume that reduces the overall polarization density. Additionally, the high-temperature thermal curing step ensures the removal of residual polar solvents and moisture, preventing their plasticizing effect which would otherwise increase the dielectric constant. Dominant Factor: The intrinsic low polarizability of the silicon-carbon backbone combined with the substantial free volume generated by the bulky cyclic monomer architecture qualitatively dominates the dielectric behavior. While thermal curing increases density, the fundamental chemical composition ensures that the reduction in polarizability and presence of free volume outweighs the densification effect, resulting in a net tendency toward a lower dielectric constant relative to dense polar polymers."
    }
  },
  {
    "doi": "10.1002/app.46647",
    "title": "Dielectric properties of irradiated polymer/multiwalled carbon nanotube and its amino functionalized form",
    "year": 2018,
    "chemical_composition": {
      "repeat_unit_psmiles": "[*]CC(O)[*]",
      "monomers": [
        {
          "name": "Vinyl alcohol",
          "smiles": "C=CO",
          "ratio_value": null,
          "ratio_unit": null
        }
      ],
      "additives": [
        {
          "name": "2-carboxyethyl acrylate oligomers",
          "type": "additive",
          "amount_value": null,
          "amount_unit": null
        },
        {
          "name": "MWCNT",
          "type": "filler",
          "amount_value": null,
          "amount_unit": null
        },
        {
          "name": "Sodium dodecyl sulfate",
          "type": "surfactant",
          "amount_value": 0.5,
          "amount_unit": "w/v %"
        },
        {
          "name": "Glutaraldehyde",
          "type": "crosslinker",
          "amount_value": null,
          "amount_unit": null
        }
      ],
      "is_homopolymer": true
    },
    "processing_history": "10 w/v % PVA solution prepared in water at 80 °C for 6 h. CEA, MWCNT, SDS, and HCl (pH 4) added. 25% glutaraldehyde solution added, stirred 3 min. Cast on glass Petri dish, dried, washed with deionized water, dried 48 h at room temperature under vacuum. Irradiated with 100 kGy gamma ray (Co-60 source) at room temperature. Dielectric constant measured by Hioki LCR bridge (3532 Z Hi-Tester) at 1 MHz, room temperature, sandwich configuration.",
    "hierarchical_structure": "PVA (002) peak at 2θ = 19.98°. TGA shows weight loss stages at 81–108, 170–289, and 437–527 °C.",
    "properties": {
      "eps": {
        "value": [
          0.21
        ],
        "unit": null
      }
    },
    "analysis_with_hierarchical_structure": {
      "descriptive_text": "The sample comprises a polyvinyl alcohol (PVA) homopolymer matrix functionalized with 2-carboxyethyl acrylate oligomers, multi-walled carbon nanotubes (MWCNT), sodium dodecyl sulfate surfactant, and glutaraldehyde crosslinker. Fabrication involved dissolving PVA in water at 80 °C, incorporating the additives under acidic conditions, crosslinking with glutaraldehyde, and casting into films which were washed, vacuum-dried, and subjected to 100 kGy gamma irradiation. Structural analysis confirms a semi-crystalline morphology indicated by the PVA (002) peak at 2θ = 19.98°, while thermal gravimetric analysis displays multiple decomposition stages consistent with the complex composite composition. The dielectric properties were evaluated at 1 MHz using a sandwich configuration.",
      "reasoning_analysis": "Increasing Factors: The inherent polarity of the polyvinyl alcohol hydroxyl groups and the carboxyl groups from the 2-carboxyethyl acrylate oligomers facilitate dipole orientation under an electric field. Furthermore, the inclusion of multi-walled carbon nanotubes introduces strong interfacial polarization (Maxwell-Wagner-Sillars effect) at the filler-matrix boundaries, while the ionic sodium dodecyl sulfate surfactant and potential residual moisture contribute to space charge accumulation, all driving the dielectric constant upward. Decreasing Factors: The chemical crosslinking induced by glutaraldehyde and the additional network formation from 100 kGy gamma irradiation significantly restrict polymer chain segmental mobility, thereby limiting dipole relaxation capabilities. Additionally, the semi-crystalline structure confirmed by XRD reduces the volume fraction of the amorphous phase where dipole orientation primarily occurs, further suppressing the dielectric constant. Dominant Factor: Despite the restrictive effects of crosslinking and crystallinity, the high aspect ratio and conductivity contrast of the multi-walled carbon nanotubes generate intense interfacial polarization that qualitatively dominates the dielectric response, leading to a net enhancement in the dielectric constant relative to the neat polymer matrix."
    },
    "analysis_without_hierarchical_structure": {
      "descriptive_text": "The sample features a poly(vinyl alcohol) homopolymer matrix modified with 2-carboxyethyl acrylate oligomers, multi-walled carbon nanotubes, sodium dodecyl sulfate, and glutaraldehyde. A 10 w/v % PVA solution was prepared in water at 80 °C for 6 hours, followed by the addition of the oligomers, nanotubes, surfactant, and HCl to reach pH 4. After introducing a 25% glutaraldehyde solution and stirring for 3 minutes, the mixture was cast on a glass Petri dish, dried, washed with deionized water, and vacuum-dried for 48 hours at room temperature. The film was finally irradiated with 100 kGy gamma rays using a Co-60 source at room temperature, and the dielectric constant was measured at 1 MHz in a sandwich configuration.",
      "reasoning_analysis": "Increasing Factors: The inclusion of multi-walled carbon nanotubes creates conductive networks that facilitate Maxwell-Wagner-Sillars interfacial polarization, while the high density of hydroxyl groups in the poly(vinyl alcohol) backbone, carboxyl groups from the acrylate oligomers, and ionic surfactant molecules enhance orientational polarization. Decreasing Factors: The crosslinking reaction initiated by glutaraldehyde and reinforced by gamma irradiation restricts segmental chain mobility, limiting dipole alignment, and the washing process removes mobile ions that could contribute to ionic conductivity. Dominant Factor: The conductive filler network qualitatively dominates the dielectric response, as the interfacial polarization effects generated at the boundaries between the multi-walled carbon nanotubes and the polar matrix typically outweigh the reduction in permittivity caused by the restricted chain mobility from crosslinking."
    }
  },
  {
    "doi": "10.1016/j.polymer.2015.04.028",
    "title": "Benzocyclobutene/vinylphenyl-introduced polycarbosilanes with low dielectric constant, high temperature performance and photopatternability",
    "year": 2015,
    "chemical_composition": {
      "repeat_unit_psmiles": null,
      "monomers": [
        {
          "name": "4-(1-methylsilacyclobutyl) benzocyclobutene",
          "smiles": "C1Cc2cccc(c21)[Si]3(C)CCC3",
          "ratio_value": 74,
          "ratio_unit": "mol%"
        },
        {
          "name": "1-methyl-1-(4-vinylphenyl) silacyclobutane",
          "smiles": "C=Cc1ccc(cc1)[Si]2(C)CCC2",
          "ratio_value": 26,
          "ratio_unit": "mol%"
        }
      ],
      "additives": [],
      "is_homopolymer": false
    },
    "processing_history": "Synthesized by Pt-catalyzed ring-opening copolymerization in toluene/THF at 60 °C for 12 h using hydroquinone (20 mg) and chloroplatinic acid hexahydrate (20 uL), precipitated in methanol, dried. Film prepared by spin-coating 1 wt.% toluene solution on Pt/Si wafer. Uncured state. Dielectric constant measured by HP 4284 LCR Impedance Tester at 1 MHz, Vdc = 0 V, Vac = 100 mV.",
    "hierarchical_structure": "Amorphous polymer, linear polycarbosilane main-chain with benzocyclobutene and vinylphenyl side groups. Surface roughness max height difference 2 nm.",
    "properties": {
      "eps": {
        "value": [
          2.6
        ],
        "unit": null
      }
    },
    "analysis_with_hierarchical_structure": {
      "descriptive_text": "The sample consists of an amorphous copolymer featuring a linear polycarbosilane main-chain substituted with benzocyclobutene and vinylphenyl side groups. The chemical composition comprises 74 mol% 4-(1-methylsilacyclobutyl) benzocyclobutene and 26 mol% 1-methyl-1-(4-vinylphenyl) silacyclobutane. Synthesis was achieved via Pt-catalyzed ring-opening copolymerization in a toluene/THF solvent system at 60 °C for 12 hours using chloroplatinic acid hexahydrate and hydroquinone, followed by precipitation in methanol and drying. Thin films were prepared by spin-coating a 1 wt.% toluene solution onto Pt/Si wafers, resulting in an uncured state with a surface roughness maximum height difference of 2 nm. The dielectric constant was subsequently characterized using an HP 4284 LCR Impedance Tester at 1 MHz with an AC voltage of 100 mV.",
      "reasoning_analysis": "Increasing Factors: The presence of aromatic benzocyclobutene and vinylphenyl moieties within the monomer units introduces high electronic polarizability due to the delocalized pi-electron systems, which intrinsically drives the dielectric constant higher compared to aliphatic structures. Additionally, the processing history involves spin-coating from a toluene solution in an uncured state, suggesting the potential retention of residual solvent molecules or polar catalyst residues (chloroplatinic acid, hydroquinone) that could contribute to dipolar or interfacial polarization, further increasing the dielectric response. Decreasing Factors: The linear polycarbosilane main-chain exhibits lower bond polarizability compared to heteroatom-rich backbones like polyimides, inherently limiting the dielectric constant. Furthermore, the methyl groups on the silacyclobutane rings are non-polar, and the amorphous, uncured structure introduces significant free volume, reducing the density of polarizable units per unit volume and thereby lowering the dielectric constant. Dominant Factor: While the polycarbosilane backbone and free volume act to suppress the dielectric constant, the high molar fraction (100%) of aromatic rings in the copolymer composition is the dominant factor enhancing electronic polarizability, establishing a dielectric response higher than standard aliphatic silicones, though the uncured processing history prevents the densification that would otherwise occur upon crosslinking."
    },
    "analysis_without_hierarchical_structure": {
      "descriptive_text": "The sample comprises a copolymer synthesized from 74 mol% 4-(1-methylsilacyclobutyl) benzocyclobutene and 26 mol% 1-methyl-1-(4-vinylphenyl) silacyclobutane. Polymerization was achieved via Pt-catalyzed ring-opening copolymerization in toluene/THF at 60 °C for 12 hours using hydroquinone and chloroplatinic acid hexahydrate, followed by methanol precipitation and drying. A film was subsequently prepared by spin-coating a 1 wt.% toluene solution onto a Pt/Si wafer in an uncured state, with the dielectric constant measured using an HP 4284 LCR Impedance Tester at 1 MHz under specified voltage conditions.",
