Repository: hhtrick/HHT-code

# HHT training framework

This directory contains model training, embedding precomputation, inference, article-level baselines and the curated datasets. All commands below assume that the working directory is `train_code/`.

## 3. Datasets and fixed partitions

Each main dataset is a JSON array at `dataset/{property}/{property}.json`. Entries contain source metadata, `chemical_composition`, `processing_history`, `hierarchical_structure`, `properties`, and two generated-analysis objects. Targets are stored as `properties[property]["value"]`; source metadata and target values are not predictive input fields.

| Property | Train | Validation | Test | Total |
|---|---:|---:|---:|---:|

File: train_code/dataset/eps/eps.json (part 171 of 190)
[
      "reasoning_analysis": "Increasing Factors: The aromatic rings present in both monomer units contribute significant electronic polarizability due to their delocalized pi-electron systems, which inherently elevates the dielectric constant relative to aliphatic polymers. Furthermore, the processing history indicates the use of polar catalysts and solvents, and since the film remains in an uncured state after spin-coating, trapped residual toluene or catalyst species like chloroplatinic acid could introduce additional dipolar polarization, further increasing the dielectric constant. Decreasing Factors: The presence of silacyclobutane structures introduces Si-C bonds into the backbone, which possess lower polarizability compared to C-C bonds, thereby driving the dielectric constant down. Additionally, the bulky cyclic motifs may disrupt efficient chain packing, increasing fractional free volume and reducing the number of polarizable units per unit volume, which serves to lower the dielectric constant. Dominant Factor: The intrinsic chemical composition dominated by the organosilicon backbone acts as the primary determinant, establishing a fundamentally low dielectric constant baseline characteristic of low-k dielectric materials, although this baseline is susceptible to upward modulation by residual polar impurities from the solution processing and uncured state."
    }
  },
  {
    "doi": "10.1016/j.apcatb.2023.122417",
    "title": "Boosting exciton dissociation and charge transfer by regulating dielectric constant in polymer carbon nitride for CO2 photoreduction",
    "year": 2023,
    "chemical_composition": {
      "repeat_unit_psmiles": null,
      "monomers": [
        {
          "name": "Melamine",
          "smiles": "NC1=NC(N)=NC(N)=N1",
          "ratio_value": null,
          "ratio_unit": null
        }
      ],
      "additives": [],
      "is_homopolymer": true
    },
    "processing_history": "Synthesized by thermal polymerization of melamine at 550 °C for 3 h. Dielectric constant measured by impedance analysis on capacitors across the entire detected frequency range.",
    "hierarchical_structure": "Graphite-like structure with bulk irregular shape.",
    "properties": {
      "eps": {
        "value": [
          8
        ],
        "unit": null
      }
    },
    "analysis_with_hierarchical_structure": {
      "descriptive_text": "This material is a melamine homopolymer synthesized via thermal polymerization at 550 °C for 3 hours, resulting in a graphite-like structure with a bulk irregular shape. Dielectric characterization was conducted using impedance analysis on capacitors across the entire detected frequency range to evaluate the permittivity.",
      "reasoning_analysis": "Increasing Factors: The nitrogen-rich triazine rings within the melamine-derived backbone possess significant electronic polarizability due to conjugated pi-systems, which inherently elevates the dielectric constant. Additionally, the bulk irregular morphology may introduce interfacial polarization effects at phase boundaries or voids, particularly at lower frequencies within the detected range. Decreasing Factors: The severe thermal treatment at 550 °C promotes extensive condensation, likely eliminating volatile polar amine groups and reducing the density of permanent dipoles capable of orientational polarization. Furthermore, the rigid graphite-like stacking restricts chain segment mobility, hindering the alignment of any remaining dipoles with the external electric field. Dominant Factor: The development of the extended conjugated graphite-like structure during thermal polymerization is the dominant factor. While the loss of flexible polar groups limits orientational contributions, the high electronic polarizability inherent to the conjugated nitrogen-carbon network establishes the primary baseline for the dielectric constant, outweighing the reduction in dipole mobility."
    },
    "analysis_without_hierarchical_structure": {
      "descriptive_text": "The sample comprises a melamine homopolymer synthesized via thermal polymerization at 550 °C for 3 h. The dielectric constant was subsequently characterized using impedance analysis on capacitors across the entire detected frequency range.",
      "reasoning_analysis": "Increasing Factors: The chemical composition features nitrogen-rich heterocyclic rings derived from melamine, where lone pair electrons on nitrogen atoms contribute to enhanced electronic polarizability. Additionally, the high-temperature processing may induce conjugation within the polymer network, potentially facilitating delocalized charge distribution that supports higher permittivity. Decreasing Factors: The thermal polymerization at 550 °C drives condensation reactions that eliminate volatile polar species such as moisture and ammonia, significantly reducing orientational dipolar contributions. Furthermore, the resulting highly crosslinked and rigid network architecture restricts segmental motion, limiting the ability of permanent dipoles to align with the applied electric field, while the absence of high-permittivity additives precludes extrinsic enhancement. Dominant Factor: The structural rigidification and reduction of mobile dipoles resulting from the high-temperature condensation process qualitatively dominate the dielectric response, constraining the orientational polarization component despite the inherent electronic polarizability of the nitrogen-containing backbone."
    }
  },
  {
    "doi": null,
    "title": "Frequency independent-dependent conductivity and dielectric properties of some ionomers",
    "year": 2005,
    "chemical_composition": {
      "repeat_unit_psmiles": "[*]CC(C)(C(=O)OC1CC(N(C1)C2CCCCC2))[*]",
      "monomers": [
        {
          "name": "3-(1-cyclohexyl) azetidinyl methacrylate",
          "smiles": "CC(=C)C(=O)OC1CC(N(C1)C2CCCCC2)",
          "ratio_value": null,
          "ratio_unit": null
        }
      ],
      "additives": [
        {
          "name": "Methyl iodide",
          "type": "modifier",
          "amount_value": 0.8,
          "amount_unit": "mL"
        }
      ],
      "is_homopolymer": true
    },
    "processing_history": "Poly(CyAMA) synthesized by free radical polymerization with AIBN in 1,4-dioxane at 70 °C for 24 h. Purified by precipitation in n-hexane. Ionomer I2 prepared by reacting poly(CyAMA) (1 g) with CH3I (0.8 mL) in THF for 15 min. Precipitated in n-hexane, washed with ethylacetate, dissolved in DMS, precipitated in ethylacetate, dried at 45 °C. Dielectric constant measured by Kilter KT8201 LC meter at 10^4 Hz, 25 °C.",
    "hierarchical_structure": "Completely amorphous nature. CH3I molecules packed almost randomly in the polymer network.",
    "properties": {
      "eps": {
        "value": [
          9.23
        ],
        "unit": null
      }
    },
    "analysis_with_hierarchical_structure": {
      "descriptive_text": "The sample comprises a completely amorphous poly(3-(1-cyclohexyl) azetidinyl methacrylate) homopolymer synthesized via free radical polymerization with AIBN in 1,4-dioxane at 70 °C. Following purification by precipitation in n-hexane, the polymer was reacted with methyl iodide in THF to prepare Ionomer I2, resulting in a hierarchical structure where CH3I molecules are packed almost randomly within the polymer network. The material underwent sequential washing and precipitation steps before being dried at 45 °C, and its dielectric constant was subsequently measured using a Kilter KT8201 LC meter at 10^4 Hz and 25 °C.",
      "reasoning_analysis": "Increasing Factors: The chemical modification with methyl iodide introduces highly polarizable iodine atoms and creates ionic species within the ionomer network, significantly enhancing electronic and interfacial polarization mechanisms which drive the eps higher. Additionally, the completely amorphous nature of the polymer reduces structural constraints on dipole orientation, allowing for greater alignment with the applied electric field compared to a crystalline counterpart. Decreasing Factors: The presence of bulky cyclohexyl and azetidinyl side groups on the methacrylate backbone introduces steric hindrance that may restrict segmental motion and dipole relaxation at the measurement frequency of 10^4 Hz. Furthermore, the random packing of modifier molecules within the network could increase packing density, potentially reducing the free volume available for dipole rotation. Dominant Factor: The introduction of highly polarizable iodine species and the ionic character derived from the methyl iodide modification qualitatively dominate the dielectric behavior, driving the eps higher despite the steric restrictions imposed by the bulky monomer side groups."
    },
    "analysis_without_hierarchical_structure": {
      "descriptive_text": "The sample comprises a poly(3-(1-cyclohexyl) azetidinyl methacrylate) homopolymer synthesized via free radical polymerization using AIBN in 1,4-dioxane at 70 °C for 24 hours. Following initial purification by precipitation in n-hexane, the polymer was chemically modified with methyl iodide in THF to prepare Ionomer I2, followed by further purification involving precipitation in n-hexane, washing with ethylacetate, dissolution in DMS, re-precipitation in ethylacetate, and final drying at 45 °C. The dielectric constant was characterized using a Kilter KT8201 LC meter at a frequency of 10^4 Hz and a temperature of 25 °C.",
      "reasoning_analysis": "Increasing Factors: The chemical modification with methyl iodide converts the tertiary amine within the azetidine side group into a quaternary ammonium salt, creating an ionomer structure. The presence of these ionic species introduces strong ion-dipole interactions and interfacial polarization mechanisms, which significantly enhance the dielectric constant. Additionally, the inherent polarity of the methacrylate ester groups contributes to dipolar polarization. Decreasing Factors: The bulky cyclohexyl and azetidine substituents on the polymer side chains introduce significant steric hindrance, which restricts segmental chain mobility and limits the ability of dipoles to align with the external electric field. Furthermore, the rigorous processing history involving multiple precipitation steps, washing with ethylacetate, and drying at 45 °C effectively removes residual polar solvents and unreacted modifiers, preventing artificial inflation of the dielectric constant by impurities. Dominant Factor: The transformation from a neutral polymer to an ionomer through quaternization is the dominant factor governing the dielectric behavior. While steric hindrance limits mobility, the introduction of ionic species fundamentally shifts the polarization mechanism to include significant ionic contributions, qualitatively resulting in a substantially higher dielectric constant compared to the unmodified precursor polymer."
    }
  },
  {
    "doi": "10.1002/app.21405",
    "title": "Novel High Dielectric Constant Nanocomposites of Polyaniline Dispersed with $\\pmb { \\gamma } \\mathbf { - } \\mathbf { F e } _ { 2 } \\mathbf { O } _ { 3 }$ Nanoparticles",
    "year": 2005,
    "chemical_composition": {
      "repeat_unit_psmiles": "[*]Nc1ccc([*])cc1",
      "monomers": [
        {
          "name": "Aniline",
          "smiles": "Nc1ccccc1",
          "ratio_value": null,
          "ratio_unit": null
        }
      ],
      "additives": [
        {
          "name": "gamma-Fe2O3 nanoparticles",
          "type": "filler",
          "amount_value": 2,
          "amount_unit": "mass %"
        }
      ],
      "is_homopolymer": true
    },
    "processing_history": "In situ polymerization of aniline (2 mL) in 1 M HCl (100 mL) at 0°C using ammonium peroxysulfate (2.3 g) with 2 mass % gamma-Fe2O3 nanoparticles. Stirred 30 min, stood 60 min. Filtered, washed, dried at 40°C. Treated with ammonia. Sample PANI-2. Dielectric constant measured by HP-4192A impedance analyzer at room temperature, 100 Hz.",
    "hierarchical_structure": "Uniform dispersion of gamma-Fe2O3 nanoparticles (25-100 nm) in amorphous PANI matrix.",
    "properties": {
      "eps": {
        "value": [
          3500
        ],
        "unit": null
      }
    },
    "analysis_with_hierarchical_structure": {
      "descriptive_text": "The sample comprises a polyaniline homopolymer composite reinforced with 2 mass % gamma-Fe2O3 nanoparticles. Synthesis was achieved through in situ oxidative polymerization of aniline in 1 M HCl at 0°C using ammonium peroxysulfate, followed by filtration, washing, and drying at 40°C, with a final treatment using ammonia. Hierarchical characterization reveals a uniform dispersion of gamma-Fe2O3 nanoparticles, sized between 25 and 100 nm, embedded within an amorphous PANI matrix. Dielectric properties were evaluated using an HP-4192A impedance analyzer at room temperature and a frequency of 100 Hz.",
      "reasoning_analysis": "Increasing Factors: The incorporation of gamma-Fe2O3 nanoparticles introduces a high-permittivity ceramic phase relative to the organic matrix, inherently raising the composite eps. Furthermore, the uniform dispersion of these nanoparticles creates extensive polymer-filler interfaces that facilitate Maxwell-Wagner-Sillars interfacial polarization, which is particularly active at the low measurement frequency of 100 Hz. The amorphous nature of the PANI matrix also allows for significant dipolar orientation polarization. Decreasing Factors: The processing history includes a treatment with ammonia, which dedopes the polyaniline by converting the conductive emeraldine salt form to the insulating emeraldine base form; this reduction in free charge carrier density diminishes the contribution of hopping conductivity to the apparent eps. Additionally, the relatively low filler loading of 2 mass % limits the formation of extensive microcapacitor networks that could otherwise drastically amplify the dielectric constant. Dominant Factor: Despite the reduction in charge carriers due to dedoping, the dominant factor influencing the eps is the strong interfacial polarization generated by the uniform dispersion of semiconductor oxide nanoparticles within the matrix. At low frequencies, the accumulation of charges at these numerous interfaces typically dictates the dielectric response, driving the eps higher relative to the neat dedoped polymer through interfacial mechanisms rather than bulk conductivity."
    },
    "analysis_without_hierarchical_structure": {
      "descriptive_text": "The sample comprises a polyaniline homopolymer composite reinforced with 2 mass % gamma-Fe2O3 nanoparticles. Synthesis was achieved through in situ polymerization of aniline in a 1 M HCl solution at 0°C using ammonium peroxysulfate as the oxidant, with the nanoparticles dispersed within the reaction medium. Following a 30-minute stirring period and 60-minute standing time, the product was filtered, washed, and dried at 40°C before undergoing a chemical treatment with ammonia. The dielectric constant was characterized using an HP-4192A impedance analyzer at room temperature and a frequency of 100 Hz.",
      "reasoning_analysis": "Increasing Factors: The incorporation of 2 mass % gamma-Fe2O3 nanoparticles introduces extensive polymer-filler interfaces within the polyaniline matrix, facilitating Maxwell-Wagner-Sillars interfacial polarization which significantly enhances the dielectric constant (eps), particularly at the low measurement frequency of 100 Hz. Additionally, the inherent polarity of the aniline repeat units contributes to dipolar polarization mechanisms. Decreasing Factors: The post-polymerization treatment with ammonia converts the conductive emeraldine salt form of polyaniline to the insulating emeraldine base form, substantially reducing the density of free charge carriers and polaronic states that typically contribute to high apparent permittivity through hopping conductivity. Furthermore, the drying process at 40°C removes residual water and solvent, eliminating their high dielectric contribution. Dominant Factor: Despite the reduction in charge carrier density from dedoping, the Maxwell-Wagner-Sillars interfacial polarization induced by the dispersion of magnetic oxide nanoparticles at the low frequency of 100 Hz qualitatively dominates the dielectric response, leading to an enhanced dielectric constant relative to a neat dedoped polyaniline sample due to charge accumulation at the heterogeneous interfaces."
    }
  },
  {
    "doi": "10.1002/app.21405",
    "title": "Novel High Dielectric Constant Nanocomposites of Polyaniline Dispersed with $\\pmb { \\gamma } \\mathbf { - } \\mathbf { F e } _ { 2 } \\mathbf { O } _ { 3 }$ Nanoparticles",
    "year": 2005,
    "chemical_composition": {
      "repeat_unit_psmiles": "[*]Nc1ccc([*])cc1",
      "monomers": [
        {
          "name": "Aniline",
          "smiles": "Nc1ccccc1",
          "ratio_value": null,
          "ratio_unit": null
        }
      ],
      "additives": [],
      "is_homopolymer": true
    },
    "processing_history": "In situ polymerization of aniline (2 mL) in 1 M HCl (100 mL) at 0°C using ammonium peroxysulfate (2.3 g). Stirred 30 min, stood 60 min. Filtered, washed, dried at 40°C. Treated with ammonia. Plain PANI (PANI-0). Dielectric constant measured by HP-4192A impedance analyzer at room temperature, 100 Hz.",
    "hierarchical_structure": "Amorphous PANI matrix.",
    "properties": {
      "eps": {
        "value": [
          18
        ],
        "unit": null
      }
    },
    "analysis_with_hierarchical_structure": {
      "descriptive_text": "The sample comprises an amorphous polyaniline (PANI) homopolymer matrix synthesized through the in situ polymerization of aniline in a 1 M HCl solution at 0°C using ammonium persulfate as the oxidant. Following a 30-minute stirring period and 60-minute standing phase, the product was filtered, washed, and dried at 40°C before undergoing ammonia treatment to produce plain PANI (PANI-0). The dielectric constant was evaluated using an HP-4192A impedance analyzer at room temperature with a measurement frequency of 100 Hz.",
      "reasoning_analysis": "Increasing Factors: The conjugated pi-electron system along the polyaniline backbone facilitates electronic polarization, which intrinsically contributes to a higher eps compared to non-conjugated polymers. Additionally, the low measurement frequency of 100 Hz allows sufficient time for interfacial polarization (Maxwell-Wagner-Sillars effect) and dipolar relaxation processes to fully respond to the applied field, thereby enhancing the observed eps. The amorphous nature of the matrix may also provide increased free volume relative to a crystalline lattice, potentially permitting greater segmental mobility for dipole orientation. Decreasing Factors: The post-synthesis treatment with ammonia neutralizes the acid dopant, converting the conductive emeraldine salt form to the insulating emeraldine base form; this dedoping process significantly reduces the density of free charge carriers and polarons, which are major contributors to high eps in conductive polymers. Furthermore, the amorphous structure introduces disorder that limits the effective conjugation length compared to ordered crystalline domains, reducing electronic delocalization. The drying step at 40°C also removes residual water and solvent, eliminating their high-dielectric contribution to the composite system. Dominant Factor: The chemical state modification induced by the ammonia treatment is the dominant factor governing the eps behavior. While the low-frequency measurement and conjugated backbone promote higher permittivity values, the dedoping process fundamentally shifts the material from a charge-carrier-dominated conductive state to a dipole-dominated insulating state, qualitatively defining the baseline eps magnitude lower than that of the doped counterpart."
    },
    "analysis_without_hierarchical_structure": {
      "descriptive_text": "The sample comprises a polyaniline homopolymer synthesized via in situ chemical oxidative polymerization. Aniline monomer was reacted in a 1 M HCl aqueous solution at 0°C using ammonium peroxysulfate as the oxidant, followed by a 30-minute stirring period and a 60-minute standing period. The resulting product was filtered, washed, and dried at 40°C, then subjected to ammonia treatment to produce plain polyaniline (PANI-0). The dielectric constant was subsequently characterized using an HP-4192A impedance analyzer at room temperature and a frequency of 100 Hz.",
      "reasoning_analysis": "Increasing Factors: The conjugated polymer backbone of polyaniline facilitates electronic polarizability, while the presence of polar imine and amine functional groups within the repeat unit promotes dipolar orientation polarization, both of which drive the eps upward. Additionally, the processing history specifies a low measurement frequency of 100 Hz, which allows sufficient time for interfacial charge accumulation and slow dipole relaxation, significantly enhancing the dielectric response. Decreasing Factors: The ammonia treatment step in the processing history serves to dedope the polymer, converting the conductive emeraldine salt form to the less conductive emeraldine base, which reduces the free charge carrier density and limits conductivity-related contributions to the eps. Furthermore, the drying process at 40°C removes residual solvent and moisture, eliminating potential ionic conduction pathways that would otherwise inflate the dielectric constant. Dominant Factor: The low-frequency measurement condition combined with the intrinsic electronic polarizability of the conjugated backbone qualitatively dominates the final eps behavior, as the mechanisms of interfacial and dipolar polarization sustained by the polymer architecture exert a stronger upward influence on the dielectric constant than the downward pressure caused by the reduction in conductivity from the ammonia dedoping treatment."
    }
  },
  {
    "doi": null,
    "title": "Frequency independent-dependent conductivity and dielectric properties of some ionomers",
    "year": 2005,
    "chemical_composition": {
      "repeat_unit_psmiles": "[*]CC(C)(C(=O)OC1CC(N(C1)C2CCCCC2))[*]",
      "monomers": [
        {
          "name": "3-(1-cyclohexyl) azetidinyl methacrylate",
          "smiles": "CC(=C)C(=O)OC1CC(N(C1)C2CCCCC2)",
          "ratio_value": null,
          "ratio_unit": null
        }
      ],
      "additives": [
        {
          "name": "Methyl iodide",
          "type": "modifier",
          "amount_value": 0.8,
          "amount_unit": "mL"
        }
      ],
      "is_homopolymer": true
    },
    "processing_history": "Poly(CyAMA) synthesized by free radical polymerization with AIBN in 1,4-dioxane at 70 °C for 24 h. Purified by precipitation in n-hexane. Ionomer I1 prepared by reacting poly(CyAMA) (1 g) with CH3I (0.8 mL) in THF for 5 min. Precipitated in n-hexane, washed with ethylacetate, dissolved in DMS, precipitated in ethylacetate, dried at 45 °C. Dielectric constant measured by Kilter KT8201 LC meter at 10^4 Hz, 25 °C.",
    "hierarchical_structure": "Completely amorphous nature. CH3I molecules packed almost randomly in the polymer network.",
    "properties": {
      "eps": {
        "value": [
          9.28
        ],
        "unit": null
      }
    },
    "analysis_with_hierarchical_structure": {
      "descriptive_text": "The sample consists of a poly(3-(1-cyclohexyl) azetidinyl methacrylate) homopolymer synthesized via free radical polymerization with AIBN in 1,4-dioxane at 70 °C for 24 hours. After purification by precipitation in n-hexane, the polymer was reacted with 0.8 mL of methyl iodide in THF for 5 minutes to prepare Ionomer I1, followed by precipitation in n-hexane, washing with ethyl acetate, dissolution in DMS, precipitation in ethyl acetate, and drying at 45 °C. The resulting material displays a completely amorphous hierarchical structure with methyl iodide molecules packed almost randomly in the polymer network, and the dielectric constant was measured by a Kilter KT8201 LC meter at 10^4 Hz and 25 °C.",
      "reasoning_analysis": "Increasing Factors: The methacrylate backbone contains polar ester groups, and the azetidine rings introduce nitrogen-based dipoles, both contributing to orientational polarization. The modification with methyl iodide introduces highly polarizable iodine species and likely creates ionic quaternary ammonium centers, which significantly enhance the dielectric response through ionic polarization and interfacial effects. Furthermore, the completely amorphous structure allows for greater segmental mobility compared to crystalline analogs, facilitating dipole alignment under the applied electric field. Decreasing Factors: The bulky cyclohexyl and azetidinyl side groups impose steric hindrance that may restrict the rotational freedom of the polar functional groups, potentially limiting the extent of polarization. Additionally, the extensive processing history involving multiple precipitation steps and washing with ethyl acetate serves to remove residual polar solvents like THF and DMS, preventing artificial inflation of the dielectric constant that would occur if these high-permittivity solvents remained. Dominant Factor: The chemical modification with methyl iodide is the dominant factor influencing the dielectric constant. The introduction of highly polarizable iodine atoms and the formation of ionic species within the network create strong local electric fields and enhance interfacial polarization mechanisms that qualitatively outweigh the steric restrictions imposed by the bulky side groups or the effects of solvent removal, leading to a significantly elevated dielectric constant relative to the unmodified polymer."
    },
    "analysis_without_hierarchical_structure": {
      "descriptive_text": "The sample consists of a homopolymer derived from 3-(1-cyclohexyl) azetidinyl methacrylate monomers, initially synthesized via free radical polymerization using AIBN as an initiator in 1,4-dioxane at 70 °C for 24 hours. Following purification by precipitation in n-hexane, the polymer was chemically modified to prepare Ionomer I1 by reacting 1 g of poly(CyAMA) with 0.8 mL of methyl iodide in THF for 5 minutes. The resulting material underwent further purification involving precipitation in n-hexane, washing with ethyl acetate, dissolution in DMS, re-precipitation in ethyl acetate, and final drying at 45 °C. The dielectric constant was subsequently characterized using a Kilter KT8201 LC meter at a frequency of 10^4 Hz and a temperature of 25 °C.",
      "reasoning_analysis": "Increasing Factors: The chemical modification using methyl iodide converts the tertiary amine within the azetidinyl side group into a quaternary ammonium salt, creating an ionomer structure that introduces strong permanent dipoles and ionic species, significantly enhancing electronic and orientational polarizability. Additionally, the polar ester linkages in the methacrylate backbone contribute to the overall dipole moment available for alignment with the electric field. Decreasing Factors: The bulky cyclohexyl and azetidinyl side groups impose steric hindrance on the polymer backbone, potentially restricting segmental mobility and limiting the ability of dipoles to align with the external field. Furthermore, the rigorous processing history involving multiple precipitation steps, washing, and drying at 45 °C is designed to remove polar residual solvents and unreacted modifier, preventing artificial elevation of the dielectric constant via solvent plasticization or excess ionic conductivity. Dominant Factor: The chemical transformation into an ionomer via quaternization is the dominant factor, as the introduction of ionic groups fundamentally alters the polarization mechanism by adding strong dipole moments and potential interfacial polarization effects that outweigh the mobility restrictions imposed by the bulky side groups or the cleaning effects of the purification process."
    }
  },
  {
    "doi": null,
    "title": "Frequency independent-dependent conductivity and dielectric properties of some ionomers",
    "year": 2005,
    "chemical_composition": {
      "repeat_unit_psmiles": "[*]CC(C)(C(=O)OC1CC(N(C1)C2CCCCC2))[*]",
      "monomers": [
        {
          "name": "3-(1-cyclohexyl) azetidinyl methacrylate",
          "smiles": "CC(=C)C(=O)OC1CC(N(C1)C2CCCCC2)",
          "ratio_value": null,
          "ratio_unit": null
        }
      ],
      "additives": [
        {
          "name": "Methyl iodide",
          "type": "modifier",
          "amount_value": 0.8,
          "amount_unit": "mL"
        }
      ],
      "is_homopolymer": true
    },
    "processing_history": "Poly(CyAMA) synthesized by free radical polymerization with AIBN in 1,4-dioxane at 70 °C for 24 h. Purified by precipitation in n-hexane. Ionomer I4 prepared by reacting poly(CyAMA) (1 g) with CH3I (0.8 mL) in THF for 60 min. Precipitated in n-hexane, washed with ethylacetate, dissolved in DMS, precipitated in ethylacetate, dried at 45 °C. Dielectric constant measured by Kilter KT8201 LC meter at 10^4 Hz, 25 °C.",
    "hierarchical_structure": "Completely amorphous nature. CH3I molecules packed almost randomly in the polymer network.",
    "properties": {
      "eps": {
        "value": [
          9.15
        ],
        "unit": null
      }
    },
    "analysis_with_hierarchical_structure": {
      "descriptive_text": "The sample is a homopolymer based on 3-(1-cyclohexyl) azetidinyl methacrylate, chemically modified with methyl iodide to form an ionomer species. Synthesis was conducted via free radical polymerization using AIBN in 1,4-dioxane at 70 °C for 24 hours, followed by purification through precipitation in n-hexane. The ionomer was subsequently prepared by reacting the polymer with 0.8 mL of methyl iodide in THF, subjected to multiple precipitation and washing steps with ethylacetate and n-hexane, dissolved in DMS, and finally dried at 45 °C. Hierarchical characterization indicates a completely amorphous nature with the methyl iodide species packed almost randomly within the polymer network, and the dielectric constant was measured using an LC meter at 10^4 Hz and 25 °C.",
      "reasoning_analysis": "Increasing Factors: The incorporation of methyl iodide introduces iodine atoms, which possess high electronic polarizability due to their large atomic radius and loosely held valence electrons, significantly enhancing the material's ability to store electrical energy. Additionally, the formation of an ionomer structure introduces ionic groups that can contribute to ionic polarization, while the completely amorphous structure provides sufficient free volume for dipole reorientation under an electric field. Decreasing Factors: The bulky cyclohexyl and azetidinyl side groups attached to the methacrylate backbone impose steric hindrance, which may restrict segmental chain mobility and limit the extent of orientational polarization. Furthermore, the extensive purification and drying history aims to remove polar solvents, potentially eliminating any extrinsic plasticization effects that could otherwise elevate the dielectric constant. Dominant Factor: The high polarizability of the iodine species and the presence of ionic functionalities within the ionomer network qualitatively dominate the dielectric behavior, overriding the restrictive steric effects of the bulky organic side groups to yield a net increase in eps relative to the unmodified polymer."
    },
    "analysis_without_hierarchical_structure": {
      "descriptive_text": "This sample comprises a homopolymer synthesized from 3-(1-cyclohexyl) azetidinyl methacrylate monomers via free radical polymerization using AIBN in 1,4-dioxane at 70 °C for 24 hours. Following initial purification by precipitation in n-hexane, the polymer was chemically modified with 0.8 mL of methyl iodide in THF to generate an ionomer structure. The final material underwent a multi-step purification process involving precipitation in n-hexane, washing with ethyl acetate, dissolution in DMS, re-precipitation in ethyl acetate, and drying at 45 °C. The dielectric constant was characterized using a Kilter KT8201 LC meter at a frequency of 10^4 Hz and a temperature of 25 °C.",
      "reasoning_analysis": "Increasing Factors: The chemical modification using methyl iodide converts tertiary amines in the azetidine rings into quaternary ammonium salts, creating an ionomer structure with strong ionic dipoles that significantly enhance orientational polarization and interfacial polarization effects. Additionally, the inherent polarity of the methacrylate ester groups and the potential presence of residual polar solvents like DMS or THF from the processing history contribute to increased dielectric response. Decreasing Factors: The bulky cyclohexyl substituents on the polymer side chains increase free volume and steric hindrance, which may impede the efficient alignment of dipoles under an applied electric field. Furthermore, the rigorous purification protocol involving multiple precipitations, washing with ethyl acetate, and drying at 45 °C is designed to remove unreacted ionic species and polar solvent residues, thereby mitigating artificial inflation of the dielectric constant. Dominant Factor: The formation of the ionomer structure via quaternization is the dominant factor, as the introduction of fixed ionic charges and associated counterions creates strong dipole moments and Maxwell-Wagner-Sillars polarization mechanisms that qualitatively outweigh the dipole-restricting effects of the bulky cyclohexyl groups or the cleaning effects of the purification process."
    }
  },
  {
    "doi": null,
    "title": "Frequency independent-dependent conductivity and dielectric properties of some ionomers",
    "year": 2005,
    "chemical_composition": {
      "repeat_unit_psmiles": "[*]CC(C)(C(=O)OC1CC(N(C1)C2CCCCC2))[*]",
      "monomers": [
        {
          "name": "3-(1-cyclohexyl) azetidinyl methacrylate",
          "smiles": "CC(=C)C(=O)OC1CC(N(C1)C2CCCCC2)",
          "ratio_value": null,
          "ratio_unit": null
        }
      ],
      "additives": [
        {
          "name": "Methyl iodide",
          "type": "modifier",
          "amount_value": 0.8,
          "amount_unit": "mL"
        }
      ],
      "is_homopolymer": true
    },
    "processing_history": "Poly(CyAMA) synthesized by free radical polymerization with AIBN in 1,4-dioxane at 70 °C for 24 h. Purified by precipitation in n-hexane. Ionomer I3 prepared by reacting poly(CyAMA) (1 g) with CH3I (0.8 mL) in THF for 30 min. Precipitated in n-hexane, washed with ethylacetate, dissolved in DMS, precipitated in ethylacetate, dried at 45 °C. Dielectric constant measured by Kilter KT8201 LC meter at 10^4 Hz, 25 °C.",
    "hierarchical_structure": "Completely amorphous nature. CH3I molecules packed almost randomly in the polymer network.",
    "properties": {
      "eps": {
        "value": [
          9.3
        ],
        "unit": null
      }
    },
    "analysis_with_hierarchical_structure": {
      "descriptive_text": "The sample is a homopolymer based on 3-(1-cyclohexyl) azetidinyl methacrylate, synthesized via free radical polymerization using AIBN in 1,4-dioxane at 70 °C for 24 hours. After purification by precipitation in n-hexane, the polymer was chemically modified with methyl iodide in THF to yield Ionomer I3, followed by washing, re-precipitation, and drying at 45 °C. The resulting material possesses a completely amorphous structure with methyl iodide species packed almost randomly within the polymer network, and the dielectric constant was measured at 10^4 Hz and 25 °C.",
      "reasoning_analysis": "Increasing Factors: The incorporation of methyl iodide, likely forming quaternary ammonium ionic groups or acting as highly polarizable embedded species, significantly enhances electronic and ionic polarization mechanisms. Additionally, the polar ester linkages in the methacrylate backbone and the completely amorphous hierarchical structure facilitate dipole alignment under an electric field, contributing to a higher dielectric constant. Decreasing Factors: The bulky cyclohexyl and azetidine side groups introduce steric hindrance that restricts segmental chain mobility, potentially limiting the extent of orientational polarization compared to less substituted methacrylates. Furthermore, the extensive washing and drying processing history removes residual polar solvents that might otherwise contribute to interfacial polarization. Dominant Factor: The introduction of iodine-containing species and the formation of an ionomer structure qualitatively dominate the dielectric behavior, as the high atomic polarizability of iodine and the presence of ionic or strongly dipolar modifiers outweigh the restrictive effects of the bulky side groups on chain mobility."
    },
    "analysis_without_hierarchical_structure": {
      "descriptive_text": "The sample comprises a poly(3-(1-cyclohexyl) azetidinyl methacrylate) homopolymer that was chemically modified to form Ionomer I3. Synthesis was achieved via free radical polymerization using AIBN in 1,4-dioxane at 70 °C for 24 hours, followed by purification through precipitation in n-hexane. The ionomer was prepared by reacting the purified polymer with 0.8 mL of methyl iodide in THF for 30 minutes, then subjected to precipitation in n-hexane, washing with ethyl acetate, dissolution in DMS, re-precipitation in ethyl acetate, and drying at 45 °C. The dielectric constant was characterized using a Kilter KT8201 LC meter at 10^4 Hz and 25 °C.",
      "reasoning_analysis": "Increasing Factors: The chemical modification involving methyl iodide converts the tertiary amine in the azetidine side group into a quaternary ammonium salt, introducing ionic species that significantly enhance ionic and interfacial polarization mechanisms. Additionally, the polar ester groups within the methacrylate backbone contribute to dipole orientation polarization, further driving the dielectric constant upward. Decreasing Factors: The presence of bulky cyclohexyl substituents imposes steric hindrance that restricts polymer chain segmental mobility, potentially limiting the alignment of dipoles with the external electric field. Furthermore, the rigorous purification steps involving precipitation and washing are designed to remove unreacted salts and polar solvent residues, which mitigates artificial inflation of the dielectric response. Dominant Factor: The formation of the ionomer structure through quaternization is the dominant factor influencing the dielectric behavior. While steric hindrance limits mobility, the introduction of fixed ionic charges and counter-ions fundamentally shifts the polarization mechanism to include strong ionic contributions, which qualitatively outweighs the dipole restrictions and results in a significantly elevated dielectric constant compared to the neutral precursor."
    }
  },
  {
    "doi": "10.1016/j.eurpolymj.2019.02.013",
    "title": "Synthesis of new poly(itaconate)s containing nitrile groups as high dipolar moment entities for the development of dipolar glass polymers with increased dielectric constant. Thermal and dielectric characterization",
    "year": 2019,
    "chemical_composition": {
      "repeat_unit_psmiles": "[*]CC(CC(=O)OC)(C(=O)OCC#N)[*]",
      "monomers": [
        {
          "name": "2-cyanoethyl methyl itaconate",
          "smiles": "COC(=O)CC(=C)C(=O)OCC#N",
          "ratio_value": null,
          "ratio_unit": null
        }
      ],
      "additives": [
        {
          "name": "AIBN",
          "type": "initiator",
          "amount_value": 0.5,
          "amount_unit": "mol%"
        }
      ],
