Repository: hhtrick/HHT-code

# HHT training framework

This directory contains model training, embedding precomputation, inference, article-level baselines and the curated datasets. All commands below assume that the working directory is `train_code/`.

## 3. Datasets and fixed partitions

Each main dataset is a JSON array at `dataset/{property}/{property}.json`. Entries contain source metadata, `chemical_composition`, `processing_history`, `hierarchical_structure`, `properties`, and two generated-analysis objects. Targets are stored as `properties[property]["value"]`; source metadata and target values are not predictive input fields.

| Property | Train | Validation | Test | Total |
|---|---:|---:|---:|---:|

File: train_code/dataset/eps/eps.json (part 172 of 190)
[
      "is_homopolymer": true
    },
    "processing_history": "Synthesized by conventional radical polymerization in bulk using AIBN (0.5 mol%) at 70 °C for 48 h. Purified by precipitation in methanol and dried at 130 °C. Films hot-pressed between gold plated electrodes (thickness 0.3-0.4 mm). Dielectric constant measured by broadband dielectric spectroscopy (Novocontrol Alpha) at 25 °C and 1 kHz.",
    "hierarchical_structure": "Amorphous",
    "properties": {
      "eps": {
        "value": [
          7.1
        ],
        "unit": null
      }
    },
    "analysis_with_hierarchical_structure": {
      "descriptive_text": "The sample consists of an amorphous homopolymer derived from 2-cyanoethyl methyl itaconate monomers. It was synthesized via conventional bulk radical polymerization initiated by 0.5 mol% AIBN at 70 °C for 48 hours, followed by purification through precipitation in methanol and drying at 130 °C. The material was fabricated into films with a thickness of 0.3-0.4 mm by hot-pressing between gold-plated electrodes, and its dielectric properties were subsequently characterized using broadband dielectric spectroscopy at 25 °C and 1 kHz.",
      "reasoning_analysis": "Increasing Factors: The chemical composition features highly polar functional groups, specifically the nitrile (cyano) moiety and ester linkages within the repeat unit, which possess large permanent dipole moments capable of orienting under an electric field. Additionally, the amorphous hierarchical structure provides sufficient free volume and segmental mobility, facilitating dipole alignment at the measurement frequency of 1 kHz, thereby enhancing the dielectric constant. Decreasing Factors: The processing history includes rigorous drying at 130 °C and precipitation, which removes residual polar solvents like methanol and moisture that could otherwise contribute to interfacial polarization or artificially inflate the dielectric constant through ionic conduction mechanisms. Furthermore, if the glass transition temperature of the poly(itaconate) backbone exceeds the measurement temperature of 25 °C, the restricted chain mobility would limit the contribution of slower relaxation modes to the total permittivity. Dominant Factor: The intrinsic polarity of the cyanoethyl side groups qualitatively dominates the dielectric behavior. While the amorphous structure enables dipole orientation and the drying process ensures intrinsic material properties are measured rather than solvent artifacts, the high dipole moment associated with the nitrile functionality is the primary determinant establishing an elevated dielectric constant relative to non-polar hydrocarbon polymers."
    },
    "analysis_without_hierarchical_structure": {
      "descriptive_text": "The sample comprises a poly(2-cyanoethyl methyl itaconate) homopolymer synthesized via conventional bulk radical polymerization using 0.5 mol% AIBN as an initiator at 70 °C for 48 hours. Post-synthesis, the material was purified by precipitation in methanol and dried at 130 °C to ensure removal of volatiles. The polymer was subsequently processed into films with a thickness of 0.3-0.4 mm by hot-pressing between gold-plated electrodes, and the dielectric constant was characterized using broadband dielectric spectroscopy at 25 °C and 1 kHz.",
      "reasoning_analysis": "Increasing Factors: The chemical composition features highly polar functional groups, specifically the nitrile (-CN) and ester (-COO-) moieties attached to the itaconate backbone, which possess large permanent dipole moments that enhance orientational polarization under an electric field. Additionally, the processing history involves hot-pressing the films between electrodes, which minimizes air voids and maximizes material density, thereby preventing the dilution of the dielectric constant by low-permittivity air pockets. Decreasing Factors: The rigorous drying step at 130 °C following methanol precipitation likely removes residual polar solvent molecules and unreacted monomers that could otherwise act as plasticizers or extrinsic polar contributors, resulting in a lower permittivity compared to a less purified sample. Furthermore, if the measurement temperature of 25 °C is below the glass transition temperature of the polymer, the restricted segmental chain mobility would limit the ability of the side-group dipoles to align with the applied field, reducing the orientational contribution to the permittivity. Dominant Factor: The intrinsic high dipole moment associated with the cyanoethyl and ester side groups is the dominant factor governing the dielectric behavior, as the chemical polarity provides the fundamental capacity for polarization that outweighs the modulating effects of processing-induced density changes or residual solvent removal."
    }
  },
  {
    "doi": "10.1002/pc.25449",
    "title": "Simultaneously enhancing the thermal conductivity and dielectric constant of BN/CF hybrid filled polypropylene/ polystyrene composites via in situ reactive processing",
    "year": 2020,
    "chemical_composition": {
      "repeat_unit_psmiles": null,
      "monomers": [
        {
          "name": "Propylene",
          "smiles": "C=CC",
          "ratio_value": 40,
          "ratio_unit": "wt%"
        },
        {
          "name": "Styrene",
          "smiles": "C=CC1=CC=CC=C1",
          "ratio_value": 60,
          "ratio_unit": "wt%"
        }
      ],
      "additives": [
        {
          "name": "Boron Nitride",
          "type": "filler",
          "amount_value": 14.5,
          "amount_unit": "wt%"
        },
        {
          "name": "Carbon Fiber",
          "type": "filler",
          "amount_value": 5,
          "amount_unit": "wt%"
        }
      ],
      "is_homopolymer": false
    },
    "processing_history": "Simple melt blending of BN, CF, commercial PS granules, and PP in Haake torque rheometer at 180 °C, 30 rpm for 8 min. Hot-pressed for test. Dielectric constant measured at 10^3 Hz.",
    "hierarchical_structure": "Random dispersion of BN and CF in PP or PS matrix. Cocontinuous PP/PS structure (40:60 wt%).",
    "properties": {
      "eps": {
        "value": [
          4.2
        ],
        "unit": null
      }
    },
    "analysis_with_hierarchical_structure": {
      "descriptive_text": "The material system consists of a cocontinuous blend of polypropylene and polystyrene with a weight ratio of 40:60, respectively, reinforced with 14.5 wt% Boron Nitride and 5 wt% Carbon Fiber fillers that are randomly dispersed throughout the matrix. The composite was fabricated via simple melt blending using a Haake torque rheometer at 180 °C and 30 rpm for 8 minutes, followed by hot-pressing to form test specimens. The dielectric constant was subsequently characterized at a frequency of 10^3 Hz.",
      "reasoning_analysis": "Increasing Factors: The incorporation of 5 wt% Carbon Fiber, a conductive filler, and 14.5 wt% Boron Nitride, a ceramic with higher intrinsic permittivity than the polymer matrix, significantly enhances the overall dielectric constant through interfacial polarization mechanisms. Additionally, the cocontinuous PP/PS structure creates extensive internal interfaces between the two polymer phases, promoting Maxwell-Wagner-Sillars polarization which further drives the permittivity upward. Decreasing Factors: The base matrix components, polypropylene and polystyrene, are non-polar hydrocarbon polymers with inherently low dielectric constants and minimal dipole orientation contributions, which acts to suppress the overall permittivity relative to polar polymer systems. Dominant Factor: The presence of conductive Carbon Fiber and high-loading ceramic Boron Nitride within a cocontinuous morphology creates a microcapacitor network and substantial interfacial area that qualitatively dominates the low intrinsic permittivity of the non-polar polymer matrix, leading to a net increase in the dielectric constant compared to the neat blend."
    },
    "analysis_without_hierarchical_structure": {
      "descriptive_text": "The sample comprises a polymer blend system consisting of 40 wt% polypropylene and 60 wt% polystyrene, compounded with 14.5 wt% boron nitride and 5 wt% carbon fiber fillers. The composite material was fabricated through simple melt blending of commercial polystyrene granules, polypropylene, and the fillers in a Haake torque rheometer at 180 °C and 30 rpm for 8 minutes, followed by hot-pressing to form test specimens. The dielectric constant was characterized at a frequency of 10^3 Hz.",
      "reasoning_analysis": "Increasing Factors: The inclusion of carbon fiber, a conductive filler with high aspect ratio, induces strong interfacial polarization (Maxwell-Wagner-Sillars effect) at the filler-matrix interface, significantly driving the dielectric constant upward. Additionally, the boron nitride filler possesses a higher intrinsic permittivity than the hydrocarbon matrix, and the immiscibility between polypropylene and polystyrene creates interphase regions that facilitate space charge accumulation, further enhancing permittivity. Decreasing Factors: The continuous polymer phase is composed of polypropylene and polystyrene, both of which are non-polar or weakly polar materials with inherently low dielectric constants, which acts to suppress the overall permittivity. Moreover, any microvoids formed during the melt blending or hot-pressing process would introduce air pockets with a dielectric constant near unity, potentially lowering the effective value. Dominant Factor: The presence of conductive carbon fiber and the multiphase morphology resulting from the immiscible blend and ceramic filler dominate the dielectric behavior by maximizing interfacial polarization effects, qualitatively leading to a higher dielectric constant compared to the unfilled polymer blend."
    }
  },
  {
    "doi": "10.1002/app.21405",
    "title": "Novel High Dielectric Constant Nanocomposites of Polyaniline Dispersed with $\\pmb { \\gamma } \\mathbf { - } \\mathbf { F e } _ { 2 } \\mathbf { O } _ { 3 }$ Nanoparticles",
    "year": 2005,
    "chemical_composition": {
      "repeat_unit_psmiles": "[*]Nc1ccc([*])cc1",
      "monomers": [
        {
          "name": "Aniline",
          "smiles": "Nc1ccccc1",
          "ratio_value": null,
          "ratio_unit": null
        }
      ],
      "additives": [
        {
          "name": "gamma-Fe2O3 nanoparticles",
          "type": "filler",
          "amount_value": 2,
          "amount_unit": "mass %"
        }
      ],
      "is_homopolymer": true
    },
    "processing_history": "In situ polymerization of aniline (2 mL) in 1 M HCl (100 mL) at 0°C using ammonium peroxysulfate (2.3 g) with 2 mass % gamma-Fe2O3 nanoparticles. Stirred 30 min, stood 60 min. Filtered, washed, dried at 40°C. Treated with ammonia. Sample PANI-2. Dielectric constant measured by HP-4192A impedance analyzer at room temperature, 1000 Hz.",
    "hierarchical_structure": "Uniform dispersion of gamma-Fe2O3 nanoparticles (25-100 nm) in amorphous PANI matrix.",
    "properties": {
      "eps": {
        "value": [
          200
        ],
        "unit": null
      }
    },
    "analysis_with_hierarchical_structure": {
      "descriptive_text": "The sample comprises a polyaniline (PANI) homopolymer matrix embedded with 2 mass % gamma-Fe2O3 nanoparticles. Synthesis was achieved via in situ polymerization of aniline in 1 M HCl at 0°C using ammonium peroxysulfate as the oxidant, with the nanoparticles introduced during the reaction phase. Following a 30-minute stirring period and 60-minute standing time, the composite was filtered, washed, and dried at 40°C before undergoing ammonia treatment to yield the final PANI-2 material. Structural characterization reveals an amorphous PANI matrix with a uniform dispersion of gamma-Fe2O3 nanoparticles ranging from 25 to 100 nm. The dielectric constant was evaluated using an HP-4192A impedance analyzer at room temperature and a frequency of 1000 Hz.",
      "reasoning_analysis": "Increasing Factors: The incorporation of gamma-Fe2O3 nanoparticles introduces a phase with inherently higher permittivity than the organic polymer matrix, directly contributing to an elevated composite eps. Furthermore, the uniform dispersion of these semiconducting nanoparticles within the amorphous PANI matrix creates extensive interfacial areas that facilitate Maxwell-Wagner-Sillars (MWS) interfacial polarization, particularly significant at the measurement frequency of 1000 Hz. The nitrogen-containing functional groups in the polyaniline backbone also provide dipolar polarization mechanisms that support dielectric storage. Decreasing Factors: The post-synthesis treatment with ammonia dedopes the polyaniline, converting it from the conductive emeraldine salt to the insulating emeraldine base form, which significantly reduces the concentration of free charge carriers and suppresses conductivity-related permittivity contributions. Additionally, the drying process at 40°C removes residual moisture and solvent, eliminating the high dielectric contribution typically associated with absorbed water. Dominant Factor: Despite the reduction in charge carriers due to dedoping, the Maxwell-Wagner-Sillars interfacial polarization generated by the uniform dispersion of gamma-Fe2O3 nanoparticles qualitatively dominates the dielectric behavior. The high surface-to-volume ratio of the 25-100 nm particles ensures sufficient interfacial charge accumulation at low frequencies to drive the eps higher relative to the neat dedoped polymer matrix."
    },
    "analysis_without_hierarchical_structure": {
      "descriptive_text": "The sample consists of a polyaniline homopolymer composite incorporating 2 mass % gamma-Fe2O3 nanoparticles. It was synthesized via in situ polymerization of aniline in 1 M HCl at 0°C using ammonium peroxysulfate as the oxidant, followed by stirring for 30 minutes and standing for 60 minutes. The resulting product was filtered, washed, and dried at 40°C, then treated with ammonia. The dielectric constant was measured using an HP-4192A impedance analyzer at room temperature and 1000 Hz.",
      "reasoning_analysis": "Increasing Factors: The incorporation of gamma-Fe2O3 nanoparticles introduces a high-permittivity inorganic phase within the polymer matrix, which enhances the overall dielectric constant (eps) through the intrinsic permittivity of the filler. Additionally, the low measurement frequency of 1000 Hz allows for significant interfacial polarization (Maxwell-Wagner-Sillars effect) to develop at the boundaries between the polyaniline and the nanoparticles, further driving the permittivity upward. Decreasing Factors: The post-synthesis treatment with ammonia converts the conductive emeraldine salt form of polyaniline into the insulating emeraldine base, significantly reducing the concentration of free charge carriers and polaronic states that would otherwise contribute to a higher dielectric constant through hopping conduction. Furthermore, the drying process at 40°C removes residual solvent and moisture, eliminating high-permittivity water molecules that could artificially inflate the measurement. Dominant Factor: While the dedoping process reduces the intrinsic conductive contribution of the polymer backbone, the interfacial polarization generated by the dispersion of gamma-Fe2O3 nanoparticles within the insulating matrix at low frequency is the dominant factor governing the final dielectric behavior, leading to an enhanced permittivity relative to the neat dedoped polymer."
    }
  },
  {
    "doi": "10.1002/app.21405",
    "title": "Novel High Dielectric Constant Nanocomposites of Polyaniline Dispersed with $\\pmb { \\gamma } \\mathbf { - } \\mathbf { F e } _ { 2 } \\mathbf { O } _ { 3 }$ Nanoparticles",
    "year": 2005,
    "chemical_composition": {
      "repeat_unit_psmiles": "[*]Nc1ccc([*])cc1",
      "monomers": [
        {
          "name": "Aniline",
          "smiles": "Nc1ccccc1",
          "ratio_value": null,
          "ratio_unit": null
        }
      ],
      "additives": [
        {
          "name": "gamma-Fe2O3 nanoparticles",
          "type": "filler",
          "amount_value": 5,
          "amount_unit": "mass %"
        }
      ],
      "is_homopolymer": true
    },
    "processing_history": "In situ polymerization of aniline (2 mL) in 1 M HCl (100 mL) at 0°C using ammonium peroxysulfate (2.3 g) with 5 mass % gamma-Fe2O3 nanoparticles. Stirred 30 min, stood 60 min. Filtered, washed, dried at 40°C. Treated with ammonia. Sample PANI-5. Dielectric constant measured by HP-4192A impedance analyzer at room temperature, low frequency (initial value).",
    "hierarchical_structure": "Uniform dispersion of gamma-Fe2O3 nanoparticles (25-100 nm) in amorphous PANI matrix.",
    "properties": {
      "eps": {
        "value": [
          4000
        ],
        "unit": null
      }
    },
    "analysis_with_hierarchical_structure": {
      "descriptive_text": "The sample consists of a polyaniline homopolymer matrix synthesized via in situ polymerization of aniline in 1 M HCl at 0°C using ammonium peroxysulfate as the oxidant. During synthesis, 5 mass % gamma-Fe2O3 nanoparticles were incorporated, followed by stirring for 30 minutes, standing for 60 minutes, filtering, washing, and drying at 40°C, with a final treatment using ammonia. The resulting material exhibits an amorphous polyaniline matrix with a uniform dispersion of gamma-Fe2O3 nanoparticles ranging from 25 to 100 nm in size. The dielectric constant was characterized using an HP-4192A impedance analyzer at room temperature under low frequency conditions.",
      "reasoning_analysis": "Increasing Factors: The incorporation of gamma-Fe2O3 nanoparticles introduces a high-permittivity ceramic phase into the organic matrix, intrinsically raising the composite dielectric constant. The uniform dispersion of these nanoparticles creates extensive polymer-filler interfaces, facilitating strong Maxwell-Wagner-Sillars interfacial polarization, which is further accentuated by the low-frequency measurement conditions that allow sufficient time for charge accumulation at these interfaces. Additionally, the amorphous nature of the PANI matrix permits greater dipolar mobility compared to a crystalline structure, contributing to polarization. Decreasing Factors: The post-synthesis treatment with ammonia dedopes the polyaniline from the conductive emeraldine salt form to the insulating emeraldine base form, significantly reducing free carrier concentration and minimizing conductivity-related permittivity contributions that are typically prominent in doped PANI at low frequencies. Furthermore, the relatively low filler loading of 5 mass % limits the formation of conductive pathways or bulk filler-dominated dielectric behavior. Dominant Factor: Despite the reduction in conductivity due to dedoping, the strong interfacial polarization arising from the uniform dispersion of high-permittivity nanoparticles within the matrix, particularly under the specified low-frequency measurement regime, qualitatively dominates the dielectric response, driving the eps higher relative to the neat dedoped polymer."
    },
    "analysis_without_hierarchical_structure": {
      "descriptive_text": "The sample comprises a polyaniline homopolymer matrix synthesized via in situ chemical oxidative polymerization of aniline in a 1 M HCl aqueous solution at 0°C using ammonium peroxysulfate as the oxidant. During the synthesis, 5 mass % gamma-Fe2O3 nanoparticles were incorporated as a filler component to form a nanocomposite. Following a 30-minute stirring period and 60-minute standing time, the resulting material was filtered, washed, and dried at 40°C, subsequently undergoing treatment with ammonia to modify its electronic state. The dielectric constant was characterized using an HP-4192A impedance analyzer at room temperature under low-frequency conditions.",
      "reasoning_analysis": "Increasing Factors: The incorporation of gamma-Fe2O3 nanoparticles introduces a high-permittivity inorganic phase that inherently possesses a higher dielectric constant than the organic polymer matrix. Additionally, the heterogeneous interface between the nanoparticles and the polyaniline matrix facilitates Maxwell-Wagner-Sillars interfacial polarization, which is significantly amplified by the low-frequency measurement conditions allowing for substantial charge accumulation at the boundaries. Decreasing Factors: The post-synthesis treatment with ammonia dedopes the polyaniline, converting the conductive emeraldine salt form to the emeraldine base form, which drastically reduces the density of free charge carriers and limits conductivity-related contributions to the permittivity. Furthermore, the drying process at 40°C removes residual moisture and solvent, eliminating high-dielectric water molecules that could otherwise inflate the measured value. Dominant Factor: The interfacial polarization mechanism induced by the dispersion of gamma-Fe2O3 nanoparticles at low frequency qualitatively dominates the dielectric behavior, driving the permittivity higher relative to a pure polymer baseline, despite the reduction in matrix conductivity caused by the ammonia dedoping treatment."
    }
  },
  {
    "doi": "10.1002/app.21405",
    "title": "Novel High Dielectric Constant Nanocomposites of Polyaniline Dispersed with $\\pmb { \\gamma } \\mathbf { - } \\mathbf { F e } _ { 2 } \\mathbf { O } _ { 3 }$ Nanoparticles",
    "year": 2005,
    "chemical_composition": {
      "repeat_unit_psmiles": "[*]Nc1ccc([*])cc1",
      "monomers": [
        {
          "name": "Aniline",
          "smiles": "Nc1ccccc1",
          "ratio_value": null,
          "ratio_unit": null
        }
      ],
      "additives": [],
      "is_homopolymer": true
    },
    "processing_history": "In situ polymerization of aniline (2 mL) in 1 M HCl (100 mL) at 0°C using ammonium peroxysulfate (2.3 g). Stirred 30 min, stood 60 min. Filtered, washed, dried at 40°C. Treated with ammonia. Plain PANI (PANI-0). Dielectric constant measured by HP-4192A impedance analyzer at room temperature, 10000 Hz.",
    "hierarchical_structure": "Amorphous PANI matrix.",
    "properties": {
      "eps": {
        "value": [
          5
        ],
        "unit": null
      }
    },
    "analysis_with_hierarchical_structure": {
      "descriptive_text": "The sample consists of a polyaniline (PANI) homopolymer synthesized via in situ chemical oxidative polymerization of aniline using ammonium peroxysulfate as the oxidant in a 1 M HCl aqueous medium at 0°C. Following a reaction period involving stirring and standing, the resulting material was filtered, washed, and dried at 40°C before undergoing ammonia treatment to yield plain PANI (PANI-0). The hierarchical structure is characterized as an amorphous PANI matrix, and the dielectric constant was evaluated using an impedance analyzer at room temperature and a frequency of 10,000 Hz.",
      "reasoning_analysis": "Increasing Factors: The conjugated pi-electron system along the polyaniline backbone provides high electronic polarizability compared to saturated aliphatic polymers, inherently driving the eps upward. Additionally, the presence of polar amine and imine nitrogen groups facilitates dipolar orientation polarization, while the amorphous hierarchical structure offers sufficient free volume for segmental motion, further enhancing dipolar contributions to the eps. Decreasing Factors: The post-synthesis treatment with ammonia converts the conductive emeraldine salt to the insulating emeraldine base (dedoping), significantly reducing the density of free charge carriers (polarons) and suppressing conductivity-related interfacial polarization that would otherwise inflate the eps. Furthermore, the drying process at 40°C removes residual moisture and solvent, eliminating the high dielectric contribution typically associated with absorbed water. Dominant Factor: The intrinsic electronic and dipolar polarizability of the conjugated polyaniline backbone qualitatively dominates the final eps behavior, as the dedoping process effectively suppresses charge carrier contributions, leaving the backbone polarization as the primary mechanism determining the permittivity at 10 kHz."
    },
    "analysis_without_hierarchical_structure": {
      "descriptive_text": "The sample comprises a polyaniline homopolymer synthesized through in situ chemical oxidative polymerization of 2 mL aniline in 100 mL of 1 M HCl aqueous solution at 0°C using 2.3 g ammonium peroxysulfate as the oxidant. The reaction mixture was stirred for 30 minutes and stood for 60 minutes, after which the product was filtered, washed, and dried at 40°C. The material was subsequently treated with ammonia to produce the dedoped form designated as Plain PANI (PANI-0), and the dielectric constant was measured using an HP-4192A impedance analyzer at room temperature and a frequency of 10000 Hz.",
      "reasoning_analysis": "Increasing Factors: The conjugated pi-electron system along the polyaniline backbone facilitates significant electronic polarization, while the presence of polar amine and imine functional groups contributes to dipolar polarization, both inherently driving the eps upward. Additionally, heterogeneities within the polymer matrix may induce interfacial polarization mechanisms that further enhance the permittivity at the measured frequency. Decreasing Factors: The processing history includes treatment with ammonia, which dedopes the polymer from the conductive emeraldine salt to the emeraldine base form, significantly reducing the concentration of free charge carriers and polarons that would otherwise contribute to high apparent permittivity via electrode polarization at low frequencies. Furthermore, the drying step at 40°C removes residual water and solvent, eliminating high-permittivity volatile components. Dominant Factor: The intrinsic electronic and dipolar polarizability of the conjugated polyaniline backbone qualitatively dominates the final eps behavior, as this structural feature establishes the fundamental capacity for charge storage and polarization, whereas the dedoping processing primarily modulates this baseline by limiting conductive losses rather than defining the primary polarization mechanism."
    }
  },
  {
    "doi": "10.1016/j.eurpolymj.2019.02.013",
    "title": "Synthesis of new poly(itaconate)s containing nitrile groups as high dipolar moment entities for the development of dipolar glass polymers with increased dielectric constant. Thermal and dielectric characterization",
    "year": 2019,
    "chemical_composition": {
      "repeat_unit_psmiles": "[*]CC(CC(=O)OCC#N)(C(=O)OCC#N)[*]",
      "monomers": [
        {
          "name": "bis(2-cyanoethyl) itaconate",
          "smiles": "N#CCOC(=O)CC(=C)C(=O)OCC#N",
          "ratio_value": null,
          "ratio_unit": null
        }
      ],
      "additives": [
        {
          "name": "AIBN",
          "type": "initiator",
          "amount_value": 1.0,
          "amount_unit": "mol%"
        }
      ],
      "is_homopolymer": true
    },
    "processing_history": "Synthesized by conventional radical polymerization in bulk using AIBN (0.5 mol% initial, 0.5 mol% added after 24 h) at 70 °C for 48 h. Purified by precipitation in methanol and dried at 130 °C. Films hot-pressed between gold plated electrodes (thickness 0.3-0.4 mm). Dielectric constant measured by broadband dielectric spectroscopy (Novocontrol Alpha) at -75 °C and 1 Hz.",
    "hierarchical_structure": "Amorphous, bimodal molecular weight distribution",
    "properties": {
      "eps": {
        "value": [
          9.5
        ],
        "unit": null
      }
    },
    "analysis_with_hierarchical_structure": {
      "descriptive_text": "The sample consists of an amorphous homopolymer of bis(2-cyanoethyl) itaconate exhibiting a bimodal molecular weight distribution. It was synthesized via conventional bulk radical polymerization at 70 °C for 48 hours using azobisisobutyronitrile (AIBN) as the initiator with a split addition protocol, followed by purification through precipitation in methanol and drying at 130 °C. The resulting material was fabricated into films with a thickness of 0.3–0.4 mm by hot-pressing between gold-plated electrodes, and the dielectric constant was characterized using broadband dielectric spectroscopy at −75 °C and 1 Hz.",
      "reasoning_analysis": "Increasing Factors: The presence of highly polar nitrile (-CN) and ester (-COO-) functional groups within the bis(2-cyanoethyl) side chains creates strong permanent dipoles, significantly enhancing orientational polarization and driving the dielectric constant upward. Additionally, the amorphous hierarchical structure lacks crystalline regions that might otherwise restrict dipole alignment, and the hot-pressing processing history ensures intimate contact with gold electrodes, minimizing interfacial air voids that would lower the effective permittivity. Decreasing Factors: The measurement temperature of −75 °C is likely below the glass transition temperature (Tg) of the polymer matrix, which restricts large-scale segmental motion (alpha relaxation) and limits the contribution of main-chain dipole reorientation to the dielectric constant. Furthermore, the bimodal molecular weight distribution may introduce heterogeneity in chain packing and free volume, potentially reducing the optimal dipole density compared to a monodisperse system. Dominant Factor: The intrinsic high dipole moment resulting from the dense concentration of cyanoethyl ester side groups is the dominant factor, establishing a significantly elevated baseline permittivity relative to non-polar polymers, although the observed value is quantitatively constrained by the glassy state imposed by the low measurement temperature which limits full dipolar mobilization."
    },
    "analysis_without_hierarchical_structure": {
      "descriptive_text": "The sample comprises a poly(bis(2-cyanoethyl) itaconate) homopolymer synthesized via conventional bulk radical polymerization initiated by azobisisobutyronitrile (AIBN) at 70 °C for 48 hours, utilizing a split initiator addition strategy to maintain radical flux. Post-synthesis, the polymer was purified by precipitation in methanol and dried at 130 °C to eliminate volatiles. The material was subsequently formed into films with a thickness of 0.3 to 0.4 mm through hot-pressing between gold-plated electrodes, and the dielectric constant was characterized using broadband dielectric spectroscopy at -75 °C and 1 Hz.",
      "reasoning_analysis": "Increasing Factors: The chemical architecture features bulky side chains containing highly polar nitrile and ester functional groups, which possess strong permanent dipole moments that significantly enhance the material's intrinsic polarizability. Furthermore, the hot-pressing processing step increases the film density, thereby maximizing the number density of these polar groups per unit volume. Decreasing Factors: The measurement temperature of -75 °C is presumably well below the glass transition temperature of the polymer, which severely restricts segmental chain mobility and inhibits the orientational alignment of the side-chain dipoles with the applied electric field. Additionally, the rigorous drying at 130 °C and methanol precipitation remove residual polar solvents or moisture that might otherwise contribute to excess permittivity through impurity-driven polarization mechanisms. Dominant Factor: While the high concentration of cyano and ester dipoles establishes a strong baseline for permittivity, the low-temperature measurement condition is the dominant factor governing the observed behavior, as it freezes segmental motion and limits the dielectric response primarily to electronic and atomic polarization rather than the full dipolar contribution."
    }
  },
  {
    "doi": "10.1002/app.21405",
    "title": "Novel High Dielectric Constant Nanocomposites of Polyaniline Dispersed with $\\pmb { \\gamma } \\mathbf { - } \\mathbf { F e } _ { 2 } \\mathbf { O } _ { 3 }$ Nanoparticles",
    "year": 2005,
    "chemical_composition": {
      "repeat_unit_psmiles": "[*]Nc1ccc([*])cc1",
      "monomers": [
        {
          "name": "Aniline",
          "smiles": "Nc1ccccc1",
          "ratio_value": null,
          "ratio_unit": null
        }
      ],
      "additives": [
        {
          "name": "gamma-Fe2O3 nanoparticles",
          "type": "filler",
          "amount_value": 10,
          "amount_unit": "mass %"
        }
      ],
      "is_homopolymer": true
    },
    "processing_history": "In situ polymerization of aniline (2 mL) in 1 M HCl (100 mL) at 0°C using ammonium peroxysulfate (2.3 g) with 10 mass % gamma-Fe2O3 nanoparticles. Stirred 30 min, stood 60 min. Filtered, washed, dried at 40°C. Treated with ammonia. Sample PANI-10. Dielectric constant measured by HP-4192A impedance analyzer at room temperature, low frequency (initial value).",
    "hierarchical_structure": "Uniform dispersion of gamma-Fe2O3 nanoparticles (25-100 nm) in amorphous PANI matrix.",
    "properties": {
      "eps": {
        "value": [
          5500
        ],
        "unit": null
      }
    },
    "analysis_with_hierarchical_structure": {
      "descriptive_text": "The sample comprises a polyaniline homopolymer matrix incorporated with 10 mass % gamma-Fe2O3 nanoparticles. It was synthesized via in situ polymerization of aniline in 1 M HCl at 0°C using ammonium peroxysulfate as the oxidant, with the nanoparticles introduced directly into the reaction mixture. Following a 30-minute stirring period and 60-minute standing time, the material was filtered, washed, dried at 40°C, and subsequently treated with ammonia. The resulting hierarchical structure exhibits a uniform dispersion of gamma-Fe2O3 nanoparticles ranging from 25 to 100 nm within an amorphous polyaniline matrix, and the dielectric constant was characterized at room temperature using an impedance analyzer at low frequency.",
      "reasoning_analysis": "Increasing Factors: The incorporation of gamma-Fe2O3 nanoparticles, which possess a higher intrinsic permittivity than the organic polymer matrix, directly contributes to a higher composite dielectric constant. Additionally, the uniform dispersion of these nanoparticles creates extensive polymer-filler interfaces, promoting strong Maxwell-Wagner-Sillars interfacial polarization due to the conductivity mismatch between the semiconducting polyaniline and the oxide filler, which significantly enhances permittivity at low frequencies. Decreasing Factors: The post-synthesis treatment with ammonia dedopes the polyaniline from the conductive emeraldine salt form to the emeraldine base form, drastically reducing the concentration of free charge carriers and polaron hopping conductivity, which lowers the conductivity-related contribution to the dielectric constant. Furthermore, the amorphous nature of the matrix may limit long-range charge delocalization compared to a highly crystalline conductive polymer structure. Dominant Factor: The Maxwell-Wagner-Sillars interfacial polarization arising from the uniform dispersion of high-permittivity gamma-Fe2O3 nanoparticles qualitatively dominates the dielectric behavior, driving the eps higher relative to the pure dedoped polymer matrix despite the reduction in intrinsic conductivity caused by the ammonia treatment."
    },
    "analysis_without_hierarchical_structure": {
      "descriptive_text": "The sample is a polyaniline homopolymer composite designated as PANI-10, incorporating 10 mass % gamma-Fe2O3 nanoparticles as a filler. It was synthesized via in situ polymerization of aniline in 1 M HCl at 0°C using ammonium peroxysulfate as the oxidant with the nanoparticles present during the reaction. Following a 30-minute stirring period and 60-minute standing time, the product was filtered, washed, and dried at 40°C before undergoing a final treatment with ammonia. The dielectric constant was characterized using an HP-4192A impedance analyzer at room temperature under low-frequency conditions.",
      "reasoning_analysis": "Increasing Factors: The inclusion of 10 mass % gamma-Fe2O3 nanoparticles introduces a high-permittivity inorganic phase that intrinsically raises the composite dielectric constant relative to the pure polymer matrix. Additionally, the heterogeneous interface between the polyaniline chains and the magnetic nanoparticles promotes strong Maxwell-Wagner-Sillars interfacial polarization, which significantly enhances the dielectric response at low frequencies. Decreasing Factors: The post-synthesis treatment with ammonia converts the polyaniline from the conductive emeraldine salt form to the insulating emeraldine base form, drastically reducing the density of free charge carriers that contribute to low-frequency permittivity. Furthermore, the drying process at 40°C removes residual water and acid molecules, eliminating their dipolar contributions to the overall dielectric constant. Dominant Factor: Although the de-doping process suppresses conductive contributions, the substantial loading of high-k gamma-Fe2O3 nanoparticles establishes interfacial polarization as the dominant mechanism governing the final eps behavior, defining the material's dielectric properties through charge accumulation at the polymer-filler boundaries rather than bulk conductivity."
    }
  },
  {
    "doi": "10.1016/j.eurpolymj.2019.02.013",
    "title": "Synthesis of new poly(itaconate)s containing nitrile groups as high dipolar moment entities for the development of dipolar glass polymers with increased dielectric constant. Thermal and dielectric characterization",
    "year": 2019,
    "chemical_composition": {
      "repeat_unit_psmiles": "[*]CC(CC(=O)OCC#N)(C(=O)OCC#N)[*]",
      "monomers": [
        {
          "name": "bis(2-cyanoethyl) itaconate",
          "smiles": "N#CCOC(=O)CC(=C)C(=O)OCC#N",
          "ratio_value": null,
          "ratio_unit": null
        }
      ],
      "additives": [
        {
          "name": "AIBN",
          "type": "initiator",
          "amount_value": 1.0,
          "amount_unit": "mol%"
        }
      ],
      "is_homopolymer": true
    },
    "processing_history": "Synthesized by conventional radical polymerization in bulk using AIBN (0.5 mol% initial, 0.5 mol% added after 24 h) at 70 °C for 48 h. Purified by precipitation in methanol and dried at 130 °C. Films hot-pressed between gold plated electrodes (thickness 0.3-0.4 mm). Dielectric constant measured by broadband dielectric spectroscopy (Novocontrol Alpha) at 25 °C and 1 kHz.",
    "hierarchical_structure": "Amorphous, bimodal molecular weight distribution",
    "properties": {
      "eps": {
        "value": [
          12.3
        ],
        "unit": null
      }
    },
    "analysis_with_hierarchical_structure": {
      "descriptive_text": "The sample is an amorphous homopolymer of bis(2-cyanoethyl) itaconate characterized by a bimodal molecular weight distribution. It was synthesized via conventional bulk radical polymerization at 70 °C for 48 hours using AIBN as the initiator, with a total loading of 1.0 mol% added in two stages to ensure conversion. Following synthesis, the polymer was purified by precipitation in methanol and dried at 130 °C before being hot-pressed into films with a thickness of 0.3–0.4 mm between gold-plated electrodes. Dielectric characterization was performed using broadband dielectric spectroscopy at 25 °C and 1 kHz.",
