Repository: hhtrick/HHT-code

# HHT training framework

This directory contains model training, embedding precomputation, inference, article-level baselines and the curated datasets. All commands below assume that the working directory is `train_code/`.

## 3. Datasets and fixed partitions

Each main dataset is a JSON array at `dataset/{property}/{property}.json`. Entries contain source metadata, `chemical_composition`, `processing_history`, `hierarchical_structure`, `properties`, and two generated-analysis objects. Targets are stored as `properties[property]["value"]`; source metadata and target values are not predictive input fields.

| Property | Train | Validation | Test | Total |
|---|---:|---:|---:|---:|

File: train_code/dataset/eps/eps.json (part 173 of 190)
[
      "reasoning_analysis": "Increasing Factors: The primary driver for elevated dielectric constant is the chemical structure of the repeat unit, which incorporates two ester linkages and two nitrile (cyano) groups per monomer. The nitrile group possesses a large permanent dipole moment, and the high density of these polar functionalities significantly enhances the orientational and electronic polarizability of the material. Additionally, the amorphous morphology allows for greater free volume compared to a crystalline analog, potentially facilitating some degree of dipolar reorientation under the applied electric field. Decreasing Factors: The bimodal molecular weight distribution suggests the presence of a low molecular weight fraction, which increases the concentration of chain ends and overall free volume, thereby reducing the number density of dipoles per unit volume. Furthermore, the thermal history involving drying at 130 °C effectively removes residual methanol and moisture; while this ensures intrinsic property measurement, it eliminates extrinsic interfacial polarization contributions from polar solvents that would otherwise artificially increase the observed dielectric constant. If the glass transition temperature exceeds the measurement temperature of 25 °C, segmental mobility would be restricted, limiting the full contribution of side-group dipoles at 1 kHz. Dominant Factor: The intrinsic high polarity conferred by the bis(2-cyanoethyl) ester side groups qualitatively dominates the dielectric behavior. While the bimodal distribution and drying process modulate the dipole density and eliminate extrinsic effects, the presence of multiple strong dipoles per repeat unit ensures a significantly higher dielectric constant compared to non-polar polyolefins or polymers lacking nitrile functionalities."
    },
    "analysis_without_hierarchical_structure": {
      "descriptive_text": "The sample comprises a poly(bis(2-cyanoethyl) itaconate) homopolymer synthesized via conventional bulk radical polymerization initiated by AIBN at 70 °C for 48 hours, with a secondary initiator addition at 24 hours to maintain radical flux. Following synthesis, the polymer was purified by precipitation in methanol and dried at 130 °C to eliminate residual volatiles. For dielectric characterization, the material was fabricated into films with a thickness of 0.3 to 0.4 mm by hot-pressing between gold-plated electrodes, and the dielectric constant was subsequently measured using broadband dielectric spectroscopy at 25 °C and 1 kHz.",
      "reasoning_analysis": "Increasing Factors: The chemical composition features bis(2-cyanoethyl) itaconate repeat units containing highly polar nitrile and ester functional groups, which possess large permanent dipole moments that facilitate strong orientational polarization under an applied electric field, inherently driving the eps upward. Additionally, the processing history involves hot-pressing the sample into dense films between electrodes, which minimizes void content and air pockets that would otherwise lower the effective permittivity of the bulk material. Decreasing Factors: The purification steps involving methanol precipitation and high-temperature drying at 130 °C effectively remove residual polar solvents and unreacted monomers that could contribute to ionic conduction or excess dipolar relaxation, thereby preventing an artificial inflation of the eps. Furthermore, the high molecular weight typically associated with bulk radical polymerization may increase chain entanglement density, potentially restricting the segmental mobility required for optimal dipole alignment compared to lower molecular weight species. Dominant Factor: The intrinsic high dipole moment density provided by the cyanoethyl ester side groups on the polymer backbone is the dominant factor, as the fundamental chemical polarity of the repeat units establishes a high baseline permittivity that outweighs the moderating effects of purification and chain entanglement."
    }
  },
  {
    "doi": "10.1016/j.eurpolymj.2019.02.013",
    "title": "Synthesis of new poly(itaconate)s containing nitrile groups as high dipolar moment entities for the development of dipolar glass polymers with increased dielectric constant. Thermal and dielectric characterization",
    "year": 2019,
    "chemical_composition": {
      "repeat_unit_psmiles": "[*]CC(CC(=O)OC)(C(=O)OC)[*]",
      "monomers": [
        {
          "name": "dimethyl itaconate",
          "smiles": "COC(=O)CC(=C)C(=O)OC",
          "ratio_value": null,
          "ratio_unit": null
        }
      ],
      "additives": [],
      "is_homopolymer": true
    },
    "processing_history": "Synthesis details not provided in experimental section (control polymer from previous work). Films hot-pressed between gold plated electrodes. Dielectric constant measured by broadband dielectric spectroscopy (Novocontrol Alpha) at -50 °C and 1 Hz.",
    "hierarchical_structure": "Not specified",
    "properties": {
      "eps": {
        "value": [
          3.6
        ],
        "unit": null
      }
    },
    "analysis_with_hierarchical_structure": {
      "descriptive_text": "The sample comprises a poly(dimethyl itaconate) homopolymer derived from dimethyl itaconate monomers. The material was processed into films via hot-pressing between gold-plated electrodes to facilitate electrical contact for characterization. Dielectric properties were evaluated using broadband dielectric spectroscopy with a Novocontrol Alpha analyzer at a temperature of -50 °C and a frequency of 1 Hz, utilizing a control polymer sourced from prior experimental work.",
      "reasoning_analysis": "Increasing Factors: The chemical composition incorporates two ester groups per repeat unit, creating a high density of permanent dipoles that enhance orientational polarization and intrinsically drive the dielectric constant upward. Additionally, the low measurement frequency of 1 Hz allows sufficient time for slower dipolar relaxation processes to align with the field, contributing to a higher observed permittivity. Decreasing Factors: The measurement temperature of -50 °C is likely below the glass transition temperature, which restricts segmental chain mobility and freezes out significant contributions from main-chain dipolar relaxation. Furthermore, the hot-pressing processing history may increase film density and reduce free volume, potentially limiting the spatial rearrangement of dipoles required for polarization. Dominant Factor: While the low temperature and densification from hot-pressing suppress dipolar mobility, the intrinsic high polarity of the dimethyl itaconate backbone qualitatively dominates the final behavior, ensuring a dielectric constant significantly elevated above non-polar standards despite the glassy state constraints."
    },
    "analysis_without_hierarchical_structure": {
      "descriptive_text": "The sample consists of a poly(dimethyl itaconate) homopolymer without any additional additives or fillers. The material was processed into films by hot-pressing between gold-plated electrodes to ensure proper contact for electrical characterization. The dielectric constant was subsequently determined using broadband dielectric spectroscopy via a Novocontrol Alpha analyzer, specifically conducting measurements at a frequency of 1 Hz and a temperature of -50 °C.",
      "reasoning_analysis": "Increasing Factors: The chemical structure features two ester functional groups per repeat unit, which possess significant permanent dipole moments that enhance orientational polarizability relative to non-polar hydrocarbon polymers. Additionally, the hot-pressing processing history likely increases material density and ensures intimate contact with the gold electrodes, minimizing interfacial voids that would otherwise lower the effective measured permittivity. The low measurement frequency of 1 Hz allows slower dipolar relaxation processes sufficient time to align with the electric field, maximizing the contributory polarization at the given temperature. Decreasing Factors: The measurement temperature of -50 °C is substantially below the typical glass transition temperature of poly(dimethyl itaconate), resulting in a frozen glassy state where main chain segmental motions are inhibited, thereby suppressing the alpha relaxation contribution to permittivity. Furthermore, the absence of high-permittivity additives or plasticizers limits the dielectric response to the intrinsic properties of the polymer matrix without external enhancement. Dominant Factor: While the polar ester groups provide the fundamental mechanism for dipolar polarization, the thermal processing and measurement condition at -50 °C qualitatively dominates the final eps behavior by restricting dipole mobility to local side-group motions rather than large-scale segmental rearrangements, thereby capping the permittivity at a value governed by the glassy state dynamics."
    }
  },
  {
    "doi": "10.1002/pc.25449",
    "title": "Simultaneously enhancing the thermal conductivity and dielectric constant of BN/CF hybrid filled polypropylene/ polystyrene composites via in situ reactive processing",
    "year": 2020,
    "chemical_composition": {
      "repeat_unit_psmiles": null,
      "monomers": [
        {
          "name": "Propylene",
          "smiles": "C=CC",
          "ratio_value": 40,
          "ratio_unit": "wt%"
        },
        {
          "name": "Styrene",
          "smiles": "C=CC1=CC=CC=C1",
          "ratio_value": 60,
          "ratio_unit": "wt%"
        }
      ],
      "additives": [
        {
          "name": "Boron Nitride",
          "type": "filler",
          "amount_value": 14.5,
          "amount_unit": "wt%"
        },
        {
          "name": "Carbon Fiber",
          "type": "filler",
          "amount_value": 18,
          "amount_unit": "wt%"
        }
      ],
      "is_homopolymer": false
    },
    "processing_history": "Simple melt blending of BN, CF, commercial PS granules, and PP in Haake torque rheometer at 180 °C, 30 rpm for 8 min. Hot-pressed for test. Dielectric constant measured at 10^3 Hz.",
    "hierarchical_structure": "Random dispersion of BN and CF in PP or PS matrix. Cocontinuous PP/PS structure (40:60 wt%).",
    "properties": {
      "eps": {
        "value": [
          6.9
        ],
        "unit": null
      }
    },
    "analysis_with_hierarchical_structure": {
      "descriptive_text": "The sample comprises a polypropylene/polystyrene (PP/PS) blend with a weight composition of 40:60, reinforced with 14.5 wt% Boron Nitride and 18 wt% Carbon Fiber fillers. Fabrication involved simple melt blending of the components in a Haake torque rheometer at 180 °C and 30 rpm for 8 minutes, followed by hot-pressing to produce test specimens. Hierarchical characterization indicates a cocontinuous PP/PS phase structure with a random dispersion of the Boron Nitride and Carbon Fiber additives within the matrix, and the dielectric constant was measured at a frequency of 10^3 Hz.",
      "reasoning_analysis": "Increasing Factors: The inclusion of 18 wt% Carbon Fiber introduces conductive pathways within the insulating polymer matrix, generating strong interfacial polarization (Maxwell-Wagner-Sillars effect) and microcapacitor phenomena that substantially raise the dielectric constant. The 14.5 wt% Boron Nitride filler also possesses a higher intrinsic permittivity than the base polymers, contributing to an upward shift, while the cocontinuous morphology increases the interfacial area between immiscible polymer phases, further enhancing polarization. Additionally, the low measurement frequency of 10^3 Hz permits full contribution from slow interfacial polarization mechanisms. Decreasing Factors: The 40 wt% Polypropylene content consists of non-polar chains with a very low intrinsic dielectric constant, which dilutes the overall permittivity of the composite relative to a pure polystyrene or high-k polymer system. Furthermore, any agglomeration resulting from the random dispersion of fillers during melt blending could reduce the effective interfacial area compared to a perfectly exfoliated network, potentially limiting the maximum achievable polarization. Dominant Factor: The high loading of conductive Carbon Fiber is the qualitatively dominant factor influencing the dielectric constant. The formation of conductive networks and the associated giant interfacial polarization at the fiber-matrix interface overwhelmingly dictate the dielectric response, superseding the low permittivity baseline of the PP/PS blend and the dilution effects of the polypropylene phase."
    },
    "analysis_without_hierarchical_structure": {
      "descriptive_text": "The sample comprises a composite blend containing 40 wt% polypropylene and 60 wt% polystyrene components, reinforced with 14.5 wt% boron nitride and 18 wt% carbon fiber fillers. Fabrication involved simple melt blending of commercial polystyrene granules, polypropylene, and the fillers in a Haake torque rheometer at 180 °C and 30 rpm for 8 minutes, followed by hot-pressing to form test specimens. The dielectric constant was subsequently measured at a frequency of 10^3 Hz.",
      "reasoning_analysis": "Increasing Factors: The incorporation of 18 wt% carbon fiber introduces conductive elements within the insulating matrix, generating strong interfacial polarization effects that are particularly active at the low measurement frequency of 10^3 Hz. Additionally, the 14.5 wt% boron nitride filler possesses a higher intrinsic permittivity than the polymer components, contributing to an overall increase through the rule of mixtures. Decreasing Factors: The matrix consists of polypropylene and polystyrene, both non-polar hydrocarbons with inherently low dielectric constants, which act to suppress the overall permittivity relative to the filler content. Furthermore, potential micro-voids formed during melt blending or hot-pressing could introduce air pockets with unity permittivity, slightly lowering the effective bulk value. Dominant Factor: The high loading of conductive carbon fiber is the qualitatively dominant factor; the massive interfacial polarization at the conductive filler-insulator interface outweighs the low permittivity baseline of the PP/PS matrix, driving the dielectric constant significantly upward."
    }
  },
  {
    "doi": "10.1002/pc.25449",
    "title": "Simultaneously enhancing the thermal conductivity and dielectric constant of BN/CF hybrid filled polypropylene/ polystyrene composites via in situ reactive processing",
    "year": 2020,
    "chemical_composition": {
      "repeat_unit_psmiles": null,
      "monomers": [
        {
          "name": "Propylene",
          "smiles": "C=CC",
          "ratio_value": 40,
          "ratio_unit": "wt%"
        },
        {
          "name": "Styrene",
          "smiles": "C=CC1=CC=CC=C1",
          "ratio_value": 60,
          "ratio_unit": "wt%"
        }
      ],
      "additives": [
        {
          "name": "Boron Nitride",
          "type": "filler",
          "amount_value": 14.5,
          "amount_unit": "wt%"
        },
        {
          "name": "Carbon Fiber",
          "type": "filler",
          "amount_value": 14,
          "amount_unit": "wt%"
        }
      ],
      "is_homopolymer": false
    },
    "processing_history": "Simple melt blending of BN, CF, commercial PS granules, and PP in Haake torque rheometer at 180 °C, 30 rpm for 8 min. Hot-pressed for test. Dielectric constant measured at 10^3 Hz.",
    "hierarchical_structure": "Random dispersion of BN and CF in PP or PS matrix. Cocontinuous PP/PS structure (40:60 wt%).",
    "properties": {
      "eps": {
        "value": [
          6.3
        ],
        "unit": null
      }
    },
    "analysis_with_hierarchical_structure": {
      "descriptive_text": "The sample comprises a cocontinuous polypropylene/polystyrene (PP/PS) blend with a 40:60 weight ratio, incorporated with 14.5 wt% Boron Nitride and 14 wt% Carbon Fiber fillers. Fabrication involved simple melt blending of the commercial polymer granules and fillers in a Haake torque rheometer at 180 °C and 30 rpm for 8 minutes, followed by hot-pressing to form the test specimen. The resulting hierarchical structure features a random dispersion of BN and CF within the cocontinuous polymer matrix, and the dielectric constant (eps) was characterized at a frequency of 10^3 Hz.",
      "reasoning_analysis": "Increasing Factors: The inclusion of 14 wt% Carbon Fiber, a highly conductive filler, significantly enhances the eps through the formation of microcapacitor structures and strong interfacial polarization (Maxwell-Wagner-Sillars effect) at the filler-matrix boundaries. Additionally, the cocontinuous morphology of the PP/PS blend increases the overall interfacial area between phases, further promoting interfacial polarization contributions at the measurement frequency of 10^3 Hz. Decreasing Factors: The inherent non-polar nature of both the polypropylene and polystyrene matrices results in a low baseline eps due to the lack of permanent dipoles. Furthermore, the Boron Nitride filler, while having a higher permittivity than the polymers, is electrically insulating compared to the carbon fiber, thereby diluting the conductive network effect slightly relative to a pure carbon fiber composite. Dominant Factor: The high loading of conductive Carbon Fiber qualitatively dominates the dielectric behavior; despite the low-permittivity polymer matrix, the interfacial polarization mechanisms and potential proximity to the percolation threshold induced by the carbon fiber network drive the overall eps significantly higher than that of the neat polymer blend."
    },
    "analysis_without_hierarchical_structure": {
      "descriptive_text": "The sample comprises a polymer blend matrix consisting of 40 wt% polypropylene and 60 wt% polystyrene, reinforced with 14.5 wt% boron nitride and 14 wt% carbon fiber fillers. The composite was fabricated via simple melt blending of commercial polystyrene granules, polypropylene, and the respective fillers in a Haake torque rheometer at 180 °C and 30 rpm for 8 minutes, followed by hot-pressing to form test specimens. The dielectric constant was subsequently characterized at a frequency of 10^3 Hz.",
      "reasoning_analysis": "Increasing Factors: The incorporation of 14 wt% carbon fiber introduces conductive pathways and high aspect ratio interfaces that promote strong interfacial polarization (Maxwell-Wagner-Sillars effect), particularly at the low measurement frequency of 10^3 Hz, which drastically elevates the eps. Additionally, the 14.5 wt% boron nitride filler possesses a higher intrinsic dielectric constant than the polymer matrix, and the hot-pressing processing step minimizes air voids (which have a permittivity of ~1), thereby increasing the effective bulk eps. Decreasing Factors: The continuous polymer matrix consists of polypropylene and polystyrene, both of which are non-polar hydrocarbons with inherently low dipole moments and low intrinsic dielectric constants, acting to suppress the overall eps relative to polar polymer systems. Dominant Factor: Despite the low permittivity of the PP/PS matrix, the high loading of conductive carbon fiber combined with the low-frequency measurement condition creates significant interfacial charge accumulation that qualitatively dominates the dielectric response, driving the eps upward relative to the unfilled polymer blend."
    }
  },
  {
    "doi": "10.1016/j.surfin.2020.100807",
    "title": "Interface design and dielectric response behavior of SiO2/PB composites with low dielectric constant and ultra-low dielectric loss",
    "year": 2021,
    "chemical_composition": {
      "repeat_unit_psmiles": "[*]CC(C=C)[*]",
      "monomers": [
        {
          "name": "1,3-Butadiene",
          "smiles": "C=CC=C",
          "ratio_value": null,
          "ratio_unit": null
        }
      ],
      "additives": [
        {
          "name": "SiO2 (amino-modified)",
          "type": "filler",
          "amount_value": 35,
          "amount_unit": "wt%"
        },
        {
          "name": "SEBS",
          "type": "compatibilizer",
          "amount_value": null,
          "amount_unit": null
        },
        {
          "name": "DCP",
          "type": "crosslinker",
          "amount_value": null,
          "amount_unit": null
        }
      ],
      "is_homopolymer": true
    },
    "processing_history": "PB, SEBS, DCP dissolved in cyclohexane at 60 °C. SiO2 added via mechanical mixing. Solvent evaporated at 80 °C. Cured at 180 °C for 2 h. Dielectric constant measured by RF impedance analyzer (Agilent, E4491A) at 5 MHz.",
    "hierarchical_structure": "Amino-modified SiO2 individually dispersed in PB matrix. Strong van der Waals force between amino-modified SiO2 and PB matrix.",
    "properties": {
      "eps": {
        "value": [
          2.6
        ],
        "unit": null
      }
    },
    "analysis_with_hierarchical_structure": {
      "descriptive_text": "The sample comprises a polybutadiene homopolymer matrix reinforced with 35 wt% amino-modified SiO2 filler, along with SEBS compatibilizer and DCP crosslinker additives. Preparation involved dissolving the polymer and additives in cyclohexane at 60 °C, followed by mechanical mixing of the SiO2, solvent evaporation at 80 °C, and thermal curing at 180 °C for 2 hours. Hierarchical analysis confirms the individual dispersion of amino-modified SiO2 within the matrix, stabilized by strong van der Waals forces at the interface, and the dielectric constant was characterized using an RF impedance analyzer at 5 MHz.",
      "reasoning_analysis": "Increasing Factors: The addition of 35 wt% SiO2 filler elevates the dielectric constant due to the higher intrinsic permittivity of silica compared to the non-polar polybutadiene matrix. The amino modification on the filler surface introduces polar functional groups that enhance dipolar polarization, while the heterogeneous interface facilitates Maxwell-Wagner-Sillars interfacial polarization at the measurement frequency. Decreasing Factors: The polybutadiene matrix is inherently non-polar, providing a low baseline permittivity. Furthermore, the thermal curing process induces crosslinking which restricts segmental chain mobility, limiting dipole orientation, and the strong interfacial van der Waals forces create a bound polymer layer with reduced polarizability. Dominant Factor: The high loading fraction and surface polarity of the amino-modified silica filler qualitatively dominate the dielectric response, as the interfacial and filler contributions outweigh the mobility restrictions imposed by the crosslinked non-polar matrix."
    },
    "analysis_without_hierarchical_structure": {
      "descriptive_text": "The sample comprises a polybutadiene homopolymer matrix reinforced with 35 wt% amino-modified SiO2 filler. To facilitate dispersion and interfacial adhesion, SEBS was employed as a compatibilizer alongside dicumyl peroxide (DCP) as a crosslinking agent. The composite fabrication involved dissolving the polybutadiene, SEBS, and DCP in cyclohexane at 60 °C, followed by the mechanical incorporation of the SiO2 filler. Subsequent solvent evaporation at 80 °C and thermal curing at 180 °C for 2 hours ensured crosslinking and solvent removal. The dielectric constant was characterized using an RF impedance analyzer at a frequency of 5 MHz.",
      "reasoning_analysis": "Increasing Factors: The incorporation of 35 wt% SiO2 filler introduces an inorganic phase with a higher intrinsic permittivity compared to the polybutadiene matrix, directly elevating the bulk dielectric constant. Furthermore, the amino modification on the silica surface introduces polar functional groups capable of orientational polarization, while the SEBS compatibilizer enhances filler dispersion, increasing the interfacial area and potentially amplifying Maxwell-Wagner-Sillars interfacial polarization effects. Decreasing Factors: The polybutadiene backbone is inherently non-polar, establishing a low permittivity baseline for the continuous phase. Additionally, the thermal curing process induced by DCP creates a crosslinked network that restricts segmental chain mobility, potentially limiting dipolar relaxation contributions, and any residual micro-voids from solvent evaporation would lower the effective permittivity due to the low dielectric constant of air. Dominant Factor: The high loading fraction and intrinsic polar nature of the amino-modified SiO2 filler qualitatively dominate the dielectric behavior, as the volume contribution of the higher-permittivity inorganic phase typically overwhelms the low-permittivity characteristics of the non-polar polymer matrix in such composite systems."
    }
  },
  {
    "doi": "10.1002/pc.25449",
    "title": "Simultaneously enhancing the thermal conductivity and dielectric constant of BN/CF hybrid filled polypropylene/ polystyrene composites via in situ reactive processing",
    "year": 2020,
    "chemical_composition": {
      "repeat_unit_psmiles": null,
      "monomers": [
        {
          "name": "Propylene",
          "smiles": "C=CC",
          "ratio_value": 40,
          "ratio_unit": "wt%"
        },
        {
          "name": "Styrene",
          "smiles": "C=CC1=CC=CC=C1",
          "ratio_value": 60,
          "ratio_unit": "wt%"
        }
      ],
      "additives": [
        {
          "name": "Boron Nitride",
          "type": "filler",
          "amount_value": 14.5,
          "amount_unit": "wt%"
        },
        {
          "name": "Carbon Fiber",
          "type": "filler",
          "amount_value": 14,
          "amount_unit": "wt%"
        },
        {
          "name": "Dicumyl Peroxide",
          "type": "initiator",
          "amount_value": null,
          "amount_unit": null
        }
      ],
      "is_homopolymer": false
    },
    "processing_history": "In situ reactive processing: BN and CF mixed with styrene and DCP, polymerized with PS granules in Haake torque rheometer at 180 °C, 30 rpm for 8 min, then melt blended with PP. Hot-pressed for test. Dielectric constant measured at 10^3 Hz.",
    "hierarchical_structure": "Selective localization of BN and CF in PS phase. Cocontinuous PP/PS structure (40:60 wt%).",
    "properties": {
      "eps": {
        "value": [
          6.4
        ],
        "unit": null
      }
    },
    "analysis_with_hierarchical_structure": {
      "descriptive_text": "The sample comprises a cocontinuous polypropylene/polystyrene (PP/PS) blend with a weight ratio of 40:60, composite-filled with 14.5 wt% Boron Nitride and 14 wt% Carbon Fiber. Fabricated via in situ reactive processing, the fillers were initially mixed with styrene and dicumyl peroxide, polymerized with polystyrene granules in a Haake torque rheometer at 180 °C and 30 rpm for 8 minutes, and subsequently melt blended with polypropylene before being hot-pressed for testing. The resulting hierarchical structure features selective localization of the Boron Nitride and Carbon Fiber within the polystyrene phase, and the dielectric constant was characterized at a frequency of 10^3 Hz.",
      "reasoning_analysis": "Increasing Factors: The incorporation of conductive Carbon Fiber introduces significant interfacial polarization (Maxwell-Wagner-Sillars effect) and microcapacitor structures, which drastically elevate the eps, especially at the low measurement frequency of 10^3 Hz. Additionally, the Boron Nitride filler possesses a higher intrinsic permittivity than the polymer matrix, and the selective localization of fillers within the polystyrene phase concentrates these high-permittivity components in the phase with higher dipole density compared to polypropylene. Decreasing Factors: The presence of the polypropylene phase, which has a lower intrinsic dielectric constant than polystyrene, acts as a diluent that reduces the overall eps relative to a pure polystyrene composite. Furthermore, the insulating nature of the Boron Nitride may physically separate the Carbon Fiber networks, potentially preventing the formation of a fully percolated conductive pathway that would otherwise maximize the eps. Dominant Factor: The conductive nature of the Carbon Fiber combined with the selective localization within the polystyrene phase qualitatively dominates the dielectric behavior, as the interfacial polarization mechanisms generated at the conductive filler-matrix interfaces overwhelmingly drive the eps higher compared to the baseline polymer blend properties."
    },
    "analysis_without_hierarchical_structure": {
      "descriptive_text": "The sample comprises a polymer blend system consisting of 40 wt% propylene and 60 wt% styrene components, reinforced with 14.5 wt% Boron Nitride and 14 wt% Carbon Fiber fillers. Dicumyl peroxide was employed as an initiator during in situ reactive processing, wherein the fillers were mixed with styrene and polymerized with polystyrene granules in a Haake torque rheometer at 180 °C and 30 rpm for 8 minutes. The resulting mixture was melt blended with polypropylene, hot-pressed to form test specimens, and the dielectric constant was characterized at a frequency of 10^3 Hz.",
      "reasoning_analysis": "Increasing Factors: The incorporation of 14 wt% Carbon Fiber introduces highly conductive pathways within the insulating polymer matrix, which promotes strong interfacial polarization (Maxwell-Wagner-Sillars effect) at the measurement frequency of 10^3 Hz, significantly driving the eps upward. Additionally, the styrene component contains aromatic rings with pi-electron clouds that possess higher electronic polarizability compared to aliphatic chains, contributing to a higher baseline eps. Decreasing Factors: The polypropylene matrix is inherently non-polar with low dielectric loss and permittivity, acting to suppress the overall eps of the blend. Furthermore, the Boron Nitride filler is an electrically insulating ceramic with a relatively low dielectric constant compared to conductive fillers, which mitigates the overall permittivity increase typically associated with high filler loading. Dominant Factor: The presence of conductive Carbon Fiber at a substantial loading of 14 wt% is the dominant factor; the large conductivity contrast between the fibers and the polymer matrix at low frequency induces massive charge accumulation at the interfaces, qualitatively overriding the low-permittivity contributions of the polypropylene matrix and Boron Nitride to result in a significantly elevated eps."
    }
  },
  {
    "doi": "10.1016/j.eurpolymj.2019.02.013",
    "title": "Synthesis of new poly(itaconate)s containing nitrile groups as high dipolar moment entities for the development of dipolar glass polymers with increased dielectric constant. Thermal and dielectric characterization",
    "year": 2019,
    "chemical_composition": {
      "repeat_unit_psmiles": "[*]CC(CC(=O)OC)(C(=O)OC)[*]",
      "monomers": [
        {
          "name": "dimethyl itaconate",
          "smiles": "COC(=O)CC(=C)C(=O)OC",
          "ratio_value": null,
          "ratio_unit": null
        }
      ],
      "additives": [],
      "is_homopolymer": true
    },
    "processing_history": "Synthesis details not provided in experimental section (control polymer from previous work). Films hot-pressed between gold plated electrodes. Dielectric constant measured by broadband dielectric spectroscopy (Novocontrol Alpha) at 25 °C and 1 Hz.",
    "hierarchical_structure": "Not specified",
    "properties": {
      "eps": {
        "value": [
          4.1
        ],
        "unit": null
      }
    },
    "analysis_with_hierarchical_structure": {
      "descriptive_text": "The sample consists of a poly(dimethyl itaconate) homopolymer serving as a control material from previous work. The polymer was processed into films by hot-pressing between gold-plated electrodes to facilitate electrical connectivity. Dielectric characterization was performed using broadband dielectric spectroscopy with a Novocontrol Alpha analyzer at a temperature of 25 °C and a frequency of 1 Hz.",
      "reasoning_analysis": "Increasing Factors: The chemical composition features dimethyl itaconate repeat units containing two polar ester groups per monomer, which provide strong permanent dipole moments that enhance orientational polarization under an electric field. Additionally, the processing history involves hot-pressing the polymer into films, which minimizes voids and maximizes material density, thereby increasing the effective dielectric constant compared to porous samples. The measurement frequency of 1 Hz is sufficiently low to allow slower dipolar relaxation processes to contribute to the total permittivity. Decreasing Factors: The absence of high-permittivity additives or conductive fillers limits the dielectric constant to the intrinsic value of the polymer matrix. Furthermore, if the glass transition temperature of the poly(dimethyl itaconate) exceeds the measurement temperature of 25 °C, the restricted segmental chain mobility in the glassy state would hinder the full alignment of dipoles with the applied field, reducing the observed permittivity. Dominant Factor: The intrinsic chemical polarity of the ester-functionalized backbone is the dominant factor governing the dielectric behavior, as the density of polar groups fundamentally establishes the material's capacity for energy storage, outweighing the secondary effects of processing-induced density variations or frequency-dependent relaxation limitations."
    },
    "analysis_without_hierarchical_structure": {
      "descriptive_text": "The sample comprises a poly(dimethyl itaconate) homopolymer control material free of additives. Films were fabricated by hot-pressing the polymer between gold-plated electrodes. The dielectric constant was measured by broadband dielectric spectroscopy using a Novocontrol Alpha analyzer at 25 °C and 1 Hz.",
      "reasoning_analysis": "Increasing Factors: The chemical structure features two ester groups per repeat unit, providing significant dipole moments that enhance orientational polarization and drive the dielectric constant higher. The hot-pressing process likely reduces free volume and voids, increasing the density of polarizable groups per unit volume, while the low measurement frequency of 1 Hz permits full dipole relaxation, further contributing to an increase. Decreasing Factors: The absence of high-permittivity fillers or conductive additives limits extrinsic enhancement mechanisms that could otherwise elevate the dielectric constant. Additionally, any structural ordering or densification induced by hot-pressing could restrict segmental mobility, potentially hindering dipole alignment and lowering the dielectric constant compared to a less processed state. Dominant Factor: The intrinsic dipole density resulting from the dual ester functionality in the poly(dimethyl itaconate) backbone is the dominant factor, as the fundamental chemical polarity establishes the baseline permittivity regardless of processing-induced density variations or measurement conditions."
    }
  },
  {
    "doi": "10.1002/pc.25449",
    "title": "Simultaneously enhancing the thermal conductivity and dielectric constant of BN/CF hybrid filled polypropylene/ polystyrene composites via in situ reactive processing",
    "year": 2020,
    "chemical_composition": {
      "repeat_unit_psmiles": null,
      "monomers": [
        {
          "name": "Propylene",
          "smiles": "C=CC",
          "ratio_value": 40,
          "ratio_unit": "wt%"
        },
        {
          "name": "Styrene",
          "smiles": "C=CC1=CC=CC=C1",
          "ratio_value": 60,
          "ratio_unit": "wt%"
        }
      ],
      "additives": [
        {
          "name": "Boron Nitride",
          "type": "filler",
          "amount_value": 14.5,
          "amount_unit": "wt%"
        },
        {
          "name": "Carbon Fiber",
          "type": "filler",
          "amount_value": 5,
          "amount_unit": "wt%"
        },
        {
          "name": "Dicumyl Peroxide",
          "type": "initiator",
          "amount_value": null,
          "amount_unit": null
        }
      ],
      "is_homopolymer": false
    },
    "processing_history": "In situ reactive processing: BN and CF mixed with styrene and DCP, polymerized with PS granules in Haake torque rheometer at 180 °C, 30 rpm for 8 min, then melt blended with PP. Hot-pressed for test. Dielectric constant measured at 10^3 Hz.",
    "hierarchical_structure": "Selective localization of BN and CF in PS phase. Cocontinuous PP/PS structure (40:60 wt%).",
    "properties": {
      "eps": {
        "value": [
          4.5
        ],
        "unit": null
      }
    },
    "analysis_with_hierarchical_structure": {
      "descriptive_text": "The sample comprises a cocontinuous polypropylene/polystyrene (PP/PS) blend with a 40:60 wt% ratio, reinforced with 14.5 wt% Boron Nitride and 5 wt% Carbon Fiber. Utilizing dicumyl peroxide as an initiator, the composite underwent in situ reactive processing where fillers were mixed with styrene and polymerized with PS granules in a Haake torque rheometer at 180 °C, followed by melt blending with PP and hot-pressing. Hierarchical characterization reveals the selective localization of Boron Nitride and Carbon Fiber within the polystyrene phase, and dielectric properties were assessed at 10^3 Hz.",
      "reasoning_analysis": "Increasing Factors: The inclusion of 5 wt% Carbon Fiber introduces conductive, high-aspect-ratio fillers that induce strong interfacial polarization (Maxwell-Wagner-Sillars effect), significantly elevating the dielectric constant, especially at the measurement frequency of 10^3 Hz. Additionally, the 14.5 wt% Boron Nitride possesses a higher intrinsic permittivity than the polymer matrix, and the selective localization of both fillers within the polystyrene phase concentrates these high-permittivity components within the cocontinuous network. The use of dicumyl peroxide during reactive processing likely improves interfacial adhesion, minimizing voids and further facilitating charge accumulation at interfaces. Decreasing Factors: The polypropylene component constitutes 40 wt% of the matrix and exhibits a very low intrinsic dielectric constant due to its non-polar hydrocarbon structure, which dilutes the overall permittivity of the blend. Furthermore, the polystyrene phase, while higher than PP, is still relatively non-polar compared to engineered polar dielectrics, limiting dipolar polarization contributions. Dominant Factor: The conductive nature and high aspect ratio of the Carbon Fiber, coupled with the selective localization within the cocontinuous morphology, serve as the dominant factor. These structural features generate substantial interfacial polarization that qualitatively outweighs the low permittivity baseline of the non-polar PP/PS matrix, driving the overall dielectric constant upward."
    },
    "analysis_without_hierarchical_structure": {
      "descriptive_text": "The sample comprises a composite matrix derived from 40 wt% propylene and 60 wt% styrene monomers, incorporated with 14.5 wt% Boron Nitride and 5 wt% Carbon Fiber fillers using dicumyl peroxide as an initiator. Preparation involved in situ reactive processing where the fillers and styrene were mixed with dicumyl peroxide and polymerized with polystyrene granules in a Haake torque rheometer at 180 °C and 30 rpm for 8 minutes, subsequently melt blended with polypropylene. The resulting material was hot-pressed to form test specimens, with dielectric constant characterization performed at 10^3 Hz.",
