Repository: hhtrick/HHT-code

# HHT training framework

This directory contains model training, embedding precomputation, inference, article-level baselines and the curated datasets. All commands below assume that the working directory is `train_code/`.

## 3. Datasets and fixed partitions

Each main dataset is a JSON array at `dataset/{property}/{property}.json`. Entries contain source metadata, `chemical_composition`, `processing_history`, `hierarchical_structure`, `properties`, and two generated-analysis objects. Targets are stored as `properties[property]["value"]`; source metadata and target values are not predictive input fields.

| Property | Train | Validation | Test | Total |
|---|---:|---:|---:|---:|

File: train_code/dataset/eps/eps.json (part 174 of 190)
[
      "reasoning_analysis": "Increasing Factors: The inclusion of 5 wt% Carbon Fiber introduces conductive pathways within the insulating matrix, leading to significant interfacial polarization (Maxwell-Wagner-Sillars effect) and microcapacitor formation that drastically elevates the dielectric constant. Additionally, the 14.5 wt% Boron Nitride filler has a higher intrinsic permittivity than the polymer matrix, contributing to a rule-of-mixtures increase, while the dicumyl peroxide-induced reactive processing may enhance interfacial adhesion, further promoting charge accumulation at phase boundaries. Decreasing Factors: The continuous phase consists of polypropylene and polystyrene, both of which are non-polar polymers with inherently low dielectric constants, serving to baseline the composite permittivity at a lower value. Furthermore, the melt blending and hot-pressing history aims to disperse the fillers; if the Carbon Fiber remains well-dispersed below the electrical percolation threshold without forming a continuous conductive network, the magnitude of the permittivity enhancement is constrained relative to a percolated state. Dominant Factor: The conductive nature and high aspect ratio of the Carbon Fiber filler qualitatively dominate the dielectric behavior. Despite the low permittivity of the PP/PS matrix, the strong interfacial polarization generated by the conductive filler at the measurement frequency of 10^3 Hz overrides the insulating characteristics of the polymer base, driving the overall eps significantly higher than that of the neat matrix."
    }
  },
  {
    "doi": "10.1016/j.surfin.2020.100807",
    "title": "Interface design and dielectric response behavior of SiO2/PB composites with low dielectric constant and ultra-low dielectric loss",
    "year": 2021,
    "chemical_composition": {
      "repeat_unit_psmiles": "[*]CC(C=C)[*]",
      "monomers": [
        {
          "name": "1,3-Butadiene",
          "smiles": "C=CC=C",
          "ratio_value": null,
          "ratio_unit": null
        }
      ],
      "additives": [
        {
          "name": "SiO2 (submicro, unmodified)",
          "type": "filler",
          "amount_value": 35,
          "amount_unit": "wt%"
        },
        {
          "name": "SEBS",
          "type": "compatibilizer",
          "amount_value": null,
          "amount_unit": null
        },
        {
          "name": "DCP",
          "type": "crosslinker",
          "amount_value": null,
          "amount_unit": null
        }
      ],
      "is_homopolymer": true
    },
    "processing_history": "PB, SEBS, DCP dissolved in cyclohexane at 60 °C. SiO2 added via mechanical mixing. Solvent evaporated at 80 °C. Cured at 180 °C for 2 h. Dielectric constant measured by broadband dielectric impedance relaxation spectrometer (Concept 50) at 2 MHz.",
    "hierarchical_structure": "SiO2 (submicro, 0.43 μm) individually dispersed in PB matrix. No aggregate observed.",
    "properties": {
      "eps": {
        "value": [
          2.67
        ],
        "unit": null
      }
    },
    "analysis_with_hierarchical_structure": {
      "descriptive_text": "This composite material comprises a polybutadiene homopolymer matrix incorporated with 35 wt% submicro unmodified SiO2 filler, SEBS compatibilizer, and DCP crosslinker. The preparation involved dissolving the polymer and additives in cyclohexane at 60 °C, followed by mechanical mixing of the SiO2 and solvent evaporation at 80 °C. The resulting mixture was cured at 180 °C for 2 hours to finalize the network structure. Hierarchical characterization indicates that the 0.43 μm SiO2 particles are individually dispersed within the polybutadiene matrix without observable aggregation. The dielectric constant was characterized using a broadband dielectric impedance relaxation spectrometer at a frequency of 2 MHz.",
      "reasoning_analysis": "Increasing Factors: The incorporation of 35 wt% SiO2 filler introduces polar Si-O bonds and surface silanol groups, which possess a higher intrinsic permittivity than the non-polar polybutadiene matrix, thereby driving the eps upward. The individual dispersion of filler particles maximizes the interfacial area, potentially enhancing interfacial polarization contributions, while the thermal curing process reduces free volume and voids, increasing the overall material density and polarizability. Decreasing Factors: The polybutadiene matrix is inherently non-polar with low electronic polarizability, establishing a low baseline for the composite eps. The measurement frequency of 2 MHz is sufficiently high to restrict the contribution of slower dipolar relaxation mechanisms and interfacial charge accumulation compared to low-frequency measurements. Additionally, the inclusion of non-polar SEBS compatibilizer may slightly dilute the overall polarizability of the system. Dominant Factor: The substantial loading of the inorganic SiO2 filler qualitatively dominates the dielectric behavior. Despite the non-polar nature of the matrix and the high measurement frequency limiting relaxation contributions, the replacement of low-permittivity polymer volume with higher-permittivity ceramic filler drives the composite eps significantly higher relative to the neat polybutadiene homopolymer."
    },
    "analysis_without_hierarchical_structure": {
      "descriptive_text": "The sample comprises a polybutadiene homopolymer matrix composite containing 35 wt% submicro unmodified silica filler. Styrene-ethylene-butylene-styrene block copolymer was utilized as a compatibilizer alongside dicumyl peroxide as a crosslinking agent. Preparation involved dissolving the polymer, compatibilizer, and crosslinker in cyclohexane at 60 °C, followed by mechanical mixing to incorporate the silica filler. The solvent was evaporated at 80 °C, and the resulting material was thermally cured at 180 °C for 2 hours to establish the crosslinked network. Dielectric characterization was performed using a broadband dielectric impedance relaxation spectrometer operating at 2 MHz.",
      "reasoning_analysis": "Increasing Factors: The inclusion of 35 wt% unmodified silica filler significantly elevates the dielectric constant due to the higher intrinsic permittivity of silica compared to the non-polar polybutadiene matrix. Additionally, the heterogeneous interface between the polymer and filler promotes Maxwell-Wagner-Sillars interfacial polarization, while polar byproducts generated from the thermal decomposition of the dicumyl peroxide crosslinker during curing introduce additional dipolar contributions. Decreasing Factors: The polybutadiene backbone is inherently non-polar with low dipole moment density, establishing a low baseline permittivity. The formation of a crosslinked network during thermal curing restricts segmental chain mobility, thereby limiting orientational polarization mechanisms, and potential microvoids formed during solvent evaporation could lower the effective permittivity. Dominant Factor: The high loading fraction of the high-permittivity silica filler combined with substantial interfacial polarization effects qualitatively dominates the dielectric response, driving the overall eps higher relative to the neat polymer matrix despite the non-polar nature of the base material."
    }
  },
  {
    "doi": "10.1016/j.surfin.2020.100807",
    "title": "Interface design and dielectric response behavior of SiO2/PB composites with low dielectric constant and ultra-low dielectric loss",
    "year": 2021,
    "chemical_composition": {
      "repeat_unit_psmiles": "[*]CC(C=C)[*]",
      "monomers": [
        {
          "name": "1,3-Butadiene",
          "smiles": "C=CC=C",
          "ratio_value": null,
          "ratio_unit": null
        }
      ],
      "additives": [
        {
          "name": "SiO2 (vinyl-modified)",
          "type": "filler",
          "amount_value": 35,
          "amount_unit": "wt%"
        },
        {
          "name": "SEBS",
          "type": "compatibilizer",
          "amount_value": null,
          "amount_unit": null
        },
        {
          "name": "DCP",
          "type": "crosslinker",
          "amount_value": null,
          "amount_unit": null
        }
      ],
      "is_homopolymer": true
    },
    "processing_history": "PB, SEBS, DCP dissolved in cyclohexane at 60 °C. SiO2 added via mechanical mixing. Solvent evaporated at 80 °C. Cured at 180 °C for 2 h. Dielectric constant measured by vector network analyzer (Agilent) at 10 GHz.",
    "hierarchical_structure": "Vinyl-modified SiO2 individually dispersed in PB matrix. Chemical cross-linking between surface vinyl groups of SiO2 and PB macromolecules.",
    "properties": {
      "eps": {
        "value": [
          2.66
        ],
        "unit": null
      }
    },
    "analysis_with_hierarchical_structure": {
      "descriptive_text": "The sample comprises a polybutadiene homopolymer matrix reinforced with 35 wt% vinyl-modified SiO2 filler, incorporating SEBS as a compatibilizer and DCP as a crosslinking agent. The composite was fabricated by dissolving the polymer components in cyclohexane at 60 °C, followed by the mechanical incorporation of the silica filler and solvent evaporation at 80 °C. Subsequent thermal curing at 180 °C for 2 hours facilitated chemical cross-linking between the surface vinyl groups of the SiO2 and the polybutadiene macromolecules, resulting in a hierarchical structure where the filler is individually dispersed within the matrix. The dielectric constant was characterized using a vector network analyzer at a frequency of 10 GHz.",
      "reasoning_analysis": "Increasing Factors: The incorporation of 35 wt% inorganic SiO2 filler inherently increases the dielectric constant relative to the neat polybutadiene matrix due to the higher electronic polarizability of the silica network. Additionally, the SEBS compatibilizer contains styrene blocks with phenyl rings that exhibit higher polarizability than the butadiene backbone, contributing to a slight elevation in permittivity. Decreasing Factors: The polybutadiene matrix is non-polar with a low intrinsic dielectric constant, establishing a low baseline for the composite. The vinyl modification of the SiO2 surface reduces the density of polar silanol groups, thereby lowering the filler's dielectric contribution compared to untreated silica. Furthermore, the chemical cross-linking between the filler and matrix suppresses interfacial polarization (Maxwell-Wagner-Sillars effect), and the high measurement frequency of 10 GHz limits the contribution of slow dipolar relaxations. Dominant Factor: The high loading fraction of the inorganic filler qualitatively dominates the dielectric behavior by driving the composite permittivity higher than that of the neat polymer, although the surface vinyl modification and chemical bonding significantly mitigate the magnitude of this increase by minimizing interfacial effects and polar surface groups."
    },
    "analysis_without_hierarchical_structure": {
      "descriptive_text": "The sample comprises a polybutadiene homopolymer matrix reinforced with 35 wt% vinyl-modified SiO2 filler. SEBS was utilized as a compatibilizer and dicumyl peroxide (DCP) as a crosslinking agent to enhance structural integrity. Preparation involved dissolving the polymer, compatibilizer, and crosslinker in cyclohexane at 60 °C, followed by mechanical mixing of the SiO2 filler. The composite was formed by evaporating the solvent at 80 °C and subsequently curing at 180 °C for 2 hours to induce crosslinking. The dielectric constant was characterized using a vector network analyzer at 10 GHz.",
      "reasoning_analysis": "Increasing Factors: The incorporation of 35 wt% vinyl-modified SiO2 filler is the primary driver for increasing the dielectric constant, as silica possesses a significantly higher intrinsic permittivity compared to the non-polar polybutadiene matrix. Additionally, the use of SEBS compatibilizer and vinyl surface modification improves interfacial adhesion, minimizing void formation during solvent evaporation and curing; since air voids have a dielectric constant near unity, their suppression prevents a decrease in the effective permittivity. Decreasing Factors: The polybutadiene homopolymer matrix is inherently non-polar, establishing a low baseline dielectric constant. Furthermore, the thermal curing at 180 °C facilitates crosslinking via DCP, which restricts polymer chain segmental motion and reduces free volume, potentially limiting dipolar relaxation contributions, although this effect is less pronounced at 10 GHz for non-polar systems. Dominant Factor: The high weight fraction of the inorganic SiO2 filler qualitatively dominates the dielectric behavior. Despite the low-permittivity hydrocarbon matrix and crosslinked architecture, the volumetric contribution of the higher-permittivity ceramic phase dictates an overall elevation in the composite's dielectric constant relative to the neat polymer."
    }
  },
  {
    "doi": "10.1002/pc.25449",
    "title": "Simultaneously enhancing the thermal conductivity and dielectric constant of BN/CF hybrid filled polypropylene/ polystyrene composites via in situ reactive processing",
    "year": 2020,
    "chemical_composition": {
      "repeat_unit_psmiles": null,
      "monomers": [
        {
          "name": "Propylene",
          "smiles": "C=CC",
          "ratio_value": 40,
          "ratio_unit": "wt%"
        },
        {
          "name": "Styrene",
          "smiles": "C=CC1=CC=CC=C1",
          "ratio_value": 60,
          "ratio_unit": "wt%"
        }
      ],
      "additives": [
        {
          "name": "Boron Nitride",
          "type": "filler",
          "amount_value": 14.5,
          "amount_unit": "wt%"
        },
        {
          "name": "Carbon Fiber",
          "type": "filler",
          "amount_value": 18,
          "amount_unit": "wt%"
        },
        {
          "name": "Dicumyl Peroxide",
          "type": "initiator",
          "amount_value": null,
          "amount_unit": null
        }
      ],
      "is_homopolymer": false
    },
    "processing_history": "In situ reactive processing: BN and CF mixed with styrene and DCP, polymerized with PS granules in Haake torque rheometer at 180 °C, 30 rpm for 8 min, then melt blended with PP. Hot-pressed for test. Dielectric constant measured at 10^3 Hz.",
    "hierarchical_structure": "Selective localization of BN and CF in PS phase. Cocontinuous PP/PS structure (40:60 wt%).",
    "properties": {
      "eps": {
        "value": [
          9.1
        ],
        "unit": null
      }
    },
    "analysis_with_hierarchical_structure": {
      "descriptive_text": "The sample comprises a cocontinuous polypropylene/polystyrene (PP/PS) blend with a 40:60 wt% ratio, reinforced with 14.5 wt% Boron Nitride and 18 wt% Carbon Fiber. Dicumyl peroxide was utilized as an initiator during in situ reactive processing, where the fillers were mixed with styrene and polymerized with PS granules in a Haake torque rheometer at 180 °C and 30 rpm for 8 minutes before melt blending with PP. The resulting composite was hot-pressed for testing, exhibiting a hierarchical structure characterized by the selective localization of both Boron Nitride and Carbon Fiber within the polystyrene phase, with the dielectric constant measured at a frequency of 10^3 Hz.",
      "reasoning_analysis": "Increasing Factors: The incorporation of 18 wt% Carbon Fiber, a highly conductive filler with a high aspect ratio, serves as a primary driver for increasing the dielectric constant through the formation of micro-capacitor structures and enhanced interfacial polarization. This effect is significantly amplified by the hierarchical structure, where the selective localization of Carbon Fiber and Boron Nitride within the polystyrene phase of a cocontinuous PP/PS blend facilitates a double percolation mechanism, creating extensive internal interfaces that maximize Maxwell-Wagner-Sillars polarization, particularly at the low measurement frequency of 10^3 Hz. Additionally, the presence of 14.5 wt% Boron Nitride contributes to a higher permittivity compared to the neat polymer matrix. Decreasing Factors: The intrinsic chemical nature of the continuous phases, polypropylene and polystyrene, consists of non-polar hydrocarbon backbones which inherently possess low dielectric constants, acting as a baseline constraint on the overall permittivity. Furthermore, any potential crystallinity within the polypropylene phase could reduce free volume and dipole mobility, slightly mitigating polarization effects compared to a fully amorphous system. Dominant Factor: The morphological engineering resulting from the selective localization of conductive fillers within the cocontinuous structure qualitatively dominates the dielectric behavior. This specific architecture creates a dense network of internal interfaces and conductive pathways that drastically enhance interfacial polarization, overwhelming the low permittivity contribution of the non-polar polymer matrix to yield a significantly elevated dielectric constant."
    },
    "analysis_without_hierarchical_structure": {
      "descriptive_text": "The sample comprises a polypropylene and polystyrene blend system derived from 40 wt% propylene and 60 wt% styrene components. The composite is reinforced with 14.5 wt% Boron Nitride and 18 wt% Carbon Fiber fillers, utilizing Dicumyl Peroxide as an initiator. Preparation involved in situ reactive processing where the fillers were mixed with styrene and the initiator, followed by polymerization with polystyrene granules in a Haake torque rheometer at 180 °C and 30 rpm for 8 minutes. This mixture was subsequently melt blended with polypropylene and hot-pressed to form the test specimen, with the dielectric constant measured at a frequency of 10^3 Hz.",
      "reasoning_analysis": "Increasing Factors: The incorporation of 18 wt% Carbon Fiber introduces conductive pathways and extensive interfacial areas within the insulating polymer matrix, leading to strong Maxwell-Wagner-Sillars interfacial polarization that drastically elevates the eps. Additionally, the styrene component possesses higher electronic polarizability due to the phenyl rings compared to the propylene units, and the hot-pressing processing step minimizes air voids which have a dielectric constant near unity, thereby increasing the effective bulk eps. Decreasing Factors: The polypropylene matrix component is inherently non-polar with a low baseline eps, acting to dilute the overall polarizability of the blend. Furthermore, the addition of 14.5 wt% Boron Nitride, a ceramic filler with relatively low permittivity compared to conductive carbons, may disrupt the formation of extensive conductive networks among the carbon fibers, potentially limiting the magnitude of the eps increase. Dominant Factor: The high loading of conductive Carbon Fiber combined with the interfacial polarization mechanisms generated during the in situ reactive processing and melt blending dominates the eps behavior. While the polymer matrix and BN filler provide a low-k baseline, the micro-capacitor structures formed at the carbon fiber-matrix interfaces qualitatively drive the eps significantly higher than that of the neat polymer blend."
    }
  },
  {
    "doi": "10.1002/app.21994",
    "title": "Novel Positive-Type Photosensitive Polyimide with Low Dielectric Constant",
    "year": 2005,
    "chemical_composition": {
      "repeat_unit_psmiles": null,
      "monomers": [
        {
          "name": "2,2-bis(3-amino-4-hydroxyphenyl)hexafluoropropane",
          "smiles": "FC(F)(F)C(c1cc(N)c(O)cc1)(c2cc(N)c(O)cc2)C(F)(F)F",
          "ratio_value": null,
          "ratio_unit": null
        },
        {
          "name": "2,2-bis[4-(4-aminophenoxy)phenyl]hexafluoropropane",
          "smiles": "Nc1ccc(Oc2ccc(C(c3ccc(Oc4ccc(N)cc4)cc3)(C(F)(F)F)C(F)(F)F)cc2)cc1",
          "ratio_value": null,
          "ratio_unit": null
        },
        {
          "name": "cyclohexanetetracarboxylic dianhydride",
          "smiles": null,
          "ratio_value": null,
          "ratio_unit": null
        }
      ],
      "additives": [
        {
          "name": "NT200",
          "type": "photoreactive compound",
          "amount_value": 20,
          "amount_unit": "wt%"
        }
      ],
      "is_homopolymer": false
    },
    "processing_history": "Bco-PI matrix formulated with 20 wt% NT200 in NMP. Spin coated, prebaked at 90°C for 10 min, exposed to UV, developed with 5% TMAH, and cured at 300°C for 1 h. Dielectric constant estimated from refractive index measured by Nikon NPDM-1000 at 633 nm, room temperature, using epsilon = 1.10 * n^2.",
    "hierarchical_structure": "Colorless and transparent film.",
    "properties": {
      "eps": {
        "value": [
          2.75
        ],
        "unit": null
      }
    },
    "analysis_with_hierarchical_structure": {
      "descriptive_text": "The sample consists of a Bco-PI copolymer matrix synthesized from 2,2-bis(3-amino-4-hydroxyphenyl)hexafluoropropane, 2,2-bis[4-(4-aminophenoxy)phenyl]hexafluoropropane, and cyclohexanetetracarboxylic dianhydride, formulated with 20 wt% NT200 photoreactive compound in N-methyl-2-pyrrolidone. The material was processed via spin coating, prebaked at 90°C for 10 minutes, exposed to UV radiation, developed with 5% tetramethylammonium hydroxide, and thermally cured at 300°C for 1 hour to produce a colorless and transparent film. The dielectric constant was estimated from the refractive index measured by ellipsometry at 633 nm and room temperature using the relation epsilon = 1.10 * n^2.",
      "reasoning_analysis": "Increasing Factors: The presence of hydroxyl functional groups on the diamine monomer introduces strong permanent dipoles and potential for hydrogen bonding, which increases electronic and orientational polarizability. Additionally, the inclusion of 20 wt% NT200 photoreactive additive adds mass and potentially conjugated systems that contribute to overall polarizability, while the high-temperature curing at 300°C densifies the film structure, reducing free volume that would otherwise lower the dielectric constant. Decreasing Factors: The incorporation of hexafluoropropane moieties introduces fluorine atoms with low electronic polarizability and bulky trifluoromethyl groups that increase fractional free volume, significantly depressing the dielectric constant. Furthermore, the use of an alicyclic dianhydride disrupts conjugation along the polymer backbone compared to aromatic analogs, and the resulting colorless transparency indicates a suppression of intermolecular charge transfer complexes, both of which reduce electronic polarization. Dominant Factor: The strategic integration of fluorine atoms and alicyclic structures serves as the primary molecular design strategy for low-dielectric polyimides; therefore, the reduction in polarizability and increase in free volume provided by the fluorinated alicyclic backbone qualitatively dominate over the polarizing effects of the hydroxyl groups and additives, driving the overall dielectric constant downward."
    },
    "analysis_without_hierarchical_structure": {
      "descriptive_text": "The sample comprises a copolyimide matrix synthesized from 2,2-bis(3-amino-4-hydroxyphenyl)hexafluoropropane, 2,2-bis[4-(4-aminophenoxy)phenyl]hexafluoropropane, and cyclohexanetetracarboxylic dianhydride. This system was formulated with 20 wt% NT200 photoreactive compound in N-methyl-2-pyrrolidone and processed via spin coating, followed by prebaking at 90°C for 10 minutes, ultraviolet exposure, development with 5% tetramethylammonium hydroxide, and thermal curing at 300°C for 1 hour. The dielectric constant was estimated based on refractive index measurements conducted at 633 nm and room temperature using the relation epsilon equals 1.10 times the refractive index squared.",
      "reasoning_analysis": "Increasing Factors: The presence of polar hydroxyl groups on the diamine monomer and ether linkages within the backbone introduces permanent dipoles that can orient under an electric field, increasing polarizability. Additionally, the incorporation of 20 wt% NT200 photoreactive additive introduces organic mass that may possess higher electronic polarizability than the fluorinated matrix and could disrupt chain packing, potentially increasing the dielectric constant. Decreasing Factors: The extensive fluorination from the hexafluoropropane groups significantly reduces electronic polarizability due to the low polarizability of fluorine atoms and increases free volume through steric hindrance, which lowers the dielectric constant. The use of an alicyclic dianhydride reduces conjugation compared to aromatic analogs, further decreasing polarizability, while the high-temperature curing at 300°C ensures removal of polar solvent residues and moisture, minimizing extrinsic dielectric contributions. Dominant Factor: The intrinsic low electronic polarizability and increased free volume provided by the bulky hexafluoropropane groups and alicyclic structure constitute the dominant structural influence, establishing a low baseline dielectric constant that persists despite the polar contributions from the additive and functional groups, particularly after the rigorous thermal curing process."
    }
  },
  {
    "doi": "10.1016/j.polymer.2020.122913",
    "title": "High dielectric constant epoxy nanocomposites based on metal organic frameworks decorated multi-walled carbon nanotubes",
    "year": 2020,
    "chemical_composition": {
      "repeat_unit_psmiles": null,
      "monomers": [
        {
          "name": "Diglycidyl ether of bisphenol F",
          "smiles": "C1OC1COc2ccc(cc2)Cc3ccc(cc3)OC4CO4",
          "ratio_value": null,
          "ratio_unit": null
        }
      ],
      "additives": [
        {
          "name": "Multi-walled carbon nanotubes",
          "type": "filler",
          "amount_value": 1.5,
          "amount_unit": "wt%"
        },
        {
          "name": "2-methylimidazole",
          "type": "initiator",
          "amount_value": 5,
          "amount_unit": "wt%"
        }
      ],
      "is_homopolymer": true
    },
    "processing_history": "DGEBF dissolved in acetone, MWCNT suspension in methanol added, sonicated 15 min. Solvent removed by rotary evaporation at 60 °C for 15 min. Degassed in vacuo at 80 °C for 2 h. Heated at 121 °C for 45 min. Cast to ~100 μm film. Cured at 120 °C for 2 h, post-cured at 180 °C for 3 h, then 200 °C for 2 h. Dielectric constant measured by Novocontrol broadband dielectric spectrometer at 10 Hz.",
    "hierarchical_structure": "MWCNTs form conductive pathways within epoxy matrix, leading to Maxwell-Wagner-Sillars interfacial polarization.",
    "properties": {
      "eps": {
        "value": [
          234
        ],
        "unit": null
      }
    },
    "analysis_with_hierarchical_structure": {
      "descriptive_text": "The sample comprises a diglycidyl ether of bisphenol F (DGEBF) epoxy matrix cured with 5 wt% 2-methylimidazole initiator and incorporated with 1.5 wt% multi-walled carbon nanotubes (MWCNTs). Processing involved dissolving DGEBF in acetone, adding a MWCNT methanol suspension, and sonicating for 15 minutes prior to solvent removal via rotary evaporation at 60 °C and vacuum degassing at 80 °C. The mixture was cast into a ~100 μm film and subjected to a sequential thermal treatment including heating at 121 °C, curing at 120 °C, and post-curing steps at 180 °C and 200 °C. Structural analysis indicates the MWCNTs form conductive pathways within the matrix leading to Maxwell-Wagner-Sillars interfacial polarization, with dielectric properties characterized at 10 Hz.",
      "reasoning_analysis": "Increasing Factors: The inclusion of 1.5 wt% multi-walled carbon nanotubes (MWCNTs) serves as the primary mechanism for enhancing permittivity due to their high aspect ratio and conductivity, which create microcapacitor structures within the insulating epoxy. Additionally, the hierarchical structure confirms Maxwell-Wagner-Sillars interfacial polarization, where charge accumulation at the polymer-filler interface significantly boosts the dielectric constant, particularly at the low measurement frequency of 10 Hz. The polar ether linkages and hydroxyl groups formed during DGEBF curing also contribute positive dipolar polarization. Decreasing Factors: The extensive thermal curing schedule, reaching temperatures up to 200 °C, induces a high crosslink density that restricts segmental chain mobility and limits the orientation of polar dipoles, thereby suppressing the dielectric constant. Furthermore, the rigorous solvent removal process minimizes residual polar solvents that could otherwise inflate permittivity values through plasticization. Dominant Factor: The conductive nature of the MWCNTs and the resulting interfacial polarization effects qualitatively dominate the dielectric response. While the highly crosslinked matrix restricts intrinsic dipole motion, the microcapacitor effect and charge accumulation at the conductive filler interfaces typically induce a permittivity increase that substantially outweighs the reductions associated with network rigidification."
    },
    "analysis_without_hierarchical_structure": {
      "descriptive_text": "The sample comprises a Diglycidyl ether of bisphenol F (DGEBF) epoxy matrix initiated with 5 wt% 2-methylimidazole and reinforced with 1.5 wt% Multi-walled carbon nanotubes. Preparation involved dissolving the epoxy precursor in acetone and combining it with a methanol suspension of nanotubes, followed by 15 minutes of sonication to promote dispersion. Solvents were removed via rotary evaporation at 60 °C and subsequent vacuum degassing at 80 °C for 2 hours. The mixture was heated at 121 °C, cast into a film approximately 100 μm thick, and subjected to a multi-stage curing protocol consisting of heating at 120 °C for 2 hours, post-curing at 180 °C for 3 hours, and finally at 200 °C for 2 hours. The dielectric constant was characterized using a broadband dielectric spectrometer at 10 Hz.",
      "reasoning_analysis": "Increasing Factors: The incorporation of 1.5 wt% Multi-walled carbon nanotubes (MWCNT) serves as a primary mechanism for elevating the dielectric constant. The high aspect ratio and electrical conductivity of the nanotubes within the insulating DGEBF matrix facilitate strong Maxwell-Wagner-Sillars interfacial polarization, particularly pronounced at the low measurement frequency of 10 Hz. Additionally, the sonication processing promotes uniform filler dispersion, maximizing the interfacial area available for charge accumulation. The chemical composition also includes polar ether linkages and hydroxyl groups formed during the epoxy-amine reaction, which contribute to dipole orientation polarization. Decreasing Factors: The extensive thermal processing history, involving a step-wise cure up to 200 °C, induces a high crosslink density in the epoxy network. This structural rigidity restricts the segmental motion of polymer chains and limits the ability of polar groups to align with the electric field, thereby reducing the orientational contribution to permittivity. Additionally, the vacuum degassing and rotary evaporation steps effectively remove polar solvent residues, preventing plasticization or impurity-related dielectric losses. Dominant Factor: The presence of the conductive MWCNT filler qualitatively dominates the dielectric behavior. While the high crosslink density restricts matrix dipole mobility, the interfacial polarization effects generated by the nanotube-matrix interfaces and the potential formation of micro-capacitive networks at 1.5 wt% loading exert a much stronger influence on the macroscopic dielectric constant than the restrictive effects of the cured network."
    }
  },
  {
    "doi": "10.1016/j.eurpolymj.2019.02.013",
    "title": "Synthesis of new poly(itaconate)s containing nitrile groups as high dipolar moment entities for the development of dipolar glass polymers with increased dielectric constant. Thermal and dielectric characterization",
    "year": 2019,
    "chemical_composition": {
      "repeat_unit_psmiles": "[*]CC(CC(=O)OC)(C(=O)OCC#N)[*]",
      "monomers": [
        {
          "name": "2-cyanoethyl methyl itaconate",
          "smiles": "COC(=O)CC(=C)C(=O)OCC#N",
          "ratio_value": null,
          "ratio_unit": null
        }
      ],
      "additives": [
        {
          "name": "AIBN",
          "type": "initiator",
          "amount_value": 0.5,
          "amount_unit": "mol%"
        }
      ],
      "is_homopolymer": true
    },
    "processing_history": "Synthesized by conventional radical polymerization in bulk using AIBN (0.5 mol%) at 70 °C for 48 h. Purified by precipitation in methanol and dried at 130 °C. Films hot-pressed between gold plated electrodes (thickness 0.3-0.4 mm). Dielectric constant measured by broadband dielectric spectroscopy (Novocontrol Alpha) at -75 °C and 1 Hz.",
    "hierarchical_structure": "Amorphous",
    "properties": {
      "eps": {
        "value": [
          6.1
        ],
        "unit": null
      }
    },
    "analysis_with_hierarchical_structure": {
      "descriptive_text": "The sample comprises an amorphous homopolymer of 2-cyanoethyl methyl itaconate synthesized via conventional bulk radical polymerization initiated by 0.5 mol% AIBN at 70 °C for 48 hours. Following synthesis, the polymer was purified through precipitation in methanol and subjected to drying at 130 °C to eliminate residual volatiles. Thin films ranging from 0.3 to 0.4 mm in thickness were fabricated by hot-pressing the material between gold-plated electrodes, and the dielectric properties were characterized using broadband dielectric spectroscopy at a frequency of 1 Hz and a temperature of -75 °C.",
      "reasoning_analysis": "Increasing Factors: The chemical composition features highly polar cyanoethyl and ester functional groups attached to the polymer backbone, which possess large permanent dipole moments that significantly enhance orientational polarization and drive the dielectric constant upward. Additionally, the amorphous hierarchical structure lacks crystalline regions that might otherwise restrict dipole alignment or reduce the density of polarizable units per unit volume. Decreasing Factors: The processing history includes drying at 130 °C, which removes residual methanol and moisture that act as high-permittivity plasticizers, thereby lowering the measured value relative to a solvent-containing state. Furthermore, the characterization condition of -75 °C likely places the polymer in a glassy state below its glass transition temperature, freezing segmental chain motions and limiting the ability of dipoles to orient fully with the applied electric field. Dominant Factor: While the thermal history and low-temperature measurement condition restrict segmental mobility and remove extrinsic polar contaminants, the intrinsic high dipole density arising from the cyano and ester side groups is the dominant factor determining the material's dielectric behavior, establishing a baseline permittivity significantly governed by chemical polarity rather than morphological crystallinity."
    },
    "analysis_without_hierarchical_structure": {
      "descriptive_text": "The sample comprises a poly(2-cyanoethyl methyl itaconate) homopolymer synthesized via conventional bulk radical polymerization initiated by 0.5 mol% AIBN at 70 °C for 48 hours. Following synthesis, the polymer was purified through precipitation in methanol and dried at 130 °C to ensure solvent removal. The material was subsequently processed into films with a thickness of 0.3-0.4 mm by hot-pressing between gold-plated electrodes, and the dielectric constant was characterized using broadband dielectric spectroscopy at a frequency of 1 Hz and a temperature of -75 °C.",
      "reasoning_analysis": "Increasing Factors: The chemical composition features highly polar nitrile and ester functional groups within the side chains, which possess large permanent dipole moments that significantly enhance electronic and atomic polarizability, intrinsically driving the dielectric constant upward. Furthermore, the processing history involves hot-pressing the sample between electrodes, which minimizes voids and air gaps within the film, thereby maximizing the effective dielectric response by ensuring dense material packing and optimal electrode contact. Decreasing Factors: The measurement condition specified in the processing history involves a temperature of -75 °C, which is likely below the glass transition temperature of the polymer, causing the freezing of segmental motion and suppressing orientational polarization of the dipoles, which drastically reduces the dielectric constant compared to ambient conditions. Additionally, the rigorous drying at 130 °C removes residual polar solvents or moisture that could otherwise contribute to interfacial polarization and artificially inflate the permittivity. Dominant Factor: While the high density of polar nitrile and ester groups establishes a strong intrinsic potential for a high dielectric constant, the cryogenic measurement temperature of -75 °C is the dominant factor governing the final observed behavior. This thermal condition effectively locks the dipolar degrees of freedom, meaning the dielectric constant is primarily determined by electronic and atomic polarizability rather than the much larger orientational polarization contributions that would be active at higher temperatures."
    }
  },
  {
    "doi": "10.1002/app.21994",
    "title": "Novel Positive-Type Photosensitive Polyimide with Low Dielectric Constant",
    "year": 2005,
    "chemical_composition": {
      "repeat_unit_psmiles": null,
      "monomers": [
        {
          "name": "2,2-bis(3-amino-4-hydroxyphenyl)hexafluoropropane",
          "smiles": "FC(F)(F)C(c1cc(N)c(O)cc1)(c2cc(N)c(O)cc2)C(F)(F)F",
          "ratio_value": null,
          "ratio_unit": null
        },
        {
          "name": "2,2-bis[4-(4-aminophenoxy)phenyl]hexafluoropropane",
          "smiles": "Nc1ccc(Oc2ccc(C(c3ccc(Oc4ccc(N)cc4)cc3)(C(F)(F)F)C(F)(F)F)cc2)cc1",
          "ratio_value": null,
          "ratio_unit": null
        },
        {
          "name": "cyclohexanetetracarboxylic dianhydride",
          "smiles": null,
          "ratio_value": null,
          "ratio_unit": null
        }
      ],
      "additives": [],
      "is_homopolymer": false
    },
    "processing_history": "Synthesized by one-pot polycondensation of monomers in NMP/toluene with pyridine and gamma-valerolactone catalyst at 180°C. Film cured at 300°C for 1 h. Dielectric constant estimated from refractive index measured by Nikon NPDM-1000 at 633 nm, room temperature, using epsilon = 1.10 * n^2.",
    "hierarchical_structure": "Colorless and transparent film.",
    "properties": {
      "eps": {
        "value": [
          2.67
        ],
        "unit": null
      }
    },
    "analysis_with_hierarchical_structure": {
      "descriptive_text": "The sample is a copolymer film synthesized via one-pot polycondensation of cyclohexanetetracarboxylic dianhydride with two fluorinated diamine monomers, 2,2-bis(3-amino-4-hydroxyphenyl)hexafluoropropane and 2,2-bis[4-(4-aminophenoxy)phenyl]hexafluoropropane. The reaction was catalyzed by pyridine and gamma-valerolactone in an NMP/toluene solvent system at 180°C, followed by thermal curing of the film at 300°C for 1 hour. The resulting material is a colorless and transparent film, and its dielectric constant was estimated based on the refractive index measured at 633 nm at room temperature using the relation epsilon = 1.10 * n^2.",
