Repository: hhtrick/HHT-code

# HHT training framework

This directory contains model training, embedding precomputation, inference, article-level baselines and the curated datasets. All commands below assume that the working directory is `train_code/`.

## 3. Datasets and fixed partitions

Each main dataset is a JSON array at `dataset/{property}/{property}.json`. Entries contain source metadata, `chemical_composition`, `processing_history`, `hierarchical_structure`, `properties`, and two generated-analysis objects. Targets are stored as `properties[property]["value"]`; source metadata and target values are not predictive input fields.

| Property | Train | Validation | Test | Total |
|---|---:|---:|---:|---:|

File: train_code/dataset/eps/eps.json (part 175 of 190)
[
      "reasoning_analysis": "Increasing Factors: The formation of imide linkages introduces polar carbonyl dipoles, and the presence of hydroxyl groups on one of the diamine monomers adds highly polar functionalities capable of orientational polarization, both of which intrinsically drive the dielectric constant higher. Additionally, the high-temperature curing process ensures high conversion and material density, potentially increasing the concentration of polarizable units per unit volume. Decreasing Factors: The incorporation of hexafluoropropane groups in the diamine monomers introduces fluorine atoms with low electronic polarizability and increases fractional free volume due to steric repulsion, significantly suppressing the dielectric constant. The use of cyclohexanetetracarboxylic dianhydride provides an alicyclic structure that lacks the extensive electronic conjugation of aromatic dianhydrides, further reducing electronic polarizability. Moreover, the colorless and transparent nature of the film suggests the suppression of intermolecular charge-transfer complexes, which are typically associated with higher dielectric values, and the thermal curing likely removes residual polar solvents that could elevate the dielectric constant. Dominant Factor: Although the imide and hydroxyl groups contribute to polarity, the strategic integration of fluorine substituents and the alicyclic dianhydride backbone are specific structural modifications designed to minimize polarizability and maximize free volume. Consequently, these low-polarizability structural features qualitatively dominate the material behavior, driving the dielectric constant lower relative to conventional aromatic polyimides."
    },
    "analysis_without_hierarchical_structure": {
      "descriptive_text": "The polymer sample is a copolymer synthesized via one-pot polycondensation of 2,2-bis(3-amino-4-hydroxyphenyl)hexafluoropropane, 2,2-bis[4-(4-aminophenoxy)phenyl]hexafluoropropane, and cyclohexanetetracarboxylic dianhydride. The reaction was performed in an NMP and toluene solvent system utilizing pyridine and gamma-valerolactone catalysts at 180°C, followed by film curing at 300°C for 1 hour. The dielectric constant was estimated from the refractive index measured at 633 nm and room temperature using a Nikon NPDM-1000 instrument, applying the relationship epsilon = 1.10 * n^2.",
      "reasoning_analysis": "Increasing Factors: The presence of polar functional groups within the backbone, including ether linkages, hydroxyl groups, and imide carbonyls formed during thermal curing, introduces dipolar polarization mechanisms that inherently elevate the eps. Additionally, the thermal curing process at 300°C promotes chain packing and densification, potentially increasing the concentration of polarizable units per unit volume. Decreasing Factors: The incorporation of hexafluoropropane moieties introduces bulky trifluoromethyl groups which possess low electronic polarizability and significantly increase the fractional free volume, thereby reducing the eps. Furthermore, the use of cyclohexanetetracarboxylic dianhydride introduces cycloaliphatic structures rather than fully aromatic rings, lowering electronic polarization compared to traditional aromatic polyimides, while the high-temperature cure ensures the removal of residual polar solvents and moisture. Dominant Factor: The structural modification via fluorination and cycloaliphatic incorporation qualitatively dominates the dielectric behavior. While polar groups exist, the low polarizability of fluorine atoms and the free volume induced by bulky side groups typically outweigh dipolar contributions in high-performance dielectric polymers, leading to an overall reduction in the eps relative to non-fluorinated aromatic analogs."
    }
  },
  {
    "doi": "10.1002/app.21994",
    "title": "Novel Positive-Type Photosensitive Polyimide with Low Dielectric Constant",
    "year": 2005,
    "chemical_composition": {
      "repeat_unit_psmiles": null,
      "monomers": [],
      "additives": [],
      "is_homopolymer": false
    },
    "processing_history": "Commercial Kapton 50EN film (12.5 µm). Dielectric constant estimated from refractive index measured by Nikon NPDM-1000 at 633 nm, room temperature, using epsilon = 1.10 * n^2.",
    "hierarchical_structure": "Commercial aromatic polyimide film.",
    "properties": {
      "eps": {
        "value": [
          3.44
        ],
        "unit": null
      }
    },
    "analysis_with_hierarchical_structure": {
      "descriptive_text": "The material under investigation is a commercial aromatic polyimide film, specifically designated as Kapton 50EN with a nominal thickness of 12.5 µm. Characterization of the dielectric properties was performed indirectly through optical methods; the refractive index was measured at room temperature using a Nikon NPDM-1000 ellipsometer at a wavelength of 633 nm, and the dielectric constant was subsequently estimated using the empirical relationship epsilon = 1.10 * n^2.",
      "reasoning_analysis": "Increasing Factors: The aromatic polyimide chemistry features highly polarizable conjugated pi-systems and strong dipole moments associated with the imide carbonyl groups, which enhance electronic and orientational polarization. Additionally, the commercial film processing typically ensures high density and chain orientation, minimizing free volume and thereby increasing the volumetric polarization density. Decreasing Factors: The rigid aromatic backbone restricts the segmental mobility required for dipolar relaxation, particularly at higher frequencies. Crucially, the processing history specifies that the dielectric constant was estimated from the refractive index at optical frequencies (633 nm); this method captures primarily electronic polarization while excluding slower dipolar and ionic contributions that would elevate the static dielectric constant. Dominant Factor: While the dense packing and polar functional groups of the aromatic polyimide structure intrinsically support a moderate dielectric constant, the reliance on optical refractive index estimation is the dominant factor defining the reported eps, as it inherently yields a lower value corresponding to the high-frequency limit compared to standard low-frequency electrical measurements."
    },
    "analysis_without_hierarchical_structure": {
      "descriptive_text": "The sample consists of a commercial Kapton 50EN film with a thickness of 12.5 µm, identified as an aromatic polyimide based on the commercial designation. The dielectric constant was not measured directly via impedance spectroscopy but was estimated from the refractive index measured by Nikon NPDM-1000 at 633 nm and room temperature, utilizing the empirical relation epsilon = 1.10 * n^2.",
      "reasoning_analysis": "Increasing Factors: The aromatic polyimide backbone inherent to the Kapton film possesses high electronic polarizability due to conjugated pi-systems and polar carbonyl groups within the imide rings, which fundamentally drives the dielectric constant upward. Decreasing Factors: The rigid chain architecture restricts segmental motion and dipolar orientation, limiting the orientational polarization contribution compared to flexible aliphatic polymers. Furthermore, the processing history indicates the value was estimated from optical refractive index data, which captures primarily electronic polarization at high frequencies and excludes slower dipolar relaxation mechanisms that contribute to static permittivity. Dominant Factor: The intrinsic electronic polarizability of the aromatic heterocyclic structure is the dominant factor determining the estimated value, although the reliance on optical measurement methods qualitatively biases the result toward the high-frequency limit of the dielectric response rather than the static low-frequency value."
    }
  },
  {
    "doi": "10.1016/j.polymer.2020.122913",
    "title": "High dielectric constant epoxy nanocomposites based on metal organic frameworks decorated multi-walled carbon nanotubes",
    "year": 2020,
    "chemical_composition": {
      "repeat_unit_psmiles": null,
      "monomers": [
        {
          "name": "Diglycidyl ether of bisphenol F",
          "smiles": "C1OC1COc2ccc(cc2)Cc3ccc(cc3)OC4CO4",
          "ratio_value": null,
          "ratio_unit": null
        }
      ],
      "additives": [
        {
          "name": "Multi-walled carbon nanotubes",
          "type": "filler",
          "amount_value": 1.5,
          "amount_unit": "wt%"
        },
        {
          "name": "2-methylimidazole",
          "type": "initiator",
          "amount_value": 5,
          "amount_unit": "wt%"
        }
      ],
      "is_homopolymer": true
    },
    "processing_history": "DGEBF dissolved in acetone, MWCNT suspension in methanol added, sonicated 15 min. Solvent removed by rotary evaporation at 60 °C for 15 min. Degassed in vacuo at 80 °C for 2 h. Heated at 121 °C for 45 min. Cast to ~100 μm film. Cured at 120 °C for 2 h, post-cured at 180 °C for 3 h, then 200 °C for 2 h. Dielectric constant measured by Novocontrol broadband dielectric spectrometer at 1 MHz.",
    "hierarchical_structure": "MWCNTs form conductive pathways within epoxy matrix, leading to Maxwell-Wagner-Sillars interfacial polarization.",
    "properties": {
      "eps": {
        "value": [
          7
        ],
        "unit": null
      }
    },
    "analysis_with_hierarchical_structure": {
      "descriptive_text": "The sample comprises a diglycidyl ether of bisphenol F (DGEBF) epoxy matrix cured with 5 wt% 2-methylimidazole initiator and reinforced with 1.5 wt% multi-walled carbon nanotubes (MWCNTs). Preparation involved dissolving DGEBF in acetone and mixing with a methanol suspension of MWCNTs followed by 15 minutes of sonication, after which solvents were removed via rotary evaporation at 60 °C and vacuum degassing at 80 °C. The mixture was cast into a approximately 100 μm film and subjected to a multi-step thermal curing schedule including heating at 121 °C, curing at 120 °C, and post-curing at 180 °C and 200 °C. The resulting hierarchical structure exhibits MWCNTs forming conductive pathways within the epoxy matrix that facilitate Maxwell-Wagner-Sillars interfacial polarization, and the dielectric constant was characterized using a broadband dielectric spectrometer at 1 MHz.",
      "reasoning_analysis": "Increasing Factors: The inclusion of 1.5 wt% multi-walled carbon nanotubes introduces conductive fillers that establish microcapacitor structures within the insulating epoxy matrix, significantly enhancing charge storage capability. Additionally, the hierarchical structure indicates the formation of conductive pathways and Maxwell-Wagner-Sillars interfacial polarization, where charge accumulation at the extensive filler-matrix interfaces drastically boosts the effective permittivity. The polar hydroxyl and ether groups formed during the epoxy ring-opening reaction also contribute to dipolar polarization. Decreasing Factors: The extensive thermal processing history, specifically the post-curing steps at 180 °C and 200 °C, drives a high degree of crosslinking in the DGEBF network. This dense crosslinking restricts segmental chain mobility, thereby limiting the orientation of intrinsic matrix dipoles in response to the electric field at 1 MHz. Furthermore, the rigorous solvent removal and degassing minimize void content, which prevents permittivity reduction caused by air pockets, though this primarily ensures structural integrity. Dominant Factor: Although the high crosslink density limits matrix dipolar mobility, the presence of conductive MWCNTs forming percolating pathways and inducing strong Maxwell-Wagner-Sillars interfacial polarization is the dominant factor. This interfacial mechanism typically overwhelms the intrinsic dielectric contribution of the epoxy matrix, leading to a substantial qualitative increase in the dielectric constant relative to the neat polymer system."
    },
    "analysis_without_hierarchical_structure": {
      "descriptive_text": "The sample comprises a Diglycidyl ether of bisphenol F epoxy matrix initiated by 5 wt% 2-methylimidazole and incorporated with 1.5 wt% Multi-walled carbon nanotubes. Preparation began by dissolving the epoxy precursor in acetone and adding a methanol suspension of the nanotubes, followed by 15 minutes of sonication to facilitate dispersion. Solvents were removed via rotary evaporation at 60 °C, and the mixture was degassed in vacuo at 80 °C for 2 hours prior to casting into a film approximately 100 μm thick. The material underwent a multi-stage thermal treatment including heating at 121 °C, curing at 120 °C, and post-curing steps at 180 °C and 200 °C, after which the dielectric constant was characterized at 1 MHz using a broadband dielectric spectrometer.",
      "reasoning_analysis": "Increasing Factors: The inclusion of 1.5 wt% Multi-walled carbon nanotubes within the insulating epoxy matrix introduces conductive pathways and significant interfacial area, leading to strong interfacial polarization known as the Maxwell-Wagner-Sillars effect which drives the dielectric constant upward. Additionally, the sonication step during processing enhances nanotube dispersion, maximizing the polymer-filler interface and further promoting this polarization mechanism, while the inherent polarity of the epoxy network contributes to dipole orientation. Decreasing Factors: The rigorous thermal processing history, specifically the post-curing stages at 180 °C and 200 °C, results in a highly crosslinked network structure that restricts the segmental mobility of polar groups within the polymer backbone, thereby limiting their ability to align with the electric field and reducing the dipole contribution to the dielectric constant. Furthermore, the extensive solvent removal and vacuum degassing eliminate residual polar solvents or moisture that could otherwise elevate permittivity. Dominant Factor: The presence of the conductive Multi-walled carbon nanotubes qualitatively dominates the dielectric behavior, as the interfacial polarization generated by the high-aspect-ratio filler within the insulating matrix typically outweighs the reductions in permittivity caused by the restricted chain mobility of the highly cured epoxy network."
    }
  },
  {
    "doi": "10.1016/j.polymer.2020.122913",
    "title": "High dielectric constant epoxy nanocomposites based on metal organic frameworks decorated multi-walled carbon nanotubes",
    "year": 2020,
    "chemical_composition": {
      "repeat_unit_psmiles": null,
      "monomers": [
        {
          "name": "Diglycidyl ether of bisphenol F",
          "smiles": "C1OC1COc2ccc(cc2)Cc3ccc(cc3)OC4CO4",
          "ratio_value": null,
          "ratio_unit": null
        }
      ],
      "additives": [
        {
          "name": "MWCNT-ZIF-8-C hybrid",
          "type": "filler",
          "amount_value": 1.5,
          "amount_unit": "wt% (MWCNT content)"
        }
      ],
      "is_homopolymer": true
    },
    "processing_history": "DGEBF dissolved in acetone, MWCNT-ZIF-8-C suspension in methanol added, sonicated 15 min. Solvent removed by rotary evaporation at 60 °C for 15 min. Degassed in vacuo at 80 °C for 2 h. Heated at 121 °C for 45 min. Cast to ~100 μm film. Cured at 120 °C for 2 h, post-cured at 180 °C for 3 h, then 200 °C for 2 h. ZIF-8 acts as curing agent (no 2MI added). Dielectric constant measured by Novocontrol broadband dielectric spectrometer at 1 MHz.",
    "hierarchical_structure": "MWCNTs disentangled and well-decorated with 50 nm ZIF-8 nanoparticles throughout the length. Strong covalent bonding between MWCNT-ZIF-8-C and epoxy matrix. Reduced Maxwell-Wagner relaxation.",
    "properties": {
      "eps": {
        "value": [
          22
        ],
        "unit": null
      }
    },
    "analysis_with_hierarchical_structure": {
      "descriptive_text": "The sample consists of a Diglycidyl ether of bisphenol F (DGEBF) epoxy matrix reinforced with a MWCNT-ZIF-8-C hybrid filler at a concentration of 1.5 wt% based on MWCNT content. The composite was prepared by dissolving DGEBF in acetone and mixing with a MWCNT-ZIF-8-C suspension in methanol, followed by 15 minutes of sonication to ensure dispersion. Solvents were removed via rotary evaporation at 60 °C and vacuum degassing at 80 °C, after which the mixture was cast into a ~100 μm film. The material underwent a multi-step thermal curing process involving heating at 121 °C and 120 °C, followed by post-curing stages at 180 °C and 200 °C, utilizing the ZIF-8 component as the curing agent without additional amines. Structural characterization indicates that the multi-walled carbon nanotubes are disentangled and well-decorated with 50 nm ZIF-8 nanoparticles throughout their length, establishing strong covalent bonding with the epoxy matrix, and the dielectric constant was measured at 1 MHz using a broadband dielectric spectrometer.",
      "reasoning_analysis": "Increasing Factors: The incorporation of multi-walled carbon nanotubes (MWCNTs), which possess high intrinsic electrical conductivity and aspect ratio, typically promotes interfacial polarization and microcapacitor formation, driving the dielectric constant upward. Additionally, the polar ether linkages and hydroxyl groups generated within the Diglycidyl ether of bisphenol F (DGEBF) network during curing contribute to dipolar polarization, further supporting a higher permittivity baseline. Decreasing Factors: The decoration of MWCNTs with insulating ZIF-8 nanoparticles creates a core-shell structure that physically separates the conductive cores, preventing the formation of a conductive percolation network at 1.5 wt% loading. Furthermore, the strong covalent bonding between the hybrid filler and the epoxy matrix significantly suppresses interfacial charge accumulation, explicitly reducing Maxwell-Wagner-Sillars relaxation. The rigorous multi-step post-curing up to 200 °C increases the crosslinking density, restricting segmental motion and limiting the orientation of dipoles within the matrix. Dominant Factor: The dominant factor governing the dielectric behavior is the hierarchical core-shell structure of the filler combined with the covalent interface design. While the conductive MWCNT cores inherently favor high permittivity, the insulating ZIF-8 shell and covalent bonding effectively decouple the conductive pathways and suppress interfacial polarization, preventing the exponential increase in dielectric constant typically observed near the percolation threshold and resulting in a permittivity behavior governed primarily by the matrix polarity and restricted interfacial effects rather than conductive filler networking."
    },
    "analysis_without_hierarchical_structure": {
      "descriptive_text": "The sample comprises a Diglycidyl ether of bisphenol F (DGEBF) epoxy matrix reinforced with a MWCNT-ZIF-8-C hybrid filler containing 1.5 wt% Multi-Walled Carbon Nanotubes. Preparation involved dissolving DGEBF in acetone and mixing it with a methanol suspension of the hybrid filler, followed by 15 minutes of sonication to facilitate dispersion. Solvents were eliminated via rotary evaporation at 60 °C, and the mixture was degassed in vacuo at 80 °C for 2 hours before being heated at 121 °C. The material was cast into a film approximately 100 μm thick and subjected to a sequential thermal curing process at 120 °C for 2 hours, 180 °C for 3 hours, and 200 °C for 2 hours, utilizing the ZIF-8 component as the curing agent without additional amines, with final characterization performed using a broadband dielectric spectrometer at 1 MHz.",
      "reasoning_analysis": "Increasing Factors: The incorporation of conductive Multi-Walled Carbon Nanotubes (MWCNT) creates significant conductivity contrast within the insulating epoxy matrix, promoting strong Maxwell-Wagner-Sillars interfacial polarization and microcapacitor effects that inherently drive the eps higher. Additionally, the polar ether linkages and hydroxyl groups formed during the epoxy network formation contribute to dipole polarization, further supporting an increase in permittivity. Decreasing Factors: The aggressive multi-step thermal curing protocol up to 200 °C induces a high crosslink density within the DGEBF network, which restricts segmental chain mobility and limits the orientation of polar dipoles under an electric field, thereby suppressing the matrix contribution to eps. Furthermore, the thorough solvent removal and degassing steps minimize free volume and eliminate residual polar solvent molecules that could otherwise act as plasticizers to elevate permittivity. Dominant Factor: Despite the restriction of dipole mobility caused by the high crosslink density, the presence of conductive MWCNTs even at low loading qualitatively dominates the dielectric behavior; the immense interfacial area and conductivity mismatch between the nanotubes and the cured epoxy matrix generate substantial interfacial charge accumulation, driving the final eps significantly higher than that of the neat, highly cured polymer resin."
    }
  },
  {
    "doi": "10.1002/pc.27036",
    "title": "Improvement of dielectric constant and mechanical properties of thermoplastic polyurethanes using surface modified strontium titanate",
    "year": 2023,
    "chemical_composition": {
      "repeat_unit_psmiles": null,
      "monomers": [
        {
          "name": "Thermoplastic Polyurethane",
          "smiles": null,
          "ratio_value": null,
          "ratio_unit": null
        }
      ],
      "additives": [
        {
          "name": "Strontium Titanate",
          "type": "filler",
          "amount_value": 40,
          "amount_unit": "wt%"
        },
        {
          "name": "Isophorone Diisocyanate",
          "type": "surface modifier",
          "amount_value": 10,
          "amount_unit": "wt% (of filler)"
        }
      ],
      "is_homopolymer": false
    },
    "processing_history": "TPU dried at 60 °C for 24 h. SrTiO3 functionalized with IPDI (10 wt%) in acetone at 60 °C for 12 h. Composite fabricated via melt extrusion (195-215-215-215-200-190 °C, 83 rpm), dried at 60 °C for 12 h, molded. Dielectric constant measured by impedance analyzer (Agilent 4294A) at room temperature, frequency 10^5 Hz.",
    "hierarchical_structure": "Good interfacial interaction, perfect amalgamation of particles with TPU matrix, high-stiffer composite.",
    "properties": {
      "eps": {
        "value": [
          13.3
        ],
        "unit": null
      }
    },
    "analysis_with_hierarchical_structure": {
      "descriptive_text": "The sample comprises a Thermoplastic Polyurethane (TPU) matrix composite filled with 40 wt% Strontium Titanate (SrTiO3) particles. To optimize dispersion, the filler was surface-modified with 10 wt% Isophorone Diisocyanate (IPDI) through functionalization in acetone at 60 °C for 12 hours. The TPU was preconditioned by drying at 60 °C for 24 hours, and the composite was fabricated via melt extrusion using a temperature gradient from 190 to 215 °C at 83 rpm, followed by additional drying and molding. Hierarchical analysis reveals a high-stiffness composite characterized by good interfacial interaction and perfect amalgamation of the particles within the matrix, with dielectric properties evaluated using an impedance analyzer at 10^5 Hz and room temperature.",
      "reasoning_analysis": "Increasing Factors: The addition of 40 wt% Strontium Titanate, a ceramic filler with a significantly higher intrinsic dielectric constant than the polymer matrix, drastically increases the overall eps through effective medium contributions. The polar nature of the urethane linkages in the TPU matrix also supports dipolar orientation under an electric field, while the reported perfect amalgamation and good interfacial interaction minimize interfacial voids that would otherwise lower the effective permittivity. Decreasing Factors: The polymer matrix itself acts as a low-permittivity diluent relative to the ceramic filler, limiting the maximum achievable eps compared to the pure filler material. Additionally, the organic IPDI surface modifier creates a low-k shell around the filler particles, which may slightly reduce the effective field concentration within the high-k core compared to bare ceramic surfaces. Dominant Factor: The high volume fraction of the high-dielectric-constant SrTiO3 filler is the qualitatively dominant factor driving the eps upward, as the processing history and resulting perfect interfacial amalgamation ensure that the filler's potential is fully realized without being compromised by interfacial defects or poor dispersion."
    },
    "analysis_without_hierarchical_structure": {
      "descriptive_text": "This composite sample comprises a thermoplastic polyurethane matrix reinforced with 40 wt% strontium titanate filler. The filler was surface functionalized with 10 wt% isophorone diisocyanate in acetone at 60 °C for 12 hours prior to compounding to enhance interfacial compatibility. The thermoplastic polyurethane was dried at 60 °C for 24 hours, and the composite was subsequently fabricated via melt extrusion using a temperature profile ranging from 190 °C to 215 °C at a screw speed of 83 rpm. Following extrusion, the material was dried again at 60 °C for 12 hours and molded into the final shape. The dielectric constant was characterized using an impedance analyzer at room temperature and a frequency of 10^5 Hz.",
      "reasoning_analysis": "Increasing Factors: The inclusion of 40 wt% strontium titanate, a ceramic perovskite with an intrinsically high dielectric constant, drastically elevates the composite permittivity compared to the neat polymer matrix. Additionally, the polar nature of the thermoplastic polyurethane backbone, containing urethane linkages capable of dipole orientation, supports a higher baseline permittivity than non-polar hydrocarbon polymers. Decreasing Factors: The rigorous drying protocol applied to both the matrix and the final composite removes absorbed moisture, which has a very high dielectric constant, thereby preventing an artificially inflated eps value. Furthermore, the surface modification of the filler with isophorone diisocyanate introduces an organic interphase with a lower dielectric constant than the ceramic core, which may slightly reduce the effective permittivity of the filler particles relative to uncoated strontium titanate. Dominant Factor: The high volume fraction of the high-permittivity ceramic filler qualitatively dominates the dielectric behavior. Despite the dielectric dilution from the surface modifier and the removal of high-permittivity moisture, the presence of the strontium titanate network ensures the composite eps remains significantly higher than that of the unfilled thermoplastic polyurethane."
    }
  },
  {
    "doi": "10.1002/pc.27036",
    "title": "Improvement of dielectric constant and mechanical properties of thermoplastic polyurethanes using surface modified strontium titanate",
    "year": 2023,
    "chemical_composition": {
      "repeat_unit_psmiles": null,
      "monomers": [
        {
          "name": "Thermoplastic Polyurethane",
          "smiles": null,
          "ratio_value": null,
          "ratio_unit": null
        }
      ],
      "additives": [],
      "is_homopolymer": false
    },
    "processing_history": "TPU dried at 60 °C for 24 h. Molded into circular specimens. Dielectric constant measured by impedance analyzer (Agilent 4294A) at room temperature, frequency < 1.2 x 10^5 Hz.",
    "hierarchical_structure": "Highly ductile material.",
    "properties": {
      "eps": {
        "value": [
          4.8
        ],
        "unit": null
      }
    },
    "analysis_with_hierarchical_structure": {
      "descriptive_text": "The investigated sample is a highly ductile Thermoplastic Polyurethane (TPU) system, identified as a non-homopolymer composition devoid of specific additives. Processing involved drying the material at 60 °C for 24 hours followed by molding into circular specimens. Dielectric characterization was performed at room temperature using an Agilent 4294A impedance analyzer at frequencies below 1.2 x 10^5 Hz.",
      "reasoning_analysis": "Increasing Factors: The chemical structure of thermoplastic polyurethane contains highly polar urethane linkages which contribute significant dipolar polarization to the dielectric constant. Additionally, the highly ductile nature of the material suggests a substantial soft segment content and amorphous regions, facilitating segmental mobility and dipole alignment under the applied electric field, particularly at the low measurement frequencies specified. Decreasing Factors: The processing history includes drying at 60 °C for 24 hours, which removes absorbed moisture; since water possesses a very high dielectric constant, its removal prevents an artificial elevation of the measured eps. Furthermore, the absence of conductive fillers or high-permittivity additives eliminates potential percolation effects or interfacial polarization enhancements that would otherwise increase the value. Dominant Factor: The intrinsic dipolar strength of the urethane hard segments combined with the chain mobility afforded by the ductile soft phase at low frequencies qualitatively dominates the dielectric response, establishing a baseline permittivity characteristic of polar elastomers, while the drying process serves primarily to stabilize this value by eliminating moisture-related variability."
    },
    "analysis_without_hierarchical_structure": {
      "descriptive_text": "The sample is composed of a Thermoplastic Polyurethane matrix. Prior to characterization, the material was dried at 60 °C for 24 hours and molded into circular specimens. The dielectric properties were evaluated using an Agilent 4294A impedance analyzer at room temperature with a frequency below 1.2 x 10^5 Hz.",
      "reasoning_analysis": "Increasing Factors: The chemical composition features urethane linkages containing polar carbonyl and amine groups that generate strong permanent dipoles, facilitating orientational polarization that drives the eps higher. Additionally, the non-homopolymer architecture leads to microphase separation between hard and soft segments, creating interfaces that contribute to interfacial polarization and further increase the eps. Decreasing Factors: The processing history specifies drying at 60 °C for 24 hours, which removes absorbed moisture; since water has a significantly higher dielectric constant than the polymer, its removal prevents an artificial elevation of the eps. Furthermore, the soft segments typically consist of less polar polyols which dilute the overall dipole density of the matrix, acting to decrease the eps relative to a fully polar structure. Dominant Factor: The intrinsic polarity of the urethane hard segments qualitatively dominates the final eps behavior, as this chemical characteristic defines the baseline polarizability of the polymer, while the drying process primarily ensures measurement stability by eliminating moisture variability."
    }
  },
  {
    "doi": "10.1016/j.eurpolymj.2023.112006",
    "title": "High dielectric constant acrylic resin based percolative composite with acidified carbon nanotubes intercalation of MXene",
    "year": 2023,
    "chemical_composition": {
      "repeat_unit_psmiles": null,
      "monomers": [
        {
          "name": "n-butyl acrylate",
          "smiles": "CCCCOC(=O)C=C",
          "ratio_value": null,
          "ratio_unit": null
        },
        {
          "name": "2-hydroxyethyl acrylate",
          "smiles": "OCCOC(=O)C=C",
          "ratio_value": null,
          "ratio_unit": null
        },
        {
          "name": "styrene",
          "smiles": "C=CC1=CC=CC=C1",
          "ratio_value": null,
          "ratio_unit": null
        }
      ],
      "additives": [],
      "is_homopolymer": false
    },
    "processing_history": "Pure AE film prepared by solution casting from DMF. Dried at 80 °C for 6 h, then vacuum dried at 80 °C for 12 h. Dielectric constant measured by HP 4294A precision impedance analyzer at 100 Hz, room temperature.",
    "hierarchical_structure": "Pure acrylic resin matrix.",
    "properties": {
      "eps": {
        "value": [
          4.0
        ],
        "unit": null
      }
    },
    "analysis_with_hierarchical_structure": {
      "descriptive_text": "The sample consists of a pure acrylic resin matrix synthesized as a terpolymer comprising n-butyl acrylate, 2-hydroxyethyl acrylate, and styrene monomers. A pure AE film was fabricated via solution casting using dimethylformamide (DMF) as the solvent, followed by a two-stage drying protocol involving thermal treatment at 80 °C for 6 hours and subsequent vacuum drying at 80 °C for 12 hours to ensure solvent removal. The resulting material was characterized as a pure acrylic resin matrix, and its dielectric constant was measured using an HP 4294A precision impedance analyzer at a frequency of 100 Hz under room temperature conditions.",
      "reasoning_analysis": "Increasing Factors: The incorporation of 2-hydroxyethyl acrylate introduces highly polar hydroxyl groups capable of strong dipole orientation and hydrogen bonding, which significantly enhances the dielectric constant. Additionally, the ester linkages present in all acrylate monomers contribute to dipole polarization, and the low measurement frequency of 100 Hz allows sufficient time for these dipoles to align with the electric field. Decreasing Factors: The n-butyl acrylate component introduces long non-polar alkyl chains that increase free volume and reduce the overall density of polar groups per unit volume, thereby lowering the permittivity. Furthermore, the styrene monomer adds bulky phenyl groups that may sterically hinder the packing of polar segments, and the rigorous vacuum drying history minimizes the presence of residual DMF solvent, which would otherwise artificially inflate the dielectric constant due to its high polarity. Dominant Factor: The intrinsic chemical polarity derived from the hydroxyl functionality of the 2-hydroxyethyl acrylate and the ester groups qualitatively dominates the dielectric behavior, establishing a baseline permittivity driven by monomer selection, although this is modulated downward by the non-polar butyl segments and the effective removal of polar solvent during processing."
    },
    "analysis_without_hierarchical_structure": {
      "descriptive_text": "The sample comprises a terpolymer synthesized from n-butyl acrylate, 2-hydroxyethyl acrylate, and styrene monomers without any additional additives. A pure film was fabricated via solution casting using dimethylformamide as the solvent, followed by a comprehensive drying protocol consisting of heating at 80 °C for 6 hours and subsequent vacuum drying at 80 °C for 12 hours. The dielectric constant was characterized using an HP 4294A precision impedance analyzer at a frequency of 100 Hz under room temperature conditions.",
      "reasoning_analysis": "Increasing Factors: The presence of 2-hydroxyethyl acrylate introduces highly polar hydroxyl groups capable of significant dipole orientation polarization, which intrinsically drives the dielectric constant upward. Additionally, the ester groups in the acrylate backbone contribute to dipole density, and the low measurement frequency of 100 Hz allows for maximal dipolar relaxation contribution. Decreasing Factors: The incorporation of styrene and the aliphatic butyl chain from n-butyl acrylate introduces non-polar hydrocarbon volumes that dilute the overall concentration of polar functional groups, thereby reducing the net permittivity. Furthermore, the rigorous thermal and vacuum drying history is intended to eliminate residual dimethylformamide, preventing the artificial inflation of the dielectric constant that would occur from trapped polar solvent molecules. Dominant Factor: The intrinsic dipole moment associated with the hydroxyl groups in the 2-hydroxyethyl acrylate units qualitatively dominates the dielectric response. While the non-polar comonomers reduce polar density, the strong polarity of the hydroxyl moiety ensures an elevated permittivity relative to non-functionalized acrylics, assuming the processing history successfully mitigated residual solvent effects."
    }
  },
  {
    "doi": "10.1016/j.eurpolymj.2023.112006",
    "title": "High dielectric constant acrylic resin based percolative composite with acidified carbon nanotubes intercalation of MXene",
    "year": 2023,
    "chemical_composition": {
      "repeat_unit_psmiles": null,
      "monomers": [
        {
          "name": "n-butyl acrylate",
          "smiles": "CCCCOC(=O)C=C",
          "ratio_value": null,
          "ratio_unit": null
        },
        {
          "name": "2-hydroxyethyl acrylate",
          "smiles": "OCCOC(=O)C=C",
          "ratio_value": null,
          "ratio_unit": null
        },
        {
          "name": "styrene",
          "smiles": "C=CC1=CC=CC=C1",
          "ratio_value": null,
          "ratio_unit": null
        }
      ],
      "additives": [
        {
          "name": "Ti3C2Tx",
          "type": "filler",
          "amount_value": 1.26,
          "amount_unit": "vol%"
        }
      ],
      "is_homopolymer": false
    },
    "processing_history": "Composite film prepared by solution casting from DMF. 1.26 vol% Ti3C2Tx filler added to AE. Dried at 80 °C for 6 h, then vacuum dried at 80 °C for 12 h. Dielectric constant measured by HP 4294A precision impedance analyzer at 100 Hz, room temperature.",
    "hierarchical_structure": "Ti3C2Tx showed relatively severe agglomeration in the AE matrix, with some pores generated.",
    "properties": {
      "eps": {
        "value": [
          91.6
        ],
        "unit": null
      }
    },
    "analysis_with_hierarchical_structure": {
      "descriptive_text": "The sample comprises a terpolymer matrix synthesized from n-butyl acrylate, 2-hydroxyethyl acrylate, and styrene monomers, reinforced with 1.26 vol% Ti3C2Tx filler. The composite film was fabricated via solution casting from dimethylformamide (DMF), followed by thermal drying at 80 °C for 6 hours and subsequent vacuum drying at 80 °C for 12 hours. Microstructural analysis indicated relatively severe agglomeration of the Ti3C2Tx within the polymer matrix, accompanied by the generation of some pores. The dielectric constant was characterized using an HP 4294A precision impedance analyzer at 100 Hz and room temperature.",
      "reasoning_analysis": "Increasing Factors: The incorporation of Ti3C2Tx MXene filler, known for its high intrinsic permittivity and metallic conductivity, significantly enhances polarization. Additionally, the 2-hydroxyethyl acrylate monomer introduces polar hydroxyl groups that contribute to dipolar polarization. The observed agglomeration of filler particles creates numerous polymer-filler interfaces, promoting strong Maxwell-Wagner-Sillars interfacial polarization, which is particularly pronounced at the low measurement frequency of 100 Hz. Decreasing Factors: The presence of pores within the matrix introduces air voids with a low dielectric constant, which dilutes the effective permittivity of the composite. Furthermore, the extensive thermal and vacuum drying process aims to remove the polar DMF solvent, preventing solvent-induced contributions to the permittivity. Dominant Factor: Despite the reducing effect of porosity, the high intrinsic permittivity of the Ti3C2Tx filler combined with the significant interfacial polarization arising from filler agglomeration at low frequency qualitatively dominates the dielectric response, driving the eps higher relative to the neat terpolymer matrix."
    },
