Repository: hhtrick/HHT-code

# HHT training framework

This directory contains model training, embedding precomputation, inference, article-level baselines and the curated datasets. All commands below assume that the working directory is `train_code/`.

## 3. Datasets and fixed partitions

Each main dataset is a JSON array at `dataset/{property}/{property}.json`. Entries contain source metadata, `chemical_composition`, `processing_history`, `hierarchical_structure`, `properties`, and two generated-analysis objects. Targets are stored as `properties[property]["value"]`; source metadata and target values are not predictive input fields.

| Property | Train | Validation | Test | Total |
|---|---:|---:|---:|---:|

File: train_code/dataset/eps/eps.json (part 176 of 190)
[
    "analysis_without_hierarchical_structure": {
      "descriptive_text": "The sample consists of a copolymer matrix synthesized from n-butyl acrylate, 2-hydroxyethyl acrylate, and styrene monomers, incorporated with 1.26 vol% Ti3C2Tx MXene filler. A composite film was fabricated via solution casting using dimethylformamide (DMF) as the solvent, wherein the filler was dispersed within the polymer solution. The resulting films underwent thermal treatment at 80 °C for 6 hours followed by vacuum drying at 80 °C for 12 hours to ensure solvent removal. The dielectric constant was subsequently characterized using a precision impedance analyzer at 100 Hz under ambient room temperature conditions.",
      "reasoning_analysis": "Increasing Factors: The incorporation of 1.26 vol% Ti3C2Tx MXene filler serves as a primary driver for increasing the dielectric constant, as MXenes possess high intrinsic conductivity and surface functional groups that facilitate strong interfacial polarization (Maxwell-Wagner-Sillars effect) at the filler-matrix boundary. Additionally, the presence of 2-hydroxyethyl acrylate monomers introduces polar hydroxyl groups into the polymer backbone, enhancing dipole orientation polarization, while the low measurement frequency of 100 Hz allows sufficient time for interfacial charge accumulation. Decreasing Factors: The n-butyl acrylate and styrene components contribute flexible alkyl chains and bulky phenyl groups respectively, which may increase free volume and reduce the overall density of polar dipoles compared to a highly polar homopolymer, potentially limiting the matrix contribution to the dielectric constant. Furthermore, the rigorous vacuum drying process minimizes residual DMF solvent, preventing artificial inflation of the dielectric constant due to residual polar solvent molecules. Dominant Factor: The presence of the conductive Ti3C2Tx MXene filler qualitatively dominates the dielectric behavior. While the polymer matrix provides the insulating medium necessary to prevent electrical shorting, the massive contrast in conductivity between the MXene sheets and the acrylic-styrene matrix generates significant interfacial polarization that overwhelmingly outweighs the intrinsic dipole contributions of the copolymer composition, especially under the low-frequency measurement conditions employed."
    }
  },
  {
    "doi": "10.1002/app.47465",
    "title": "Low-dielectric-constant benzocyclobutene–organosilicon resins constructed from cyclotetrasiloxane",
    "year": 2019,
    "chemical_composition": {
      "repeat_unit_psmiles": null,
      "monomers": [
        {
          "name": "[1,1-dimethyl,1-(4'-benzocyclobutenyl)silyl] cyclotetrasiloxane",
          "smiles": null,
          "ratio_value": null,
          "ratio_unit": null
        }
      ],
      "additives": [
        {
          "name": "Chloroplatinic acid hexahydrate",
          "type": "catalyst",
          "amount_value": null,
          "amount_unit": null
        }
      ],
      "is_homopolymer": true
    },
    "processing_history": "BCB-D4 synthesized via hydrosilylation of 2,4,6,8-tetravinyl-2,4,6,8-tetramethylcyclotetrasiloxane and 4-DMHSBCB at 80 °C for 24 h with H2PtCl6 catalyst. Resin prepared by bulk polymerization of BCB-D4 liquid in ampule: heated at 180 °C for 4 h, 200 °C for 4 h, and 220 °C for 4 h. Dielectric constant measured by Agilent 4294A impedance analyzer at ambient temperature with frequencies from 1 kHz to 10 MHz.",
    "hierarchical_structure": "Highly crosslinked resin, porous structure constructed from multifunctionalized and cyclic building blocks, density 1.05 g/cm3.",
    "properties": {
      "eps": {
        "value": [
          2.7
        ],
        "unit": null
      }
    },
    "analysis_with_hierarchical_structure": {
      "descriptive_text": "The sample consists of a highly crosslinked resin derived from the homopolymerization of [1,1-dimethyl,1-(4'-benzocyclobutenyl)silyl] cyclotetrasiloxane (BCB-D4). Synthesis was achieved via hydrosilylation of precursor siloxanes at 80 °C for 24 hours using chloroplatinic acid hexahydrate as a catalyst, followed by bulk polymerization of the resulting BCB-D4 liquid in an ampule. The curing process involved a step-wise thermal treatment heated at 180 °C, 200 °C, and 220 °C for 4 hours each to facilitate crosslinking. The resulting material exhibits a porous structure constructed from multifunctionalized and cyclic building blocks with a density of 1.05 g/cm³, and its dielectric constant was characterized using an Agilent 4294A impedance analyzer at ambient temperature across frequencies from 1 kHz to 10 MHz.",
      "reasoning_analysis": "Increasing Factors: The incorporation of benzocyclobutene aromatic rings introduces higher electronic polarizability due to pi-electron clouds compared to purely aliphatic siloxane chains, which tends to increase the eps. Additionally, the polar nature of the Si-O bonds within the cyclotetrasiloxane backbone contributes to atomic polarization, potentially elevating the dielectric constant relative to non-polar hydrocarbon polymers. Decreasing Factors: The explicitly noted porous structure introduces air voids with a dielectric constant near unity into the matrix, which significantly lowers the effective eps of the bulk material. Furthermore, the high-temperature step-wise curing promotes a highly crosslinked network, which restricts segmental chain motion and limits orientational polarization of dipoles. The intrinsically low polarizability of the methyl-substituted siloxane backbone also serves to minimize the dielectric response. Dominant Factor: The engineered porous structure combined with the low-polarity siloxane backbone qualitatively dominates the dielectric behavior. While the aromatic groups add some polarizability, the reduction in material density due to porosity and the restriction of dipole mobility from crosslinking are the primary drivers leading to a lowered dielectric constant typical of low-k dielectric resin systems."
    },
    "analysis_without_hierarchical_structure": {
      "descriptive_text": "The sample consists of a homopolymer derived from [1,1-dimethyl,1-(4'-benzocyclobutenyl)silyl] cyclotetrasiloxane. The precursor was synthesized via hydrosilylation of 2,4,6,8-tetravinyl-2,4,6,8-tetramethylcyclotetrasiloxane and 4-DMHSBCB at 80 °C for 24 hours using chloroplatinic acid hexahydrate as a catalyst. Subsequently, the resin was prepared through bulk polymerization of the liquid monomer in an ampule, undergoing a stepped thermal cure cycle of 180 °C for 4 hours, 200 °C for 4 hours, and 220 °C for 4 hours. The dielectric constant was characterized using an Agilent 4294A impedance analyzer at ambient temperature across frequencies ranging from 1 kHz to 10 MHz.",
      "reasoning_analysis": "Increasing Factors: The incorporation of benzocyclobutene aromatic moieties onto the cyclotetrasiloxane ring introduces pi-electron systems with higher electronic polarizability compared to simple methyl-substituted siloxanes, inherently driving the dielectric constant upward. Additionally, trace residues of the chloroplatinic acid catalyst introduce ionic species that could contribute to interfacial polarization mechanisms, potentially elevating the measured permittivity. Decreasing Factors: The fundamental siloxane backbone is characterized by low polarity, supporting a low dielectric constant baseline. Crucially, the rigorous stepped thermal cure up to 220 °C via bulk polymerization ensures a high degree of crosslinking, significantly reducing free volume and restricting segmental motion and dipole orientation, thereby suppressing the dielectric constant. Furthermore, the absence of solvent eliminates voids or polar residues that would otherwise increase permittivity. Dominant Factor: The dominant factor is the highly crosslinked network structure achieved through the high-temperature thermal curing schedule. While the aromatic groups increase polarizability, the restriction of dipole mobility and minimization of free volume resulting from the complete conversion of the benzocyclobutene rings during the stepped heating process qualitatively dominate, maintaining the dielectric constant at a low level characteristic of cured siloxane networks."
    }
  },
  {
    "doi": "10.1002/app.47465",
    "title": "Low-dielectric-constant benzocyclobutene–organosilicon resins constructed from cyclotetrasiloxane",
    "year": 2019,
    "chemical_composition": {
      "repeat_unit_psmiles": null,
      "monomers": [
        {
          "name": "Polymethylvinylsiloxane grafted with 4-dimethylsiloxyl benzocyclobutene",
          "smiles": null,
          "ratio_value": null,
          "ratio_unit": null
        }
      ],
      "additives": [
        {
          "name": "Chloroplatinic acid hexahydrate",
          "type": "catalyst",
          "amount_value": null,
          "amount_unit": null
        }
      ],
      "is_homopolymer": true
    },
    "processing_history": "PBVMS synthesized via addition reaction between poly(methyl vinyl silane) and 4-DMHSBCB at 85 °C for 24 h with H2PtCl6 catalyst. Resin cured for comparison (traditionally cured BCB-organosilicon resin). Dielectric constant measured by Agilent 4294A impedance analyzer at ambient temperature with frequencies from 1 kHz to 10 MHz.",
    "hierarchical_structure": "Crosslinked network from linear polysiloxane, density 1.18 g/cm3.",
    "properties": {
      "eps": {
        "value": [
          3.0
        ],
        "unit": null
      }
    },
    "analysis_with_hierarchical_structure": {
      "descriptive_text": "The sample comprises polymethylvinylsiloxane grafted with 4-dimethylsiloxyl benzocyclobutene (PBVMS), synthesized via an addition reaction between poly(methyl vinyl silane) and 4-DMHSBCB at 85 °C for 24 hours using chloroplatinic acid hexahydrate as a catalyst. This material forms a crosslinked network derived from a linear polysiloxane backbone and exhibits a density of 1.18 g/cm³. The dielectric constant was characterized using an Agilent 4294A impedance analyzer at ambient temperature across a frequency range of 1 kHz to 10 MHz, with performance evaluated against traditionally cured BCB-organosilicon resin standards.",
      "reasoning_analysis": "Increasing Factors: The incorporation of benzocyclobutene (BCB) grafts introduces aromatic rings with delocalized pi-electrons, which possess higher electronic polarizability compared to aliphatic chains, thereby driving the eps upward. Additionally, the formation of a crosslinked network results in a consolidated density of 1.18 g/cm³, reducing free volume and increasing the concentration of polarizable units per unit volume. The presence of chloroplatinic acid catalyst residues may also introduce ionic impurities that contribute to interfacial polarization, particularly at lower frequencies. Decreasing Factors: The primary polysiloxane backbone (Si-O-Si) exhibits inherent flexibility and low dipole moments relative to carbon-based polymers, which acts to suppress the eps. The abundance of non-polar methyl groups attached to the silicon atoms further minimizes dipolar contributions to the overall permittivity. Furthermore, the crosslinked structure restricts segmental chain mobility, limiting orientational polarization mechanisms that would otherwise increase the dielectric response at the measured frequencies. Dominant Factor: The intrinsic low polarity of the siloxane backbone combined with the non-polar methyl substituents qualitatively dominates the dielectric behavior, maintaining a lower baseline permittivity despite the presence of aromatic grafts. While the BCB units increase polarizability relative to pure polydimethylsiloxane, the overall chemical architecture remains rooted in the low-dielectric siloxane framework, suggesting the decreasing factors associated with the backbone chemistry outweigh the increasing effects of the aromatic content and density."
    },
    "analysis_without_hierarchical_structure": {
      "descriptive_text": "The sample comprises polymethylvinylsiloxane grafted with 4-dimethylsiloxyl benzocyclobutene, synthesized via an addition reaction between poly(methyl vinyl silane) and 4-DMHSBCB at 85 °C for 24 hours utilizing chloroplatinic acid hexahydrate as a catalyst. The resulting resin underwent curing to establish the final network structure. Dielectric constant characterization was performed using an Agilent 4294A impedance analyzer at ambient temperature across a frequency spectrum ranging from 1 kHz to 10 MHz.",
      "reasoning_analysis": "Increasing Factors: The grafting of benzocyclobutene groups introduces aromatic rings into the polymer structure, which possess higher electronic polarizability compared to aliphatic siloxane segments, thereby potentially increasing the dielectric constant. Additionally, any residual chloroplatinic acid catalyst remaining after synthesis could introduce ionic species that contribute to interfacial polarization, particularly at the lower end of the measured frequency range. Decreasing Factors: The polysiloxane backbone inherently features Si-O-Si linkages with low dipole moments and high free volume, which naturally suppresses permittivity. Furthermore, the curing process creates a crosslinked network that restricts segmental chain mobility and limits the orientation of dipoles in response to the applied electric field, reducing the orientational polarization contribution. Dominant Factor: The chemical nature of the siloxane backbone qualitatively dominates the dielectric behavior, as the low polarizability of the Si-O-Si linkage establishes the fundamental baseline for the material's permittivity. While the aromatic grafts and crosslinking density modify the magnitude, the overall dielectric response remains primarily governed by the intrinsic properties of the organosilicon network rather than the specific functional additives or processing-induced structural restrictions."
    }
  },
  {
    "doi": "10.1002/pc.27036",
    "title": "Improvement of dielectric constant and mechanical properties of thermoplastic polyurethanes using surface modified strontium titanate",
    "year": 2023,
    "chemical_composition": {
      "repeat_unit_psmiles": null,
      "monomers": [
        {
          "name": "Thermoplastic Polyurethane",
          "smiles": null,
          "ratio_value": null,
          "ratio_unit": null
        }
      ],
      "additives": [
        {
          "name": "Strontium Titanate",
          "type": "filler",
          "amount_value": 40,
          "amount_unit": "wt%"
        },
        {
          "name": "Isophorone Diisocyanate",
          "type": "surface modifier",
          "amount_value": 10,
          "amount_unit": "wt% (of filler)"
        }
      ],
      "is_homopolymer": false
    },
    "processing_history": "TPU dried at 60 °C for 24 h. SrTiO3 functionalized with IPDI (10 wt%) in acetone at 60 °C for 12 h. Composite fabricated via melt extrusion (195-215-215-215-200-190 °C, 83 rpm), dried at 60 °C for 12 h, molded. Dielectric constant measured by impedance analyzer (Agilent 4294A) at room temperature, frequency 4.7 x 10^6 Hz (stable region).",
    "hierarchical_structure": "Good interfacial interaction, perfect amalgamation of particles with TPU matrix, high-stiffer composite.",
    "properties": {
      "eps": {
        "value": [
          10.3
        ],
        "unit": null
      }
    },
    "analysis_with_hierarchical_structure": {
      "descriptive_text": "The sample comprises a Thermoplastic Polyurethane (TPU) matrix composite reinforced with 40 wt% Strontium Titanate filler. To optimize compatibility, the filler was surface-modified with 10 wt% Isophorone Diisocyanate relative to the filler weight via functionalization in acetone at 60 °C for 12 hours. Following pre-drying of the TPU at 60 °C for 24 hours, the composite was fabricated via melt extrusion using a temperature profile of 190 °C to 215 °C at 83 rpm, followed by secondary drying and molding. The resulting hierarchical structure displays good interfacial interaction and perfect amalgamation of particles within the matrix, yielding a high-stiffness composite. The dielectric constant was characterized using an impedance analyzer at room temperature within the stable frequency region of 4.7 x 10^6 Hz.",
      "reasoning_analysis": "Increasing Factors: The inclusion of 40 wt% Strontium Titanate, a ceramic material with intrinsically high permittivity, serves as the primary driver for elevating the composite dielectric constant relative to the neat polymer. The processing history involving surface functionalization and melt extrusion facilitates perfect amalgamation and good interfacial interaction, which minimizes the presence of interfacial voids or air pockets that would otherwise lower the effective permittivity. Additionally, the polar nature of the urethane linkages in the TPU matrix contributes to dipolar polarization, supporting a higher dielectric response. Decreasing Factors: The polymer matrix itself possesses a significantly lower dielectric constant than the ceramic filler, creating a dilution effect that constrains the overall permittivity below that of the pure filler material. The organic Isophorone Diisocyanate surface modifier forms a layer around the filler particles with lower permittivity than the inorganic core, potentially introducing a series capacitance effect that slightly attenuates the filler's contribution. Furthermore, the measurement frequency of 4.7 x 10^6 Hz may limit the contribution of slower interfacial polarization mechanisms compared to lower frequency regimes. Dominant Factor: The high volume fraction of the high-k Strontium Titanate filler combined with the void-free interface achieved through optimized processing qualitatively dominates the dielectric behavior. The effective stress transfer and perfect amalgamation ensure that the intrinsic high permittivity of the ceramic phase is maximized, overriding the dilution effect of the lower-permittivity polymer matrix and the frequency-dependent limitations of the polymer dipoles."
    },
    "analysis_without_hierarchical_structure": {
      "descriptive_text": "The sample comprises a thermoplastic polyurethane matrix composite filled with 40 wt% strontium titanate. The filler was surface-functionalized with 10 wt% isophorone diisocyanate relative to the filler mass in acetone at 60 °C for 12 hours prior to compounding. The matrix was dried at 60 °C for 24 hours, and the composite was fabricated via melt extrusion with a temperature profile ranging from 190 to 215 °C at 83 rpm, followed by post-extrusion drying at 60 °C for 12 hours and molding. The dielectric constant was measured using an impedance analyzer at room temperature in the stable frequency region of 4.7 x 10^6 Hz.",
      "reasoning_analysis": "Increasing Factors: The addition of 40 wt% strontium titanate, a ceramic material with an intrinsically high dielectric constant, significantly enhances the overall permittivity of the composite compared to the neat polymer matrix. Additionally, the polar urethane groups within the thermoplastic polyurethane backbone contribute to dipole orientation polarization, supporting a higher baseline eps. Decreasing Factors: The extensive thermal drying steps applied to both the matrix and the final composite effectively remove absorbed moisture, which possesses a very high dielectric constant, thereby preventing an artificial inflation of the eps value. Furthermore, the organic isophorone diisocyanate layer on the filler surface has a lower permittivity than the ceramic core, slightly diluting the effective volume fraction of the high-k phase. Dominant Factor: The high loading fraction of the strontium titanate ceramic filler qualitatively dominates the dielectric response, overwhelming the matrix properties and processing-induced variations, leading to a substantial increase in eps relative to the unfilled polymer."
    }
  },
  {
    "doi": "10.1016/j.polymer.2019.121688",
    "title": "High dielectric constant dipolar glass polymer based on sulfonylated poly(ether ether ketone)",
    "year": 2019,
    "chemical_composition": {
      "repeat_unit_psmiles": "[*]Oc1ccc(C(C)(CCC(=O)O)c2ccc(Oc3ccc(C(=O)c4ccc(*)cc4)cc3)cc2)cc1",
      "monomers": [
        {
          "name": "4,4-Bis(4-hydroxyphenyl)pentanoic acid",
          "smiles": "CC(CCC(=O)O)(c1ccc(O)cc1)c2ccc(O)cc2",
          "ratio_value": null,
          "ratio_unit": null
        },
        {
          "name": "4,4'-difluorobenzophenone",
          "smiles": "Fc1ccc(C(=O)c2ccc(F)cc2)cc1",
          "ratio_value": null,
          "ratio_unit": null
        }
      ],
      "additives": [],
      "is_homopolymer": false
    },
    "processing_history": "Synthesized by aromatic nucleophilic substitution (145-190 °C, Toluene/NMP). Film prepared by solution-casting from DMF, dried stepwise to 160 °C. Dielectric constant measured by Broadband Dielectric Spectroscopy (BDS) at 10 Hz, temperature scan from -125 to 160 °C.",
    "hierarchical_structure": "Amorphous polymer, Tg ~179 °C (DSC).",
    "properties": {
      "eps": {
        "value": [
          3.2
        ],
        "unit": null
      }
    },
    "analysis_with_hierarchical_structure": {
      "descriptive_text": "The sample is an amorphous copolymer synthesized via aromatic nucleophilic substitution between 4,4-Bis(4-hydroxyphenyl)pentanoic acid and 4,4'-difluorobenzophenone in a Toluene/NMP solvent system. The resulting material was processed into a film through solution-casting from dimethylformamide (DMF), followed by stepwise drying up to 160 °C to remove residual solvent. Structural characterization indicates a glass transition temperature (Tg) of approximately 179 °C as determined by DSC. The dielectric properties were subsequently evaluated using Broadband Dielectric Spectroscopy (BDS) at a frequency of 10 Hz across a temperature range of -125 to 160 °C.",
      "reasoning_analysis": "Increasing Factors: The chemical composition features a backbone rich in polar functional groups, including ketone (C=O), ether (C-O), and pendant carboxylic acid moieties, which possess strong permanent dipole moments that enhance electronic and atomic polarizability. Additionally, the amorphous hierarchical structure lacks crystalline domains that might otherwise restrict local dipole fluctuations, potentially allowing for greater contribution from secondary relaxations to the permittivity. Decreasing Factors: The high glass transition temperature (~179 °C) signifies a rigid chain architecture that suppresses large-scale segmental motion (alpha relaxation) within the measurement range (-125 to 160 °C), thereby limiting orientational polarization. Furthermore, the processing history involving stepwise drying to 160 °C likely eliminates residual polar solvents like DMF or NMP, preventing artificial inflation of the dielectric constant due to plasticization or ionic conductivity from impurities. Dominant Factor: The intrinsic high density of polar groups within the copolymer repeat unit is the dominant factor determining the baseline magnitude of the dielectric constant, while the rigid amorphous structure and thorough thermal processing ensure that this value remains stable and uninfluenced by segmental mobility or residual solvent effects within the sub-Tg measurement window."
    },
    "analysis_without_hierarchical_structure": {
      "descriptive_text": "The polymer sample is a copolymer synthesized via aromatic nucleophilic substitution utilizing 4,4-Bis(4-hydroxyphenyl)pentanoic acid and 4,4'-difluorobenzophenone as monomers in a Toluene/NMP solvent system at temperatures between 145 and 190 °C. Films were fabricated by solution-casting from dimethylformamide (DMF) and subjected to stepwise thermal drying up to 160 °C to ensure solvent removal. The dielectric permittivity was characterized using Broadband Dielectric Spectroscopy at 10 Hz while scanning the temperature from -125 to 160 °C.",
      "reasoning_analysis": "Increasing Factors: The chemical composition introduces multiple sources of dipolar polarization, specifically the carbonyl groups within the benzophenone units, the ether linkages in the backbone, and the pendant carboxylic acid groups from the bisphenol monomer, all of which possess significant permanent dipole moments that contribute to orientational polarization. Additionally, the characterization temperature scan extends to 160 °C, which likely exceeds the glass transition temperature, enabling segmental motion that facilitates the alignment of these dipoles with the external electric field, thereby increasing the dielectric constant. Decreasing Factors: The rigid aromatic backbone structure inherent to poly(aryl ether ketone) derivatives restricts chain flexibility and segmental mobility, which limits the extent of dipole orientation compared to more flexible aliphatic polymers. Furthermore, the processing history involves stepwise drying up to 160 °C, which is sufficient to evaporate high-boiling polar solvents like DMF and Toluene; the removal of these highly polar residual molecules prevents extrinsic enhancement of the dielectric constant that would otherwise occur if solvent remained trapped in the free volume. Dominant Factor: The intrinsic chemical polarity established by the high density of functional groups (ketone, ether, and carboxylic acid) within the repeat unit is the dominant factor determining the dielectric permittivity. While the rigid backbone limits mobility and the drying process removes extrinsic polar contaminants, the sheer density of permanent dipoles embedded in the polymer architecture dictates the baseline magnitude of the eps, with thermal activation during measurement serving as the primary modifier of this intrinsic property."
    }
  },
  {
    "doi": "10.1016/j.polymer.2019.121688",
    "title": "High dielectric constant dipolar glass polymer based on sulfonylated poly(ether ether ketone)",
    "year": 2019,
    "chemical_composition": {
      "repeat_unit_psmiles": "[*]Oc1ccc(C(C)(CCC(=O)O)c2ccc(Oc3ccc(C(=O)c4ccc(*)cc4)cc3)cc2)cc1",
      "monomers": [
        {
          "name": "4,4-Bis(4-hydroxyphenyl)pentanoic acid",
          "smiles": "CC(CCC(=O)O)(c1ccc(O)cc1)c2ccc(O)cc2",
          "ratio_value": null,
          "ratio_unit": null
        },
        {
          "name": "4,4'-difluorobenzophenone",
          "smiles": "Fc1ccc(C(=O)c2ccc(F)cc2)cc1",
          "ratio_value": null,
          "ratio_unit": null
        }
      ],
      "additives": [],
      "is_homopolymer": false
    },
    "processing_history": "Synthesized by aromatic nucleophilic substitution (145-190 °C, Toluene/NMP). Film prepared by solution-casting from DMF, dried stepwise to 160 °C. Apparent dielectric constant calculated from Electric Displacement-Electric Field (D-E) loops at 10 Hz, Room Temperature, high field (up to 350 MV/m).",
    "hierarchical_structure": "Amorphous polymer, Tg ~179 °C (DSC).",
    "properties": {
      "eps": {
        "value": [
          4.2
        ],
        "unit": null
      }
    },
    "analysis_with_hierarchical_structure": {
      "descriptive_text": "This amorphous copolymer is synthesized via aromatic nucleophilic substitution between 4,4-Bis(4-hydroxyphenyl)pentanoic acid and 4,4'-difluorobenzophenone in a Toluene/NMP solvent system at temperatures ranging from 145 to 190 °C. The material exhibits a glass transition temperature of approximately 179 °C and was processed into films by solution-casting from DMF followed by stepwise drying up to 160 °C. The apparent dielectric constant was characterized using Electric Displacement-Electric Field loops at 10 Hz and room temperature under high electric fields up to 350 MV/m.",
      "reasoning_analysis": "Increasing Factors: The polymer backbone incorporates highly polar ketone and ether linkages, while the pendant carboxylic acid groups from the bisphenol monomer introduce strong dipole moments and potential hydrogen bonding networks, all of which enhance electronic and atomic polarizability. Additionally, the amorphous hierarchical structure lacks crystalline constraints, potentially allowing greater freedom for local dipole orientation compared to a semi-crystalline analogue. Decreasing Factors: The measurement is conducted at room temperature, which is significantly below the glass transition temperature of 179 °C, restricting large-scale segmental chain mobility and limiting orientational polarization contributions. Furthermore, the stepwise drying process up to 160 °C aims to evaporate high-boiling polar solvents like DMF and NMP, preventing artificial inflation of the dielectric constant by residual solvent molecules. Dominant Factor: The intrinsic chemical polarity arising from the dense concentration of carbonyl and carboxylic acid groups qualitatively dominates the dielectric response, establishing a moderate-to-high baseline permittivity driven by atomic and electronic polarization mechanisms that remain active even within the rigid glassy state."
    },
    "analysis_without_hierarchical_structure": {
      "descriptive_text": "The polymer sample is a copolymer synthesized via aromatic nucleophilic substitution between 4,4-Bis(4-hydroxyphenyl)pentanoic acid and 4,4'-difluorobenzophenone in a Toluene/NMP solvent system at temperatures ranging from 145 to 190 °C. Thin films were prepared by solution-casting from dimethylformamide (DMF) followed by stepwise drying up to 160 °C to remove residual solvent. The apparent dielectric constant was subsequently calculated from Electric Displacement-Electric Field loops measured at 10 Hz and room temperature under high electric fields up to 350 MV/m.",
      "reasoning_analysis": "Increasing Factors: The incorporation of polar ketone linkages within the backbone and pendant carboxylic acid groups introduces significant permanent dipole moments, enhancing orientational and electronic polarizability which drives the dielectric constant upward. Additionally, the aromatic rings contribute to electronic polarizability. Decreasing Factors: The rigid aromatic backbone structure restricts segmental chain mobility, limiting the ability of dipoles to align fully with the electric field at 10 Hz, thereby suppressing the dielectric constant relative to more flexible polar polymers. Furthermore, the rigorous stepwise drying process up to 160 °C ensures the removal of residual polar solvents like DMF and NMP, preventing artificial inflation of the dielectric constant. Dominant Factor: The intrinsic chemical composition, specifically the high density of polar functional groups (ketone and carboxylic acid), qualitatively dominates the dielectric behavior by establishing a high baseline polarizability, while the rigid backbone and thermal processing primarily serve to stabilize this value against excessive dipolar mobility and solvent interference."
    }
  },
  {
    "doi": "10.1002/pc.27036",
    "title": "Improvement of dielectric constant and mechanical properties of thermoplastic polyurethanes using surface modified strontium titanate",
    "year": 2023,
    "chemical_composition": {
      "repeat_unit_psmiles": null,
      "monomers": [
        {
          "name": "Thermoplastic Polyurethane",
          "smiles": null,
          "ratio_value": null,
          "ratio_unit": null
        }
      ],
      "additives": [],
      "is_homopolymer": false
    },
    "processing_history": "TPU dried at 60 °C for 24 h. Molded into circular specimens. Dielectric constant measured by impedance analyzer (Agilent 4294A) at room temperature, frequency > 1.2 x 10^5 Hz (stable region).",
    "hierarchical_structure": "Highly ductile material.",
    "properties": {
      "eps": {
        "value": [
          4.3
        ],
        "unit": null
      }
    },
    "analysis_with_hierarchical_structure": {
      "descriptive_text": "The sample is a Thermoplastic Polyurethane (TPU) material characterized as a non-homopolymer system, indicative of a segmented block copolymer architecture. No additional additives or fillers were incorporated into the matrix. Prior to characterization, the TPU was dried at 60 °C for 24 hours and subsequently molded into circular specimens to ensure geometric consistency. The material exhibits highly ductile mechanical behavior. Dielectric properties were evaluated using an impedance analyzer (Agilent 4294A) at room temperature within a stable frequency region exceeding 1.2 x 10^5 Hz.",
      "reasoning_analysis": "Increasing Factors: The chemical composition features urethane linkages within the hard segments which possess strong permanent dipole moments, facilitating orientational polarization and intrinsically driving the dielectric constant (eps) higher compared to non-polar polyolefins. Additionally, the highly ductile nature suggests a significant soft segment content which may allow for dipole alignment under the applied field. Decreasing Factors: The processing history specifies drying at 60 °C for 24 hours, which removes absorbed moisture; since water has a very high dielectric constant, its removal significantly lowers the measured eps relative to ambient conditions. Furthermore, the measurement frequency (> 1.2 x 10^5 Hz) is sufficiently high that slower dipolar relaxations associated with large segmental motions may not fully contribute to the total polarization, thereby reducing the observed eps. Dominant Factor: While the processing history and measurement frequency act to limit the measured value by removing extrinsic moisture and excluding slow relaxation modes, the intrinsic polarity of the urethane hard segments qualitatively dominates the final eps behavior, establishing a baseline dielectric constant that is fundamentally higher than non-polar polymers despite the reducing conditions."
    },
    "analysis_without_hierarchical_structure": {
      "descriptive_text": "The sample consists of a segmented Thermoplastic Polyurethane system. It was prepared by drying the material at 60 °C for 24 hours, followed by molding into circular specimens. The dielectric constant was measured by impedance analyzer at room temperature in a stable frequency region greater than 1.2 x 10^5 Hz.",
      "reasoning_analysis": "Increasing Factors: The chemical composition features polar urethane linkages within the polymer backbone, particularly in the hard segments, which possess strong permanent dipole moments that enhance orientation polarization and intrinsically drive the dielectric constant upward relative to non-polar polymers. Decreasing Factors: The processing history includes a drying step at 60 °C for 24 hours, which removes absorbed water molecules that typically exhibit a much higher permittivity than the polymer matrix, thereby preventing moisture-induced elevation of the eps. Furthermore, the measurement frequency greater than 1.2 x 10^5 Hz may limit the contribution of slower dipolar relaxation processes, resulting in a lower observed permittivity compared to static or low-frequency conditions. Dominant Factor: The intrinsic chemical polarity of the urethane hard segments serves as the dominant factor establishing the baseline magnitude of the dielectric constant, as the drying protocol and measurement frequency primarily function to isolate the intrinsic material response by removing extrinsic contaminants and limiting interfacial polarization effects."
    }
  },
  {
    "doi": "10.1002/app.48469",
    "title": "High-performance PA1/TPU films with enhanced dielectric constant and low loss tangent",
    "year": 2020,
    "chemical_composition": {
      "repeat_unit_psmiles": null,
      "monomers": [
        {
          "name": "Thermoplastic Polyurethane",
          "smiles": null,
          "ratio_value": null,
          "ratio_unit": null
        }
      ],
      "additives": [],
      "is_homopolymer": false
    },
    "processing_history": "Solution blending in DMF. TPU dissolved at 100 °C. Cast and dried at 140 °C for 24 h in vacuum. Dielectric constant measured by Novocontrol dielectric analyzer (Concept 50) at 10^4 Hz, room temperature.",
    "hierarchical_structure": "Semicrystalline, soft segment crystal at 2theta=20.32.",
    "properties": {
      "eps": {
        "value": [
          8.0
        ],
        "unit": null
      }
    },
    "analysis_with_hierarchical_structure": {
      "descriptive_text": "The sample consists of a Thermoplastic Polyurethane (TPU) characterized as a semicrystalline material exhibiting soft segment crystallization evidenced by a diffraction peak at 2theta=20.32. The material was processed via solution blending in dimethylformamide (DMF), where the TPU was dissolved at 100 °C, followed by casting and vacuum drying at 140 °C for 24 hours to remove residual solvent. The dielectric constant was subsequently evaluated using a Novocontrol dielectric analyzer (Concept 50) operating at a frequency of 10^4 Hz under room temperature conditions.",
      "reasoning_analysis": "Increasing Factors: The chemical composition of Thermoplastic Polyurethane introduces highly polar urethane linkages within the hard segments, which possess strong permanent dipole moments that inherently drive the dielectric constant upward through orientational polarization. Decreasing Factors: The semicrystalline hierarchical structure, specifically the crystallization of the soft segments, restricts polymer chain mobility and limits the ability of dipoles to align with the external electric field. Furthermore, the processing history involves rigorous vacuum drying at 140 °C, which effectively removes the dimethylformamide (DMF) solvent; since DMF has a high dielectric constant, its removal prevents solvent-induced enhancement of the measured eps. Dominant Factor: While the intrinsic polarity of the urethane groups establishes the baseline capacity for polarization, the dominant factors governing the final eps behavior are the semicrystalline morphology and the extensive solvent removal, as these structural and processing constraints significantly limit segmental mobility and eliminate extrinsic polar contributions, resulting in a dielectric constant reflective of the dry, partially ordered polymer matrix."
    },
    "analysis_without_hierarchical_structure": {
      "descriptive_text": "The sample comprises a Thermoplastic Polyurethane material processed via solution blending in dimethylformamide. The polymer was dissolved at 100 °C, cast, and subsequently dried under vacuum at 140 °C for 24 hours to ensure solvent removal. The dielectric constant was characterized using a Novocontrol dielectric analyzer at a frequency of 10^4 Hz under room temperature conditions.",
