Repository: hhtrick/HHT-code

# HHT training framework

This directory contains model training, embedding precomputation, inference, article-level baselines and the curated datasets. All commands below assume that the working directory is `train_code/`.

## 3. Datasets and fixed partitions

Each main dataset is a JSON array at `dataset/{property}/{property}.json`. Entries contain source metadata, `chemical_composition`, `processing_history`, `hierarchical_structure`, `properties`, and two generated-analysis objects. Targets are stored as `properties[property]["value"]`; source metadata and target values are not predictive input fields.

| Property | Train | Validation | Test | Total |
|---|---:|---:|---:|---:|

File: train_code/dataset/eps/eps.json (part 179 of 190)
[
      "descriptive_text": "The sample comprises a polystyrene matrix synthesized via free radical polymerization using benzoyl peroxide initiator in tetrahydrofuran at 85°C under nitrogen, incorporating HTAC-modified montmorillonite clay. This synthesized composite was blended with commercial polystyrene at a 1:1 mass ratio in N-methyl-2-pyrrolidone, cast onto a glass substrate, dried at 60-70°C for 2 hours, and immersed in water to yield a free-standing film. The dielectric constant was subsequently characterized using impedance spectroscopy at 120 Hz and 30°C.",
      "reasoning_analysis": "Increasing Factors: The incorporation of HTAC-modified montmorillonite clay introduces polar surface groups and heterogeneous interfaces within the non-polar polystyrene matrix. At the low measurement frequency of 120 Hz, Maxwell-Wagner-Sillars interfacial polarization is likely to occur at the clay-polymer boundaries, significantly enhancing the dielectric constant. Furthermore, the use of N-methyl-2-pyrrolidone during blending and the subsequent water immersion step pose a risk of retaining polar solvent residues or absorbed moisture, both of which possess high dielectric constants compared to the polymer backbone. Decreasing Factors: The base matrix consists primarily of polystyrene, both synthesized and commercial, which is inherently non-polar with a low dielectric constant due to the lack of permanent dipoles in the repeat unit. The thermal drying step at 60-70°C aims to remove volatiles, which would otherwise lower the dielectric constant if successful. Dominant Factor: The dominant factor is likely the interfacial polarization arising from the nanoclay dispersion combined with potential residual polar species introduced during the solution processing and water immersion. Despite the non-polar nature of the polystyrene matrix, the low-frequency measurement conditions amplify the contribution of charge accumulation at interfaces and polar impurities, qualitatively driving the dielectric constant higher than that of pristine polystyrene."
    }
  },
  {
    "doi": "10.1016/j.aiepr.2020.10.006",
    "title": "Preparation and applications of low-dielectric constant poly aryl ether",
    "year": 2020,
    "chemical_composition": {
      "repeat_unit_psmiles": null,
      "monomers": [
        {
          "name": "Hexafluoro bisphenol",
          "smiles": null,
          "ratio_value": null,
          "ratio_unit": null
        },
        {
          "name": "Perfluoro difluoro monomer",
          "smiles": null,
          "ratio_value": null,
          "ratio_unit": null
        }
      ],
      "additives": [],
      "is_homopolymer": false
    },
    "processing_history": "Polymerization reaction between hexafluoro bisphenol and difluoro monomer with perfluoro main chain. Dielectric constant measured at 2 MHz.",
    "hierarchical_structure": "Perfluoro-containing main chain.",
    "properties": {
      "eps": {
        "value": [
          2.35
        ],
        "unit": null
      }
    },
    "analysis_with_hierarchical_structure": {
      "descriptive_text": "This copolymer sample features a perfluoro-containing main chain derived from the polymerization reaction between hexafluoro bisphenol and a perfluoro difluoro monomer. The hierarchical structure is defined by this perfluoro backbone, and the dielectric properties were characterized by measuring the dielectric constant at a frequency of 2 MHz.",
      "reasoning_analysis": "Increasing Factors: The inclusion of hexafluoro bisphenol units introduces aromatic rings into the backbone, which possess higher electronic polarizability due to pi-electron delocalization compared to purely aliphatic chains, thereby driving the eps upward. Additionally, the measurement frequency of 2 MHz allows for dipolar relaxation contributions that might be suppressed at higher frequencies, supporting a higher observed eps. Decreasing Factors: The perfluoro-containing main chain and perfluoro difluoro monomers result in a high concentration of C-F bonds, where the high electronegativity of fluorine leads to tight electron binding and low electronic polarizability, significantly suppressing the eps. The symmetry of the perfluoro structure also minimizes net dipole moments. Dominant Factor: The low polarizability inherent to the perfluorinated structure qualitatively dominates the final eps behavior, ensuring a low dielectric constant despite the presence of aromatic moieties."
    },
    "analysis_without_hierarchical_structure": {
      "descriptive_text": "The sample comprises a fluorinated copolymer synthesized via polymerization reaction between hexafluoro bisphenol and a difluoro monomer, resulting in a structure with a perfluoro main chain. The dielectric constant of the material was characterized at a frequency of 2 MHz.",
      "reasoning_analysis": "Increasing Factors: The incorporation of hexafluoro bisphenol introduces aromatic rings into the polymer backbone, which possess higher electronic polarizability compared to purely aliphatic segments, potentially contributing to a relative increase in the dielectric constant. Additionally, the copolymer architecture may introduce structural irregularities that influence chain packing density and interfacial polarization. Decreasing Factors: The extensive fluorination, specifically the perfluoro main chain and hexafluoro substituents, significantly reduces the dielectric constant due to the low electronic polarizability of fluorine atoms and the effective shielding of the carbon backbone. The high electronegativity of fluorine tightly binds electrons, and the symmetry of the perfluoro structure minimizes net dipole moments, thereby suppressing orientational polarization. Dominant Factor: The high fluorine content and the presence of the perfluoro main chain qualitatively dominate the dielectric behavior, driving the eps towards lower values characteristic of fluoropolymers, outweighing the polarizability contributions from the aromatic bisphenol units."
    }
  },
  {
    "doi": "10.1016/S0014-3057(97)00207-3",
    "title": "Study of dielectric relaxation in polymer electrolytes",
    "year": 1998,
    "chemical_composition": {
      "repeat_unit_psmiles": "[*]CC(O)[*]",
      "monomers": [
        {
          "name": "Vinyl alcohol",
          "smiles": "C=C(O)",
          "ratio_value": null,
          "ratio_unit": null
        }
      ],
      "additives": [
        {
          "name": "H3PO4",
          "type": "acid dopant",
          "amount_value": 0.04,
          "amount_unit": "molar ratio (H+/VA)"
        }
      ],
      "is_homopolymer": true
    },
    "processing_history": "PVA and H3PO4 dissolved in deionized triple distilled water, stirred 4-5 hr at 70°C, spread on teflon moulds, evaporated in air at room temperature, dried under vacuum (~10^-5 torr), rinsed with benzene/methanol. Silver electrodes deposited. Thin films (~0.01 cm thick). High frequency dielectric constant (eps_inf) derived from Cole-Cole plot at 20°C using AC impedance bridge (Hewlett-Packard Model 4277A).",
    "hierarchical_structure": "Thin film (~0.01 cm thick)",
    "properties": {
      "eps": {
        "value": [
          6.5
        ],
        "unit": null
      }
    },
    "analysis_with_hierarchical_structure": {
      "descriptive_text": "The sample comprises a polyvinyl alcohol (PVA) homopolymer doped with phosphoric acid (H3PO4) at a molar ratio of 0.04 H+ per vinyl alcohol unit. Prepared via solution casting, the PVA and dopant were dissolved in deionized triple distilled water and stirred for 4-5 hours at 70°C before being spread on Teflon molds. The films were evaporated in air at room temperature, dried under vacuum at approximately 10^-5 torr, and rinsed with benzene and methanol. Silver electrodes were deposited on the resulting thin films with a thickness of approximately 0.01 cm, and the high-frequency dielectric constant was determined at 20°C using an AC impedance bridge with data derived from Cole-Cole plots.",
      "reasoning_analysis": "Increasing Factors: The presence of hydroxyl groups along the PVA backbone provides strong permanent dipoles that contribute significantly to orientational polarization. Furthermore, the incorporation of H3PO4 introduces highly polar phosphate groups and ionic species, which enhance the overall polarizability of the matrix and may introduce additional interfacial polarization mechanisms. Decreasing Factors: The extensive processing history, specifically the vacuum drying at 10^-5 torr and rinsing with organic solvents, effectively removes residual water and processing solvents; since water possesses a very high dielectric constant, its elimination prevents an artificially inflated measurement. Additionally, any structural ordering or crystallinity induced during the evaporation and drying phases could restrict segmental motion, thereby limiting dipolar contributions. Dominant Factor: The chemical modification via H3PO4 doping qualitatively dominates the dielectric behavior. While the rigorous drying process ensures the measurement reflects the intrinsic material properties rather than residual solvent effects, the introduction of the highly polar acid dopant fundamentally increases the density of polarizable species and charge carriers within the PVA matrix, leading to a net increase in the dielectric constant relative to undoped PVA."
    },
    "analysis_without_hierarchical_structure": {
      "descriptive_text": "The sample comprises a polyvinyl alcohol (PVA) homopolymer doped with phosphoric acid (H3PO4) at a molar ratio of 0.04 H+ per vinyl alcohol unit. Preparation involved dissolving the components in deionized triple distilled water and stirring for 4 to 5 hours at 70°C, followed by casting onto Teflon moulds. The films were evaporated in air at room temperature, dried under high vacuum (~10^-5 torr), and rinsed with a benzene/methanol mixture before silver electrode deposition. The resulting thin films, approximately 0.01 cm thick, were characterized at 20°C using an AC impedance bridge to derive the high frequency dielectric constant from Cole-Cole plots.",
      "reasoning_analysis": "Increasing Factors: The presence of highly polar hydroxyl groups along the PVA backbone creates a high density of permanent dipoles, while the incorporation of phosphoric acid introduces additional polarizable P=O and P-OH bonds that enhance electronic and atomic polarization. Furthermore, the acid dopant likely disrupts the crystalline regions of the PVA, increasing the amorphous content where dipolar alignment is less sterically hindered. Decreasing Factors: The rigorous processing history, specifically the high vacuum drying and subsequent rinsing with organic solvents, effectively removes residual water which possesses an exceptionally high dielectric constant, thereby preventing artificial inflation of the measured value. Additionally, focusing on the high frequency limit (eps_inf) excludes contributions from slower interfacial polarization and ionic conductivity mechanisms that would otherwise elevate the permittivity at lower frequencies. Dominant Factor: The intrinsic chemical polarity established by the combination of the hydroxyl-rich polymer backbone and the phosphoric acid dopant qualitatively dominates the dielectric behavior; although the processing steps mitigate solvent effects, the fundamental density of polarizable units within the matrix ensures a higher dielectric constant relative to non-polar polymer systems even under high-frequency measurement conditions."
    }
  },
  {
    "doi": "10.1016/j.aiepr.2020.10.006",
    "title": "Preparation and applications of low-dielectric constant poly aryl ether",
    "year": 2020,
    "chemical_composition": {
      "repeat_unit_psmiles": null,
      "monomers": [
        {
          "name": "3FHQ (pendant trifluoromethylphenyl bisphenol)",
          "smiles": null,
          "ratio_value": null,
          "ratio_unit": null
        },
        {
          "name": "4,4'-difluorobenzophenone",
          "smiles": "Fc1ccc(C(=O)c2ccc(F)cc2)cc1",
          "ratio_value": null,
          "ratio_unit": null
        }
      ],
      "additives": [],
      "is_homopolymer": false
    },
    "processing_history": "Polymerization reaction between 3FHQ and 4,4'-difluorobenzophenone (DFB). Dielectric constant measured at 1 MHz.",
    "hierarchical_structure": "Amorphous polymer.",
    "properties": {
      "eps": {
        "value": [
          2.7
        ],
        "unit": null
      }
    },
    "analysis_with_hierarchical_structure": {
      "descriptive_text": "The sample is an amorphous copolymer synthesized via polymerization reaction between 3FHQ (pendant trifluoromethylphenyl bisphenol) and 4,4'-difluorobenzophenone monomers. The material exhibits a completely amorphous hierarchical structure without crystalline domains. The dielectric constant was characterized at a frequency of 1 MHz following the polymerization process.",
      "reasoning_analysis": "Increasing Factors: The presence of polar carbonyl (C=O) groups within the 4,4'-difluorobenzophenone units introduces strong dipole moments that can align with an electric field, intrinsically driving the eps higher. Additionally, the aromatic rings in both monomers contribute to electronic polarizability, further supporting an increase in dielectric permittivity. Decreasing Factors: The incorporation of fluorine atoms, particularly within the bulky pendant trifluoromethyl (-CF3) groups of the 3FHQ monomer, reduces overall polarizability due to the low polarizability of fluorine and increases free volume, which lowers the number density of dipoles per unit volume. The amorphous hierarchical structure implies less efficient packing compared to a crystalline analog, further reducing dipole density. Furthermore, the processing history specifies measurement at 1 MHz, a high frequency that restricts slower orientational polarization mechanisms, thereby limiting the observed eps. Dominant Factor: While the polar carbonyl groups provide a baseline polarity, the specific design inclusion of fluorinated pendant groups and the resulting increase in free volume are typically engineered to suppress dielectric constant in such high-performance polymers. Therefore, the decreasing factors associated with fluorination and reduced packing density qualitatively dominate the final eps behavior, leading to a lower permittivity relative to non-fluorinated poly(arylene ether ketone) analogs."
    },
    "analysis_without_hierarchical_structure": {
      "descriptive_text": "The sample is a copolymer synthesized via a polymerization reaction between 3FHQ (pendant trifluoromethylphenyl bisphenol) and 4,4'-difluorobenzophenone (DFB). No additional additives were incorporated into the matrix. The dielectric constant was characterized at a frequency of 1 MHz.",
      "reasoning_analysis": "Increasing Factors: The polymer backbone contains polar carbonyl groups derived from the 4,4'-difluorobenzophenone monomer and ether linkages formed during condensation, which introduce strong permanent dipoles capable of orientational polarization. Additionally, the aromatic rings within the repeat unit contribute to electronic polarizability, inherently driving the dielectric constant higher. Decreasing Factors: The presence of fluorine atoms on the benzophenone unit and the bulky trifluoromethyl (-CF3) pendant groups on the bisphenol unit significantly reduce electronic polarizability due to the high electronegativity and tight electron binding of the C-F bonds. Furthermore, the steric bulk of the -CF3 groups likely increases the fractional free volume, reducing the number density of polarizable dipoles per unit volume. Dominant Factor: Although the polar backbone functionalities establish a baseline for dipolar interaction, the specific incorporation of fluorine atoms and bulky trifluoromethyl pendant groups serves as the dominant structural feature designed to suppress the dielectric constant, qualitatively leading to a lower eps relative to non-fluorinated poly(aryl ether ketone) analogs."
    }
  },
  {
    "doi": "10.1016/j.aiepr.2020.10.006",
    "title": "Preparation and applications of low-dielectric constant poly aryl ether",
    "year": 2020,
    "chemical_composition": {
      "repeat_unit_psmiles": null,
      "monomers": [],
      "additives": [],
      "is_homopolymer": false
    },
    "processing_history": "Pure fluorine-containing poly aryl ether ketone (FPEEK) matrix used in composite study. Dielectric constant measured at 1 MHz.",
    "hierarchical_structure": null,
    "properties": {
      "eps": {
        "value": [
          2.74
        ],
        "unit": null
      }
    },
    "analysis_with_hierarchical_structure": {
      "descriptive_text": "The sample consists of a pure fluorine-containing poly(aryl ether ketone) (FPEEK) matrix utilized within a composite study framework. Electrical characterization was conducted by measuring the dielectric constant at a frequency of 1 MHz to evaluate the material's electronic properties.",
      "reasoning_analysis": "Increasing Factors: The poly(aryl ether ketone) backbone inherently contains polar carbonyl and ether functional groups which possess permanent dipole moments. These moieties contribute to orientational polarization under an electric field, acting to increase the dielectric constant. Additionally, the dense aromatic structure contributes to electronic polarizability. Decreasing Factors: The substitution of hydrogen with fluorine atoms significantly reduces the overall polarizability of the polymer due to the low molar refraction and tight electron binding of the C-F bond. Furthermore, the measurement frequency of 1 MHz is sufficiently high that slower dipolar relaxation modes associated with the rigid backbone may not fully respond to the alternating field, resulting in a lower measured permittivity compared to low-frequency conditions. Dominant Factor: The electronic and structural effects introduced by the fluorine substitution qualitatively dominate the dielectric behavior. While the backbone polarity provides a baseline permittivity, the specific incorporation of fluorine is designed to suppress polarizability, making the fluorine content the primary factor driving the eps lower relative to non-fluorinated poly(aryl ether ketone) analogs."
    },
    "analysis_without_hierarchical_structure": {
      "descriptive_text": "The sample consists of a pure fluorine-containing poly aryl ether ketone (FPEEK) matrix, serving as the base material in a composite study. This neat polymer phase was evaluated for its dielectric constant at a frequency of 1 MHz to establish the intrinsic electrical properties of the fluorinated aromatic system without the influence of external fillers.",
      "reasoning_analysis": "Increasing Factors: The poly aryl ether ketone backbone incorporates polar carbonyl and ether linkages that possess permanent dipole moments, enabling dipole orientation polarization under an electric field which inherently contributes to a higher dielectric constant. Additionally, the aromatic rings provide significant electronic polarizability that adds to the overall permittivity. Decreasing Factors: The substitution of hydrogen with fluorine atoms reduces electronic polarizability due to fluorine's high electronegativity and tight electron binding, typically lowering the dielectric constant relative to non-fluorinated analogs. Furthermore, the rigid aromatic backbone restricts segmental mobility, limiting dipole reorientation, and the measurement frequency of 1 MHz may exceed the relaxation time of slower dipolar modes, reducing the observed permittivity. Dominant Factor: The fluorination of the polymer backbone is the dominant factor governing the dielectric behavior; while the polar functional groups inherently support higher permittivity, the specific chemical design involving fluorine is intended to minimize polarizability and optimize free volume, qualitatively driving the dielectric constant lower compared to standard high-performance thermoplastics lacking fluorine substitution."
    }
  },
  {
    "doi": "10.1016/j.eurpolymj.2022.111655",
    "title": "Perfluorocyclobutyl aryl ether-based poly(silylene arylacetylene)s with a low dielectric constant for advanced wave-transparent composites",
    "year": 2022,
    "chemical_composition": {
      "repeat_unit_psmiles": null,
      "monomers": [
        {
          "name": "1,2-bis(4-ethynylphenoxy)-perfluorocyclobutane",
          "smiles": "C#Cc1ccc(OC2(F)C(F)(F)C(F)(F)C2(F)Oc3ccc(C#C)cc3)cc1",
          "ratio_value": 3,
          "ratio_unit": "ratio"
        },
        {
          "name": "dichlorodimethylsilane",
          "smiles": "C[Si](C)(Cl)Cl",
          "ratio_value": 2,
          "ratio_unit": "ratio"
        }
      ],
      "additives": [],
      "is_homopolymer": false
    },
    "processing_history": "Synthesized by condensation of BEPFCB and dichlorodimethylsilane (3:2 ratio) in THF. Cured at 180 °C for 2 h, 220 °C for 2 h, and 260 °C for 4 h. Dielectric constant measured by impedance analyzer at 30 MHz, room temperature.",
    "hierarchical_structure": "Amorphous, crosslinked network. Free volume fraction 10.06 %.",
    "properties": {
      "eps": {
        "value": [
          2.52
        ],
        "unit": null
      }
    },
    "analysis_with_hierarchical_structure": {
      "descriptive_text": "The sample comprises an amorphous, crosslinked network derived from the condensation of 1,2-bis(4-ethynylphenoxy)-perfluorocyclobutane and dichlorodimethylsilane in a 3:2 molar ratio using tetrahydrofuran as the solvent. The material was subjected to a sequential thermal curing regimen at 180 °C for 2 hours, 220 °C for 2 hours, and 260 °C for 4 hours to finalize the network architecture. Characterization reveals a free volume fraction of 10.06%, and the dielectric constant was evaluated using an impedance analyzer at 30 MHz under room temperature conditions.",
      "reasoning_analysis": "Increasing Factors: The inclusion of aromatic phenoxy groups within the polymer backbone increases electronic polarizability relative to aliphatic systems, which tends to elevate the dielectric constant. Furthermore, the high-temperature curing process promotes a dense crosslinked network, potentially increasing the number of polarizable units per unit volume. Decreasing Factors: The perfluorocyclobutane moieties introduce fluorine atoms, which exhibit low polarizability and significantly reduce the dielectric constant. The dimethylsilane segments contribute non-polar methyl groups, and the rigid crosslinked structure restricts dipole orientation polarization. Most notably, the high free volume fraction of 10.06% decreases the material density, thereby reducing the concentration of polarizable matter per unit volume. Dominant Factor: The strong electronegativity and low polarizability of the fluorine atoms within the perfluorocyclobutane rings, coupled with the substantial free volume fraction, qualitatively dominate the dielectric response. These structural features are designed to minimize polarization, outweighing the dielectric contributions from the aromatic components."
    },
    "analysis_without_hierarchical_structure": {
      "descriptive_text": "The sample is a copolymer network synthesized via the condensation of 1,2-bis(4-ethynylphenoxy)-perfluorocyclobutane and dichlorodimethylsilane in a 3:2 molar ratio using THF as the solvent. Following synthesis, the material underwent a multi-step thermal curing process consisting of heating at 180 °C for 2 hours, 220 °C for 2 hours, and finally 260 °C for 4 hours to promote crosslinking and solvent removal. The dielectric constant was subsequently characterized using an impedance analyzer at 30 MHz under room temperature conditions.",
      "reasoning_analysis": "Increasing Factors: The presence of ether linkages within the polymer backbone introduces permanent dipole moments that can contribute to orientational polarization, potentially increasing the dielectric constant. Additionally, if the thermal curing process does not completely eliminate the polar THF solvent used during synthesis, residual solvent molecules could increase ionic conductivity and overall permittivity. Decreasing Factors: The perfluorocyclobutane moiety contains carbon-fluorine bonds which exhibit low electronic polarizability, intrinsically driving the dielectric constant down. The incorporation of dimethylsilane units adds hydrophobic methyl groups with low polarity, and the extensive high-temperature curing schedule promotes the crosslinking of ethynyl groups, which restricts segmental motion and dipole alignment while ensuring the removal of volatile polar species. Dominant Factor: The high fluorine content inherent to the perfluorocyclobutane monomer combined with the rigorous thermal curing protocol qualitatively dominates the material behavior, driving the dielectric constant to lower values relative to non-fluorinated analogs by minimizing both electronic polarizability and dipole relaxation contributions."
    }
  },
  {
    "doi": "10.1016/j.aiepr.2020.10.006",
    "title": "Preparation and applications of low-dielectric constant poly aryl ether",
    "year": 2020,
    "chemical_composition": {
      "repeat_unit_psmiles": null,
      "monomers": [],
      "additives": [
        {
          "name": "4-adamantylaniline",
          "type": "modifier",
          "amount_value": null,
          "amount_unit": null
        }
      ],
      "is_homopolymer": false
    },
    "processing_history": "Side-chain grafting of 4-adamantylaniline to fluorine-containing poly aryl ether ketone (PAEK) polymer. Dielectric constant measured (frequency not specified in text).",
    "hierarchical_structure": "Reduced stacking density due to adamantane groups.",
    "properties": {
      "eps": {
        "value": [
          2.33
        ],
        "unit": null
      }
    },
    "analysis_with_hierarchical_structure": {
      "descriptive_text": "The sample comprises a fluorine-containing poly(aryl ether ketone) (PAEK) backbone chemically modified through the side-chain grafting of 4-adamantylaniline. This synthesis incorporates bulky adamantane moieties into the polymer architecture, resulting in a hierarchical structure characterized by reduced stacking density. The dielectric constant of this modified system was measured following the grafting process.",
      "reasoning_analysis": "Increasing Factors: The poly(aryl ether ketone) backbone contains polar ether and ketone linkages that contribute to dipole orientation polarization, inherently increasing the dielectric constant. Furthermore, the grafted 4-adamantylaniline introduces amine functionality, which may add additional dipole moments depending on the local electronic environment. Decreasing Factors: The presence of fluorine atoms on the polymer backbone significantly reduces electronic polarizability due to the high electronegativity and tight electron binding of fluorine, driving the dielectric constant down. Additionally, the processing history of side-chain grafting introduces bulky adamantane groups that disrupt chain packing, leading to the observed reduced stacking density and increased free volume, which lowers the overall permittivity. Dominant Factor: The structural modification resulting in reduced stacking density combined with the fluorine content is the dominant factor. While the polar functional groups promote higher permittivity, the increase in fractional free volume from the bulky adamantane grafts and the low polarizability of the fluorinated backbone typically outweigh dipole contributions in such systems, qualitatively driving the dielectric constant lower relative to non-fluorinated, densely packed analogs."
    },
    "analysis_without_hierarchical_structure": {
      "descriptive_text": "The sample comprises a fluorine-containing poly aryl ether ketone (PAEK) matrix chemically modified through the side-chain grafting of 4-adamantylaniline. This functionalization introduces bulky adamantyl moieties onto the polymer backbone. The dielectric constant of the resulting graft copolymer was subsequently measured, although the specific frequency conditions for the characterization were not explicitly detailed.",
      "reasoning_analysis": "Increasing Factors: The poly aryl ether ketone (PAEK) backbone inherently contains polar carbonyl and ether linkages capable of dipole orientation, which generally contributes to a higher dielectric constant relative to purely hydrocarbon chains. Decreasing Factors: The incorporation of fluorine atoms into the PAEK backbone significantly reduces electronic polarizability due to the high electronegativity and tight electron binding of fluorine. Furthermore, the side-chain grafting of 4-adamantylaniline introduces bulky, rigid, non-polar adamantyl cages that sterically hinder chain packing, thereby increasing the fractional free volume, which reduces the number density of polarizable groups per unit volume. Dominant Factor: The synergistic effect of fluorine substitution and the introduction of bulky adamantyl groups via grafting dominates the dielectric behavior. These structural features are specifically designed to minimize polarizability and maximize free volume, qualitatively driving the dielectric constant lower than that of unmodified, non-fluorinated PAEK counterparts, despite the presence of polar backbone linkages."
    }
  },
  {
    "doi": "10.1016/j.eurpolymj.2022.111655",
    "title": "Perfluorocyclobutyl aryl ether-based poly(silylene arylacetylene)s with a low dielectric constant for advanced wave-transparent composites",
    "year": 2022,
    "chemical_composition": {
      "repeat_unit_psmiles": null,
      "monomers": [
        {
          "name": "1,2-bis(4-ethynylphenoxy)-perfluorocyclobutane",
          "smiles": "C#Cc1ccc(OC2(F)C(F)(F)C(F)(F)C2(F)Oc3ccc(C#C)cc3)cc1",
          "ratio_value": 3,
          "ratio_unit": "ratio"
        },
        {
          "name": "dichloromethylphenylsilane",
          "smiles": "Cl[Si](C)(Cl)c1ccccc1",
          "ratio_value": 2,
          "ratio_unit": "ratio"
        }
      ],
      "additives": [],
      "is_homopolymer": false
    },
    "processing_history": "Synthesized by condensation of BEPFCB and dichloromethylphenylsilane (3:2 ratio) in THF. Cured at 180 °C for 2 h, 220 °C for 2 h, and 260 °C for 4 h. Dielectric constant measured by impedance analyzer at 30 MHz, room temperature.",
    "hierarchical_structure": "Amorphous, crosslinked network. Free volume fraction 12.45 %.",
    "properties": {
      "eps": {
        "value": [
          2.45
        ],
        "unit": null
      }
    },
    "analysis_with_hierarchical_structure": {
      "descriptive_text": "The sample consists of an amorphous, crosslinked network synthesized via the condensation of 1,2-bis(4-ethynylphenoxy)-perfluorocyclobutane and dichloromethylphenylsilane in a 3:2 molar ratio within a THF solvent system. Following synthesis, the material underwent a multi-step thermal curing process involving heating at 180 °C for 2 hours, 220 °C for 2 hours, and finally 260 °C for 4 hours to establish the network structure. The resulting polymer exhibits a free volume fraction of 12.45%, and its dielectric properties were characterized using an impedance analyzer at 30 MHz under room temperature conditions.",
      "reasoning_analysis": "Increasing Factors: The presence of aromatic phenyl rings within both monomer units contributes to higher electronic polarizability due to the delocalized pi-electron systems, which tends to increase the dielectric constant. Additionally, the formation of a dense crosslinked network through the multi-step thermal curing process increases the number density of polarizable units per unit volume compared to a linear or uncured precursor. Decreasing Factors: The incorporation of the perfluorocyclobutane moiety introduces fluorine atoms, which possess low electronic polarizability and tightly bound electrons, inherently lowering the dielectric response. Furthermore, the measured free volume fraction of 12.45% indicates significant nanoscale voiding within the amorphous structure; since air or vacuum within these voids has a dielectric constant near unity, this porosity substantially reduces the bulk dielectric constant. The extensive thermal curing also restricts dipole orientation, minimizing orientational polarization contributions at 30 MHz. Dominant Factor: While the aromatic content drives polarizability up, the combination of strong C-F bonds from the perfluorocyclobutane unit and the high free volume fraction qualitatively dominates the dielectric behavior, driving the eps lower than typical non-fluorinated aromatic networks."
    },
    "analysis_without_hierarchical_structure": {
      "descriptive_text": "The sample consists of a copolymer network derived from the condensation of 1,2-bis(4-ethynylphenoxy)-perfluorocyclobutane and dichloromethylphenylsilane in a 3:2 molar ratio using tetrahydrofuran as the reaction solvent. Following synthesis, the material underwent a sequential thermal curing process at 180 °C for 2 hours, 220 °C for 2 hours, and 260 °C for 4 hours to facilitate crosslinking and volatile removal. The dielectric constant (eps) was characterized using an impedance analyzer at a frequency of 30 MHz under room temperature conditions.",
      "reasoning_analysis": "Increasing Factors: The presence of multiple aromatic phenyl rings in both monomer units contributes high electronic polarizability, which intrinsically drives the eps upward. Additionally, the high-temperature curing schedule promotes the formation of a dense crosslinked network, reducing free volume and increasing material density, which can further elevate the dielectric constant. Decreasing Factors: The incorporation of the perfluorocyclobutane moiety introduces a high concentration of carbon-fluorine bonds, which possess low electronic polarizability and strongly act to decrease the eps. Furthermore, the rigorous thermal curing ensures the complete removal of the polar THF solvent and reaction byproducts, preventing extrinsic increases in permittivity due to residual impurities, while the resulting crosslinked architecture restricts segmental dipole orientation. Dominant Factor: While the aromatic content provides a significant increasing influence through electronic polarizability, the low polarizability of the fluorine atoms within the perfluorocyclobutane structure is the dominant chemical factor driving the eps downward, with the processing history ensuring this intrinsic behavior is not compromised by polar volatiles."
    }
  },
  {
    "doi": "10.1016/j.aiepr.2020.10.006",
    "title": "Preparation and applications of low-dielectric constant poly aryl ether",
    "year": 2020,
    "chemical_composition": {
      "repeat_unit_psmiles": null,
      "monomers": [],
      "additives": [
        {
          "name": "PWA (untreated)",
          "type": "nanoparticle",
          "amount_value": 5,
          "amount_unit": "%"
        }
      ],
      "is_homopolymer": false
    },
    "processing_history": "Physical blending of PWA (untreated) with FPEEK. Dielectric constant measured at 1 MHz.",
    "hierarchical_structure": "PWA particles agglomerated.",
    "properties": {
      "eps": {
        "value": [
          2.7
        ],
        "unit": null
      }
    },
    "analysis_with_hierarchical_structure": {
      "descriptive_text": "The sample comprises a composite material featuring a fluorinated polyether ether ketone (FPEEK) matrix incorporated with 5% untreated phosphotungstic acid (PWA) nanoparticles. Prepared through physical blending of the untreated PWA with FPEEK, the resulting hierarchical structure is characterized by agglomerated PWA particles. The dielectric constant of this system was evaluated at a frequency of 1 MHz.",
      "reasoning_analysis": "Increasing Factors: The inclusion of phosphotungstic acid (PWA) nanoparticles, which possess a significantly higher intrinsic dielectric constant than the organic polymer matrix, serves as a primary driver for increasing the overall eps. Additionally, the heterogeneity introduced by the filler creates interfaces that can facilitate Maxwell-Wagner-Sillars interfacial polarization, further contributing to an elevated eps. Decreasing Factors: The FPEEK matrix is fluorinated, characterized by low electronic polarizability and inherently low dielectric constant, which suppresses the bulk eps response. Furthermore, the observed agglomeration of PWA particles reduces the effective interfacial area available for polarization compared to a well-dispersed system, and physical blending without surface treatment may introduce micro-voids at the interface, where air pockets (k ≈ 1) would lower the composite eps. Dominant Factor: The inherent low polarizability of the fluorinated FPEEK matrix qualitatively dominates the final eps behavior due to the low filler loading (5%) and the reduced effectiveness of the filler caused by agglomeration, resulting in a composite that retains the low-dielectric character of the matrix despite the presence of high-k nanoparticles."
    },
    "analysis_without_hierarchical_structure": {
      "descriptive_text": "The sample is a composite material comprising a fluorinated polyether ether ketone (FPEEK) matrix incorporated with 5% untreated PWA nanoparticles. It was fabricated via physical blending of the untreated PWA nanoparticles with FPEEK, and the dielectric constant was measured at a frequency of 1 MHz.",
      "reasoning_analysis": "Increasing Factors: The inclusion of PWA nanoparticles introduces regions of higher polarizability compared to the fluorinated matrix, while the extensive interfacial area between the nanoparticles and the polymer promotes interfacial polarization, both of which drive the dielectric constant upward. Decreasing Factors: The FPEEK matrix inherently possesses a low dielectric constant due to the low polarizability of carbon-fluorine bonds, and the physical blending of untreated nanoparticles may induce agglomeration or interfacial voids that limit effective permittivity enhancement. Dominant Factor: The dielectric contrast between the high-permittivity PWA filler and the low-permittivity FPEEK matrix qualitatively dominates the behavior, leading to an overall increase in the composite dielectric constant relative to the neat polymer, despite potential dispersion limitations."
    }
  },
  {
    "doi": null,
    "title": "Organosoluble, low-dielectric-constant fluorinated polyimides based on 2,6-bis(4- amino-2-trifluoromethylphenoxy)naphthalene",
    "year": 2005,
    "chemical_composition": {
      "repeat_unit_psmiles": null,
      "monomers": [
        {
          "name": "2,6-bis(4-amino-2-trifluoromethylphenoxy)naphthalene",
          "smiles": "Nc1ccc(Oc2ccc3cc(Oc4ccc(N)cc4C(F)(F)F)ccc3c2)cc1C(F)(F)F",
          "ratio_value": null,
          "ratio_unit": null
        },
        {
          "name": "Pyromellitic dianhydride",
          "smiles": "O=C1OC(=O)c2cc(C(=O)OC1=O)ccc2",
          "ratio_value": null,
          "ratio_unit": null
        }
      ],
      "additives": [],
      "is_homopolymer": false
    },
    "processing_history": "Synthesized via two-stage process: poly(amic acid) formation in DMAc at room temperature overnight, followed by thermal imidization. Solution casting on glass, dried at 80°C for 3h, then heated sequentially at 150°C (30 min), 200°C (30 min), 250°C (1 h), and 300°C (1 h). Dielectric constant measured by parallel-plate capacitor method using HP-4194A impedance/gain phase analyzer with vacuum-deposited gold electrodes at 25°C in dry chamber at 10 kHz.",
