Repository: hhtrick/HHT-code

# HHT training framework

This directory contains model training, embedding precomputation, inference, article-level baselines and the curated datasets. All commands below assume that the working directory is `train_code/`.

## 3. Datasets and fixed partitions

Each main dataset is a JSON array at `dataset/{property}/{property}.json`. Entries contain source metadata, `chemical_composition`, `processing_history`, `hierarchical_structure`, `properties`, and two generated-analysis objects. Targets are stored as `properties[property]["value"]`; source metadata and target values are not predictive input fields.

| Property | Train | Validation | Test | Total |
|---|---:|---:|---:|---:|

File: train_code/dataset/eps/eps.json (part 180 of 190)
[
    "hierarchical_structure": "Amorphous (WAXD showed no crystallinity)",
    "properties": {
      "eps": {
        "value": [
          3.07
        ],
        "unit": null
      }
    },
    "analysis_with_hierarchical_structure": {
      "descriptive_text": "The sample is an amorphous fluorinated polyimide copolymer synthesized from 2,6-bis(4-amino-2-trifluoromethylphenoxy)naphthalene and pyromellitic dianhydride. It was prepared via a two-stage process involving poly(amic acid) formation in DMAc at room temperature, followed by solution casting and sequential thermal imidization with heating steps up to 300°C. The dielectric constant was characterized using a parallel-plate capacitor method with vacuum-deposited gold electrodes at 25°C and 10 kHz, while wide-angle X-ray diffraction confirmed the absence of crystallinity in the final film.",
      "reasoning_analysis": "Increasing Factors: The presence of polar carbonyl groups within the imide rings formed during thermal imidization contributes to electronic and atomic polarizability, inherently driving the dielectric constant upward. Additionally, the rigid pyromellitic dianhydride (PMDA) moiety possesses high electronic polarizability due to its conjugated aromatic structure, which can increase the overall permittivity. Decreasing Factors: The incorporation of trifluoromethyl (CF3) groups in the diamine monomer significantly reduces electronic polarizability due to the high electronegativity of fluorine and tightly bound electrons. These bulky CF3 groups also increase the fractional free volume within the amorphous matrix, effectively lowering the dielectric constant. Furthermore, the rigorous stepwise thermal processing up to 300°C ensures complete imidization and removal of the high-dielectric DMAc solvent and moisture, preventing extrinsic elevation of the eps. Dominant Factor: The specific inclusion of fluorinated moieties serves as the dominant factor governing the dielectric behavior. While the polyimide backbone introduces polarity, the low polarizability of the C-F bonds and the volumetric expansion caused by the bulky CF3 groups qualitatively dominate the structure-property relationship, driving the dielectric constant lower relative to non-fluorinated polyimide analogs."
    },
    "analysis_without_hierarchical_structure": {
      "descriptive_text": "The sample is a fluorinated polyimide copolymer synthesized from 2,6-bis(4-amino-2-trifluoromethylphenoxy)naphthalene and Pyromellitic dianhydride monomers. The material was prepared via a two-stage process involving poly(amic acid) formation in DMAc at room temperature overnight, followed by solution casting on glass and thermal imidization. The curing protocol involved drying at 80°C for 3 hours, followed by sequential heating steps at 150°C, 200°C, 250°C, and 300°C to ensure complete imidization. The dielectric constant was subsequently measured using a parallel-plate capacitor method with vacuum-deposited gold electrodes at 25°C in a dry chamber at 10 kHz.",
      "reasoning_analysis": "Increasing Factors: The presence of the pyromellitic dianhydride unit introduces polar carbonyl groups within the imide rings, which contribute to dipolar polarizability and inherently drive the eps higher. Additionally, the rigid planar structure of the PMDA unit can facilitate chain packing, potentially increasing material density and electronic polarizability. Decreasing Factors: The diamine monomer incorporates trifluoromethyl (-CF3) groups, which possess low electronic polarizability due to the high electronegativity of fluorine and simultaneously increase fractional free volume due to their bulky nature, significantly reducing the eps. Furthermore, the rigorous thermal imidization process up to 300°C ensures the removal of polar poly(amic acid) precursors and residual DMAc solvent, preventing elevated eps associated with polar impurities. Dominant Factor: The incorporation of fluorine-containing groups is the dominant factor. While the imide backbone is inherently polar, the specific design using trifluoromethyl substituents is intended to lower polarizability and increase free volume, qualitatively driving the eps lower relative to standard non-fluorinated polyimides."
    }
  },
  {
    "doi": "10.1016/j.aiepr.2020.10.006",
    "title": "Preparation and applications of low-dielectric constant poly aryl ether",
    "year": 2020,
    "chemical_composition": {
      "repeat_unit_psmiles": null,
      "monomers": [],
      "additives": [
        {
          "name": "PWA (untreated)",
          "type": "nanoparticle",
          "amount_value": 10,
          "amount_unit": "%"
        }
      ],
      "is_homopolymer": false
    },
    "processing_history": "Physical blending of PWA (untreated) with FPEEK. Dielectric constant measured at 1 MHz.",
    "hierarchical_structure": "PWA particles agglomerated.",
    "properties": {
      "eps": {
        "value": [
          2.63
        ],
        "unit": null
      }
    },
    "analysis_with_hierarchical_structure": {
      "descriptive_text": "The sample comprises a fluorinated polyether ether ketone (FPEEK) matrix composite physically blended with 10% untreated phosphotungstic acid (PWA) nanoparticles. The hierarchical structure is characterized by agglomerated PWA particles dispersed within the polymer host. The dielectric constant was measured at 1 MHz following the physical blending processing history.",
      "reasoning_analysis": "Increasing Factors: The incorporation of phosphotungstic acid (PWA) nanoparticles, which possess a higher intrinsic dielectric constant than the fluorinated polymer matrix, drives the overall eps upward. Additionally, the heterogeneity introduced by the 10% filler loading facilitates Maxwell-Wagner-Sillars interfacial polarization at the phase boundaries, further contributing to an increase in eps. Decreasing Factors: The FPEEK matrix inherently exhibits a low dielectric constant due to the low polarizability of carbon-fluorine bonds, which acts to suppress the overall eps. Furthermore, the agglomerated state of the untreated nanoparticles suggests poor interfacial compatibility, likely introducing micro-voids or air pockets within the composite; since air has a very low dielectric constant, these voids effectively reduce the measured eps. Dominant Factor: While the low-polarity FPEEK matrix and void formation from agglomeration exert downward pressure on the dielectric constant, the high intrinsic permittivity of the inorganic PWA filler qualitatively dominates the behavior, resulting in a net increase in eps relative to the neat polymer matrix."
    },
    "analysis_without_hierarchical_structure": {
      "descriptive_text": "The sample comprises a nanocomposite consisting of untreated phosphotungstic acid (PWA) nanoparticles dispersed within a fluorinated poly(ether ether ketone) (FPEEK) matrix. The PWA nanoparticles were incorporated at a concentration of 10% via physical blending with the polymer host. Following preparation, the dielectric constant of the composite was measured at a frequency of 1 MHz.",
      "reasoning_analysis": "Increasing Factors: The inclusion of phosphotungstic acid (PWA) nanoparticles introduces regions of high electronic and ionic polarizability due to the heavy tungsten atoms and metal-oxygen clusters, which inherently possess a higher dielectric constant than the organic polymer matrix. The 10% loading fraction ensures a significant volume contribution of this high-permittivity phase to the bulk material. Decreasing Factors: The fluorinated poly(ether ether ketone) (FPEEK) matrix is characterized by low polarizability carbon-fluorine bonds, establishing a low-permittivity baseline that constrains the overall composite value. Furthermore, the physical blending of untreated nanoparticles may induce agglomeration or interfacial microvoids containing air, which has a negligible dielectric constant, potentially dampening the effective permittivity enhancement. Dominant Factor: The high intrinsic permittivity of the inorganic PWA filler qualitatively dominates the low-permittivity characteristics of the fluorinated matrix, resulting in a net increase in the composite dielectric constant relative to the neat polymer, despite potential interfacial inefficiencies arising from the untreated processing conditions."
    }
  },
  {
    "doi": null,
    "title": "Organosoluble, low-dielectric-constant fluorinated polyimides based on 2,6-bis(4- amino-2-trifluoromethylphenoxy)naphthalene",
    "year": 2005,
    "chemical_composition": {
      "repeat_unit_psmiles": null,
      "monomers": [
        {
          "name": "2,6-bis(4-amino-2-trifluoromethylphenoxy)naphthalene",
          "smiles": "Nc1ccc(Oc2ccc3cc(Oc4ccc(N)cc4C(F)(F)F)ccc3c2)cc1C(F)(F)F",
          "ratio_value": null,
          "ratio_unit": null
        },
        {
          "name": "3,3',4,4'-Biphenyltetracarboxylic dianhydride",
          "smiles": "O=C1OC(=O)c2ccc(c3ccc(C(=O)OC1=O)cc3)cc2",
          "ratio_value": null,
          "ratio_unit": null
        }
      ],
      "additives": [],
      "is_homopolymer": false
    },
    "processing_history": "Synthesized via two-stage process: poly(amic acid) formation in DMAc at room temperature overnight, followed by thermal imidization. Solution casting on glass, dried at 80°C for 3h, then heated sequentially at 150°C (30 min), 200°C (30 min), 250°C (1 h), and 300°C (1 h). Dielectric constant measured by parallel-plate capacitor method using HP-4194A impedance/gain phase analyzer with vacuum-deposited gold electrodes at 25°C in dry chamber at 10 kHz.",
    "hierarchical_structure": "Amorphous (WAXD showed no crystallinity)",
    "properties": {
      "eps": {
        "value": [
          2.95
        ],
        "unit": null
      }
    },
    "analysis_with_hierarchical_structure": {
      "descriptive_text": "The sample is an amorphous polyimide copolymer derived from 2,6-bis(4-amino-2-trifluoromethylphenoxy)naphthalene and 3,3',4,4'-Biphenyltetracarboxylic dianhydride monomers. It was synthesized via a two-stage process involving poly(amic acid) formation in DMAc at room temperature overnight, followed by thermal imidization through solution casting on glass substrates. The films were dried at 80°C for 3 hours and subsequently subjected to sequential thermal curing at 150°C, 200°C, 250°C, and 300°C to ensure complete imidization. The resulting material exhibits an amorphous structure as confirmed by WAXD, and its dielectric constant was characterized using a parallel-plate capacitor method with vacuum-deposited gold electrodes at 25°C in a dry chamber.",
      "reasoning_analysis": "Increasing Factors: The formation of imide rings during thermal processing introduces polar carbonyl groups which increase electronic and atomic polarizability, inherently driving the dielectric constant upward. Additionally, the rigid biphenyl and naphthalene units within the backbone facilitate efficient chain packing in the solid state, potentially increasing the density of polarizable units per unit volume. Decreasing Factors: The incorporation of trifluoromethyl (-CF3) groups on the diamine moiety significantly reduces the dielectric constant due to the low polarizability of fluorine atoms and the increased fractional free volume generated by their bulky steric presence. Furthermore, the rigorous thermal curing schedule up to 300°C ensures the removal of the polar precursor solvent (DMAc) and residual moisture, while the amorphous structure prevents the dense packing associated with crystallinity, both of which contribute to a lower dielectric constant. Dominant Factor: The presence of fluorine-containing trifluoromethyl groups is the dominant factor qualitatively governing the dielectric behavior. While the imide linkages introduce polarity, the low polarizability of fluorine and the concomitant increase in free volume typically outweigh the polar contributions of the imide backbone in such fluorinated polyimides, resulting in a net reduction of the dielectric constant relative to non-fluorinated analogs."
    },
    "analysis_without_hierarchical_structure": {
      "descriptive_text": "The sample is a copolyimide derived from 2,6-bis(4-amino-2-trifluoromethylphenoxy)naphthalene and 3,3',4,4'-Biphenyltetracarboxylic dianhydride monomers. It was synthesized via a two-stage process involving poly(amic acid) formation in DMAc at room temperature overnight, followed by solution casting on glass substrates. Thermal imidization was conducted through a sequential heating profile, drying at 80°C for 3 hours and subsequently curing at 150°C, 200°C, 250°C, and 300°C. The dielectric constant was measured using a parallel-plate capacitor method with vacuum-deposited gold electrodes at 25°C in a dry chamber at 10 kHz.",
      "reasoning_analysis": "Increasing Factors: The chemical composition features aromatic imide linkages formed during thermal processing, which possess significant electronic and atomic polarizability due to the conjugated carbonyl groups, inherently driving the dielectric constant upward. Additionally, the rigorous thermal curing history up to 300°C ensures complete imidization and removal of the polar DMAc solvent, preventing residual polar species from artificially inflating the dielectric response while promoting dense chain packing that can increase polarization density. Decreasing Factors: The presence of trifluoromethyl (-CF3) substituents on the diamine monomer significantly decreases the dielectric constant due to the low electronic polarizability of fluorine atoms and the bulky nature of the group which increases fractional free volume by disrupting efficient chain packing. Furthermore, the bulky naphthalene and biphenyl units in the backbone introduce steric hindrance that limits interchain interactions and reduces the overall density of polarizable groups per unit volume. Dominant Factor: The structural modification introduced by the fluorinated diamine monomer qualitatively dominates the dielectric behavior; while the imide backbone provides intrinsic polarity, the combination of low polarizability from the C-F bonds and the substantial increase in free volume caused by the bulky -CF3 and aromatic groups outweighs the polar contributions, leading to a net reduction in the dielectric constant relative to standard non-fluorinated polyimides."
    }
  },
  {
    "doi": null,
    "title": "Organosoluble, low-dielectric-constant fluorinated polyimides based on 2,6-bis(4- amino-2-trifluoromethylphenoxy)naphthalene",
    "year": 2005,
    "chemical_composition": {
      "repeat_unit_psmiles": null,
      "monomers": [
        {
          "name": "2,6-bis(4-amino-2-trifluoromethylphenoxy)naphthalene",
          "smiles": "Nc1ccc(Oc2ccc3cc(Oc4ccc(N)cc4C(F)(F)F)ccc3c2)cc1C(F)(F)F",
          "ratio_value": null,
          "ratio_unit": null
        },
        {
          "name": "Pyromellitic dianhydride",
          "smiles": "O=C1OC(=O)c2cc(C(=O)OC1=O)ccc2",
          "ratio_value": null,
          "ratio_unit": null
        }
      ],
      "additives": [],
      "is_homopolymer": false
    },
    "processing_history": "Synthesized via two-stage process: poly(amic acid) formation in DMAc at room temperature overnight, followed by thermal imidization. Solution casting on glass, dried at 80°C for 3h, then heated sequentially at 150°C (30 min), 200°C (30 min), 250°C (1 h), and 300°C (1 h). Dielectric constant measured by parallel-plate capacitor method using HP-4194A impedance/gain phase analyzer with vacuum-deposited gold electrodes at 25°C in dry chamber at 1 MHz.",
    "hierarchical_structure": "Amorphous (WAXD showed no crystallinity)",
    "properties": {
      "eps": {
        "value": [
          3.06
        ],
        "unit": null
      }
    },
    "analysis_with_hierarchical_structure": {
      "descriptive_text": "The sample consists of an amorphous polyimide derived from the polycondensation of 2,6-bis(4-amino-2-trifluoromethylphenoxy)naphthalene and pyromellitic dianhydride. Synthesis was conducted via a two-stage process involving poly(amic acid) formation in dimethylacetamide at room temperature, followed by solution casting on glass and thermal imidization through a stepped heating protocol from 80°C to 300°C. Wide-angle X-ray diffraction confirmed the absence of crystallinity, and the dielectric properties were evaluated using a parallel-plate capacitor method with vacuum-deposited gold electrodes at 1 MHz in a dry chamber at 25°C.",
      "reasoning_analysis": "Increasing Factors: The presence of polar carbonyl groups within the pyromellitic imide rings and the extensive conjugated electron system of the naphthalene units enhance electronic and atomic polarizability, which intrinsically drives the eps upward. Additionally, the amorphous structure allows for potential dipolar orientation contributions compared to highly restricted crystalline lattices, although this is frequency-dependent. Decreasing Factors: The incorporation of trifluoromethyl (-CF3) groups significantly reduces eps due to the low electronic polarizability of fluorine atoms and the increased fractional free volume associated with these bulky substituents, which decreases the density of polarizable units per unit volume. Furthermore, the rigorous thermal imidization history ensures the removal of the high-dielectric dimethylacetamide solvent and converts polar poly(amic acid) intermediates into the less polar imide structure, preventing extrinsic elevation of the eps. Dominant Factor: The reduction in polarizability and increase in free volume induced by the fluorinated -CF3 substituents qualitatively dominate the dielectric behavior, driving the eps lower relative to non-fluorinated aromatic polyimides, while the high-temperature processing history secures this reduced baseline by eliminating residual polar species."
    },
    "analysis_without_hierarchical_structure": {
      "descriptive_text": "The sample is a copolymer synthesized from 2,6-bis(4-amino-2-trifluoromethylphenoxy)naphthalene and Pyromellitic dianhydride monomers. It was prepared via a two-stage process involving poly(amic acid) formation in DMAc at room temperature overnight, followed by solution casting on glass substrates. Thermal imidization was conducted through a sequential heating protocol starting at 80°C for 3 hours, then heated sequentially at 150°C, 200°C, 250°C, and 300°C to ensure complete cyclization. The dielectric constant was measured by parallel-plate capacitor method using vacuum-deposited gold electrodes at 25°C in a dry chamber at 1 MHz.",
      "reasoning_analysis": "Increasing Factors: The formation of polar imide rings during thermal imidization introduces strong dipoles along the polymer backbone, while the planar pyromellitic dianhydride units facilitate dense chain packing, both of which inherently contribute to higher electronic and atomic polarizability. Decreasing Factors: The incorporation of trifluoromethyl groups significantly reduces the dielectric constant due to the low polarizability of fluorine atoms and the steric bulk that increases fractional free volume, thereby reducing the density of polarizable groups. Additionally, the high-temperature stepwise curing up to 300°C ensures the complete removal of the polar DMAc solvent and conversion of poly(amic acid) precursors, eliminating extrinsic dipolar contributions from residuals. Dominant Factor: The structural modification introduced by the fluorinated diamine monomer qualitatively dominates the dielectric behavior; the increase in free volume and reduction in overall polarizability provided by the trifluoromethyl groups outweighs the intrinsic polarity of the imide linkage, resulting in a dielectric constant that is suppressed relative to non-fluorinated analogs, further stabilized by the thorough thermal processing."
    }
  },
  {
    "doi": null,
    "title": "Organosoluble, low-dielectric-constant fluorinated polyimides based on 2,6-bis(4- amino-2-trifluoromethylphenoxy)naphthalene",
    "year": 2005,
    "chemical_composition": {
      "repeat_unit_psmiles": null,
      "monomers": [
        {
          "name": "2,6-bis(4-amino-2-trifluoromethylphenoxy)naphthalene",
          "smiles": "Nc1ccc(Oc2ccc3cc(Oc4ccc(N)cc4C(F)(F)F)ccc3c2)cc1C(F)(F)F",
          "ratio_value": null,
          "ratio_unit": null
        },
        {
          "name": "3,3',4,4'-benzophenonetetracarboxylic dianhydride",
          "smiles": "O=C1OC(=O)c2ccc(C(=O)c3ccc(C(=O)OC1=O)cc3)cc2",
          "ratio_value": null,
          "ratio_unit": null
        }
      ],
      "additives": [],
      "is_homopolymer": false
    },
    "processing_history": "Synthesized via two-stage process: poly(amic acid) formation in DMAc at room temperature overnight, followed by thermal imidization. Solution casting on glass, dried at 80°C for 3h, then heated sequentially at 150°C (30 min), 200°C (30 min), 250°C (1 h), and 300°C (1 h). Dielectric constant measured by parallel-plate capacitor method using HP-4194A impedance/gain phase analyzer with vacuum-deposited gold electrodes at 25°C in dry chamber at 10 kHz.",
    "hierarchical_structure": "Amorphous (WAXD showed no crystallinity)",
    "properties": {
      "eps": {
        "value": [
          3.2
        ],
        "unit": null
      }
    },
    "analysis_with_hierarchical_structure": {
      "descriptive_text": "The sample is an amorphous polyimide copolymer derived from 2,6-bis(4-amino-2-trifluoromethylphenoxy)naphthalene and 3,3',4,4'-benzophenonetetracarboxylic dianhydride. It was synthesized via a two-stage process involving poly(amic acid) formation in DMAc, followed by solution casting and thermal imidization through a sequential heating protocol culminating at 300°C. The resulting film, confirmed by WAXD to lack crystallinity, was characterized using a parallel-plate capacitor method with vacuum-deposited gold electrodes at 10 kHz in a dry chamber.",
      "reasoning_analysis": "Increasing Factors: The presence of polar carbonyl groups within the imide rings and the benzophenone linkage contributes to electronic and atomic polarizability, which intrinsically drives the eps upward. Additionally, the rigid aromatic backbone facilitates the alignment of these polarizable units within the matrix. Decreasing Factors: The incorporation of trifluoromethyl (-CF3) groups significantly reduces the eps due to the low polarizability of fluorine atoms and the steric bulk that increases fractional free volume, thereby reducing the density of polarizable groups per unit volume. Furthermore, the thorough thermal imidization process removes the highly polar poly(amic acid) precursor groups and residual high-dielectric solvent, while the amorphous structure prevents the dense packing often seen in crystalline regions. Dominant Factor: While the imide and benzophenone moieties introduce polarity, the strategic incorporation of fluorine-containing groups and bulky naphthalene units dominates the dielectric behavior by lowering electronic polarizability and increasing free volume, qualitatively leading to a reduced eps relative to non-fluorinated aromatic polyimides."
    },
    "analysis_without_hierarchical_structure": {
      "descriptive_text": "The sample is a copolyimide synthesized from 2,6-bis(4-amino-2-trifluoromethylphenoxy)naphthalene and 3,3',4,4'-benzophenonetetracarboxylic dianhydride. It was prepared via a two-stage process involving poly(amic acid) formation in DMAc at room temperature overnight, followed by solution casting on glass. Thermal imidization was conducted by drying at 80°C for 3 hours and subsequently heating sequentially at 150°C, 200°C, 250°C, and 300°C. The dielectric constant was measured using a parallel-plate capacitor method with vacuum-deposited gold electrodes at 25°C in a dry chamber at 10 kHz.",
      "reasoning_analysis": "Increasing Factors: The polymer backbone contains highly polar imide rings and carbonyl groups originating from the benzophenonetetracarboxylic dianhydride, which enhance electronic and orientational polarizability, thereby driving the eps upward. The rigid aromatic structures, including the naphthalene and benzophenone units, also contribute to high electronic density within the material. Decreasing Factors: The presence of trifluoromethyl (-CF3) substituents on the diamine moiety significantly reduces polarizability due to the low electronic polarizability of fluorine atoms and introduces bulky side groups that increase the fractional free volume of the polymer matrix. Additionally, the hydrophobic nature of the fluorinated groups minimizes moisture absorption, preventing the elevation of permittivity often caused by water uptake, while the high-temperature thermal treatment ensures complete imidization and removal of polar solvent residues. Dominant Factor: Although the polar imide linkages establish a baseline permittivity characteristic of aromatic polyimides, the incorporation of the bulky, low-polarizability trifluoromethyl groups is the dominant factor. These groups effectively disrupt chain packing to increase free volume and reduce overall polarizability, qualitatively resulting in a depressed eps relative to non-fluorinated analogs processed under similar conditions."
    }
  },
  {
    "doi": "10.1016/j.aiepr.2020.10.006",
    "title": "Preparation and applications of low-dielectric constant poly aryl ether",
    "year": 2020,
    "chemical_composition": {
      "repeat_unit_psmiles": null,
      "monomers": [],
      "additives": [
        {
          "name": "m-PWA (KH-550 modified)",
          "type": "nanoparticle",
          "amount_value": 10,
          "amount_unit": "%"
        }
      ],
      "is_homopolymer": false
    },
    "processing_history": "Physical blending of surface modified PWA (m-PWA) with FPEEK. Dielectric constant measured at 1 MHz.",
    "hierarchical_structure": "Nanoparticles dispersed.",
    "properties": {
      "eps": {
        "value": [
          2.28
        ],
        "unit": null
      }
    },
    "analysis_with_hierarchical_structure": {
      "descriptive_text": "The sample is a composite material comprising a fluorinated polyether ether ketone (FPEEK) matrix blended with 10% KH-550 surface-modified phosphotungstic acid (m-PWA) nanoparticles. Prepared via physical blending, the material exhibits a hierarchical structure with dispersed nanoparticles within the polymer phase. The dielectric constant was characterized at a frequency of 1 MHz.",
      "reasoning_analysis": "Increasing Factors: The incorporation of inorganic m-PWA nanoparticles introduces high electronic and ionic polarizability compared to the organic matrix, driving the dielectric constant upward. Additionally, the nanoscale dispersion generates substantial interfacial area, facilitating interfacial (Maxwell-Wagner-Sillars) polarization that contributes to permittivity at 1 MHz, while the polar amine groups in the KH-550 modifier may further enhance dipolar polarization. Decreasing Factors: The FPEEK matrix contains fluorine atoms with low polarizability, inherently suppressing the baseline dielectric constant. Moreover, the organic silane interphase surrounding the nanoparticles possesses a lower permittivity than the inorganic core, potentially diluting the filler's high-k contribution. Dominant Factor: The high intrinsic polarizability of the phosphotungstic acid nanoparticles and the pronounced interfacial polarization effects qualitatively dominate the low-permittivity characteristics of the fluorinated matrix, resulting in a net enhancement of eps relative to the neat polymer, although the fluorinated backbone constrains the overall magnitude."
    },
    "analysis_without_hierarchical_structure": {
      "descriptive_text": "The sample comprises a Fluorinated Polyether Ether Ketone (FPEEK) matrix composite incorporating 10% KH-550 surface-modified phosphotungstic acid (m-PWA) nanoparticles. Fabrication was achieved through the physical blending of the surface-modified PWA filler with the FPEEK polymer, and the dielectric constant was subsequently characterized at a frequency of 1 MHz.",
      "reasoning_analysis": "Increasing Factors: The inclusion of 10% m-PWA nanoparticles introduces highly polarizable tungsten-oxygen clusters into the composite, which significantly enhances the overall electronic and ionic polarization capabilities relative to the neat polymer. Additionally, the KH-550 surface modification facilitates effective physical blending and dispersion, minimizing interfacial air voids that would otherwise depress the dielectric constant. Decreasing Factors: The FPEEK matrix inherently exhibits a low dielectric constant due to the low polarizability of carbon-fluorine bonds and the dense packing of the fluorinated backbone. Furthermore, the organic silane coupling agent layer surrounding the nanoparticles possesses lower polarizability than the inorganic core, creating a core-shell effect that partially mitigates the maximum dielectric contribution of the filler. Dominant Factor: The high intrinsic polarizability of the phosphotungstic acid nanoparticle cores qualitatively dominates the dielectric response, driving the composite eps higher than that of the neat fluorinated matrix, although the overall magnitude remains moderated by the continuous low-k FPEEK phase."
    }
  },
  {
    "doi": null,
    "title": "Organosoluble, low-dielectric-constant fluorinated polyimides based on 2,6-bis(4- amino-2-trifluoromethylphenoxy)naphthalene",
    "year": 2005,
    "chemical_composition": {
      "repeat_unit_psmiles": null,
      "monomers": [
        {
          "name": "2,6-bis(4-amino-2-trifluoromethylphenoxy)naphthalene",
          "smiles": "Nc1ccc(Oc2ccc3cc(Oc4ccc(N)cc4C(F)(F)F)ccc3c2)cc1C(F)(F)F",
          "ratio_value": null,
          "ratio_unit": null
        },
        {
          "name": "3,3',4,4'-Biphenyltetracarboxylic dianhydride",
          "smiles": "O=C1OC(=O)c2ccc(c3ccc(C(=O)OC1=O)cc3)cc2",
          "ratio_value": null,
          "ratio_unit": null
        }
      ],
      "additives": [],
      "is_homopolymer": false
    },
    "processing_history": "Synthesized via two-stage process: poly(amic acid) formation in DMAc at room temperature overnight, followed by thermal imidization. Solution casting on glass, dried at 80°C for 3h, then heated sequentially at 150°C (30 min), 200°C (30 min), 250°C (1 h), and 300°C (1 h). Dielectric constant measured by parallel-plate capacitor method using HP-4194A impedance/gain phase analyzer with vacuum-deposited gold electrodes at 25°C in dry chamber at 1 MHz.",
    "hierarchical_structure": "Amorphous (WAXD showed no crystallinity)",
    "properties": {
      "eps": {
        "value": [
          2.92
        ],
        "unit": null
      }
    },
    "analysis_with_hierarchical_structure": {
      "descriptive_text": "The sample is an amorphous polyimide copolymer derived from 2,6-bis(4-amino-2-trifluoromethylphenoxy)naphthalene and 3,3',4,4'-biphenyltetracarboxylic dianhydride. It was synthesized via a two-stage process involving poly(amic acid) formation in DMAc followed by solution casting and sequential thermal imidization up to 300°C. The resulting film lacks crystallinity according to WAXD analysis, and the dielectric constant was measured using a parallel-plate capacitor method with vacuum-deposited gold electrodes at 1 MHz in a dry environment.",
      "reasoning_analysis": "Increasing Factors: The dense aromatic backbone comprising naphthalene and biphenyl units exhibits high electronic polarizability, which inherently contributes to a higher dielectric constant. Additionally, the polar carbonyl groups within the imide rings possess permanent dipole moments that can increase permittivity if orientation polarization occurs. Decreasing Factors: The presence of trifluoromethyl (-CF3) substituents significantly lowers the dielectric constant due to the low polarizability of fluorine atoms and the introduction of excess free volume, which reduces the number density of dipoles. The rigid backbone structure restricts chain segment mobility, limiting dipolar orientation contributions at the measurement frequency of 1 MHz, while the amorphous structure generally implies lower packing density than crystalline forms. Furthermore, the rigorous thermal curing history ensures the complete removal of polar residual solvents like DMAc and moisture, preventing artificial elevation of the dielectric constant. Dominant Factor: The electronic and steric effects of the trifluoromethyl groups combined with the rigid aromatic backbone qualitatively dominate the dielectric response; although the imide groups provide intrinsic polarity, the low polarizability of the fluorine content and the free volume effect are the primary structural features designed to minimize the dielectric constant relative to standard aromatic polyimides."
    },
    "analysis_without_hierarchical_structure": {
      "descriptive_text": "The sample is a copolyimide derived from the condensation of 2,6-bis(4-amino-2-trifluoromethylphenoxy)naphthalene and 3,3',4,4'-Biphenyltetracarboxylic dianhydride. Synthesis proceeded via a two-stage method involving poly(amic acid) formation in DMAc at room temperature overnight, followed by solution casting on glass substrates. Thermal imidization was conducted through a sequential heating profile, drying at 80°C for 3 hours and subsequently curing at 150°C, 200°C, 250°C, and 300°C. The dielectric constant was evaluated using a parallel-plate capacitor method with vacuum-deposited gold electrodes at 25°C in a dry chamber at 1 MHz.",
      "reasoning_analysis": "Increasing Factors: The presence of polar carbonyl groups within the imide rings contributes to inherent dipole polarization, while the conjugated aromatic systems including naphthalene and biphenyl units provide significant electronic polarizability. Decreasing Factors: The incorporation of trifluoromethyl (-CF3) groups on the diamine backbone introduces bulky substituents with low polarizability that increase fractional free volume and disrupt chain packing, thereby reducing the dielectric constant. Furthermore, the rigorous stepwise thermal treatment up to 300°C ensures complete imidization and removal of residual polar solvent and moisture, eliminating extrinsic sources of high permittivity. Dominant Factor: The structural influence of the fluorinated substituents serves as the dominant factor, as the low polarizability of fluorine and the induced free volume typically override the polar contributions of the imide backbone to yield a reduced dielectric constant relative to non-fluorinated analogs, a behavior stabilized by the comprehensive thermal curing history."
    }
  },
  {
    "doi": "10.1016/j.aiepr.2020.10.006",
    "title": "Preparation and applications of low-dielectric constant poly aryl ether",
    "year": 2020,
    "chemical_composition": {
      "repeat_unit_psmiles": null,
      "monomers": [],
      "additives": [
        {
          "name": "NH2-POSS (aminopropylisobutyl POSS)",
          "type": "nanoparticle",
          "amount_value": null,
          "amount_unit": null
        }
      ],
      "is_homopolymer": false
    },
    "processing_history": "Side chain grafting of NH2-POSS to PEEK-CF3-COOH polymer matrix. Mildly cross-linked structures. Dielectric constant measured at 1 MHz.",
    "hierarchical_structure": "Nanocomposite material featuring POSS structure in side chain.",
    "properties": {
      "eps": {
        "value": [
          1.71
        ],
        "unit": null
      }
    },
    "analysis_with_hierarchical_structure": {
      "descriptive_text": "The sample consists of a nanocomposite material formed by the side chain grafting of NH2-POSS (aminopropylisobutyl POSS) nanoparticles onto a PEEK-CF3-COOH polymer matrix. This synthesis results in a mildly cross-linked structure where the polyhedral oligomeric silsesquioxane cages are integrated into the polymer side chains. The hierarchical structure is defined by this POSS-functionalized nanocomposite architecture, and the dielectric constant was characterized at a frequency of 1 MHz.",
      "reasoning_analysis": "Increasing Factors: The presence of polar carboxylic acid groups on the polymer backbone and amino functional groups on the grafted POSS nanoparticles introduces additional dipolar moments that enhance orientational polarization. Furthermore, the nanocomposite nature creates numerous organic-inorganic interfaces which can lead to Maxwell-Wagner-Sillars interfacial polarization, contributing to a higher effective permittivity. Decreasing Factors: The trifluoromethyl (CF3) substituents on the PEEK backbone possess low electronic polarizability and increase free volume, intrinsically lowering the dielectric constant. Additionally, the mildly cross-linked structure and the bulky rigid POSS cages restrict segmental chain mobility, limiting the ability of dipoles to align with the electric field, while the silica-like POSS core itself typically exhibits lower permittivity than organic phases. Dominant Factor: The combined effect of the low-polarizability fluorinated backbone and the restricted segmental motion imposed by the cross-linked network and bulky POSS cages qualitatively dominates the dielectric behavior, driving the permittivity lower despite the presence of polar functional groups and interfacial effects."
    },
    "analysis_without_hierarchical_structure": {
      "descriptive_text": "The sample comprises a modified poly(ether ether ketone) matrix functionalized with trifluoromethyl and carboxylic acid groups (PEEK-CF3-COOH), modified via the side chain grafting of aminopropylisobutyl polyhedral oligomeric silsesquioxane (NH2-POSS) nanoparticles. This incorporation results in a composite system featuring mildly cross-linked structures formed through the interaction between the POSS amines and the matrix functional groups. The dielectric constant of the resulting material was characterized at a frequency of 1 MHz.",
      "reasoning_analysis": "Increasing Factors: The inherent polarity of the carboxylic acid groups on the polymer matrix and the amino groups on the POSS nanoparticles contributes to dipolar polarization, potentially elevating the dielectric constant. Additionally, the inorganic silsesquioxane core of the POSS nanoparticles possesses a higher intrinsic permittivity than the organic polymer matrix, which may increase the overall eps through interfacial polarization effects. Decreasing Factors: The presence of trifluoromethyl (-CF3) groups on the PEEK backbone significantly lowers electronic polarizability and increases fractional free volume, both of which act to reduce the dielectric constant. Furthermore, the bulky POSS cages disrupt efficient chain packing to further increase free volume, while the mild cross-linking restricts segmental chain mobility and dipole orientation, particularly suppressing contributions at the measurement frequency of 1 MHz. Dominant Factor: The structural modifications designed to increase free volume and restrict mobility qualitatively dominate the dielectric behavior. Specifically, the low polarizability of the fluorinated backbone combined with the suppression of dipole relaxation due to cross-linking outweighs the intrinsic permittivity of the POSS cores, qualitatively favoring a reduction in eps relative to non-fluorinated, linear analogs."
    }
  },
  {
    "doi": null,
    "title": "Organosoluble, low-dielectric-constant fluorinated polyimides based on 2,6-bis(4- amino-2-trifluoromethylphenoxy)naphthalene",
    "year": 2005,
    "chemical_composition": {
      "repeat_unit_psmiles": null,
      "monomers": [
        {
          "name": "2,6-bis(4-amino-2-trifluoromethylphenoxy)naphthalene",
