Repository: hhtrick/HHT-code

# HHT training framework

This directory contains model training, embedding precomputation, inference, article-level baselines and the curated datasets. All commands below assume that the working directory is `train_code/`.

## 3. Datasets and fixed partitions

Each main dataset is a JSON array at `dataset/{property}/{property}.json`. Entries contain source metadata, `chemical_composition`, `processing_history`, `hierarchical_structure`, `properties`, and two generated-analysis objects. Targets are stored as `properties[property]["value"]`; source metadata and target values are not predictive input fields.

| Property | Train | Validation | Test | Total |
|---|---:|---:|---:|---:|

File: train_code/dataset/eps/eps.json (part 181 of 190)
[
          "smiles": "Nc1ccc(Oc2ccc3cc(Oc4ccc(N)cc4C(F)(F)F)ccc3c2)cc1C(F)(F)F",
          "ratio_value": null,
          "ratio_unit": null
        },
        {
          "name": "3,3',4,4'-benzophenonetetracarboxylic dianhydride",
          "smiles": "O=C1OC(=O)c2ccc(C(=O)c3ccc(C(=O)OC1=O)cc3)cc2",
          "ratio_value": null,
          "ratio_unit": null
        }
      ],
      "additives": [],
      "is_homopolymer": false
    },
    "processing_history": "Synthesized via two-stage process: poly(amic acid) formation in DMAc at room temperature overnight, followed by thermal imidization. Solution casting on glass, dried at 80°C for 3h, then heated sequentially at 150°C (30 min), 200°C (30 min), 250°C (1 h), and 300°C (1 h). Dielectric constant measured by parallel-plate capacitor method using HP-4194A impedance/gain phase analyzer with vacuum-deposited gold electrodes at 25°C in dry chamber at 1 MHz.",
    "hierarchical_structure": "Amorphous (WAXD showed no crystallinity)",
    "properties": {
      "eps": {
        "value": [
          3.18
        ],
        "unit": null
      }
    },
    "analysis_with_hierarchical_structure": {
      "descriptive_text": "The sample consists of an amorphous polyimide synthesized via a condensation reaction between 2,6-bis(4-amino-2-trifluoromethylphenoxy)naphthalene and 3,3',4,4'-benzophenonetetracarboxylic dianhydride. The material was prepared through a two-stage process involving the formation of a poly(amic acid) precursor in DMAc at room temperature, followed by solution casting on glass and sequential thermal imidization with heating steps up to 300°C to ensure complete cyclization. Structural characterization via WAXD confirmed the absence of crystallinity, indicating a fully amorphous morphology. The dielectric constant was subsequently evaluated at 25°C in a dry chamber at 1 MHz using a parallel-plate capacitor method with vacuum-deposited gold electrodes.",
      "reasoning_analysis": "Increasing Factors: The formation of the polyimide backbone introduces highly polar carbonyl groups within the imide rings, which contribute to dipole polarization and increase the eps. Additionally, the extensive conjugated aromatic systems, including the naphthalene and benzophenone units, possess high electronic polarizability. The rigorous thermal imidization process up to 300°C promotes dense chain packing by reducing free volume and ensuring complete removal of volatile components, which can volumetrically increase the dielectric constant. Decreasing Factors: The incorporation of trifluoromethyl (CF3) groups in the diamine monomer is a critical structural feature; fluorine atoms exhibit low electronic polarizability, and the bulky CF3 groups increase fractional free volume by disrupting chain packing, both of which significantly lower the eps. Furthermore, the amorphous nature confirmed by WAXD suggests a lack of dense crystalline ordering, and the complete thermal conversion from poly(amic acid) to polyimide eliminates highly polar carboxylic and amine groups present in the precursor, preventing extrinsic elevation of the eps. Dominant Factor: While the aromatic imide backbone inherently possesses polar characteristics that elevate the eps, the specific incorporation of fluorinated moieties (CF3) and the associated increase in free volume qualitatively dominate the dielectric behavior. This chemical modification is designed to offset the polarity of the imide ring, resulting in a net reduction of the eps relative to conventional non-fluorinated polyimides, with the thermal history ensuring this intrinsic low-k property is not compromised by residual solvent or moisture."
    },
    "analysis_without_hierarchical_structure": {
      "descriptive_text": "The sample is a copolyimide derived from 2,6-bis(4-amino-2-trifluoromethylphenoxy)naphthalene and 3,3',4,4'-benzophenonetetracarboxylic dianhydride monomers. It was synthesized via a two-stage process involving poly(amic acid) formation in DMAc at room temperature overnight, followed by solution casting on glass and thermal imidization. The film was dried at 80°C for 3 hours and subsequently cured through a sequential heating protocol up to 300°C to ensure complete conversion. The dielectric constant was measured using a parallel-plate capacitor method with vacuum-deposited gold electrodes at 1 MHz in a dry chamber at 25°C.",
      "reasoning_analysis": "Increasing Factors: The presence of polar carbonyl groups within the benzophenone dianhydride and the resulting imide rings facilitates dipole polarization, which intrinsically drives the dielectric constant higher. Additionally, the high-temperature thermal curing process promotes dense chain packing and eliminates microvoids, potentially increasing the material density and electronic polarization contribution. Decreasing Factors: The incorporation of trifluoromethyl groups on the diamine backbone significantly lowers the dielectric constant due to the low electronic polarizability of fluorine atoms and the increased fractional free volume resulting from their bulky steric nature. Furthermore, the rigorous thermal imidization removes residual polar solvent (DMAc) and converts polar poly(amic acid) precursors into the less polar imide structure, while the bulky naphthalene and phenoxy linkages restrict dipole orientation. Dominant Factor: The strong electronegativity and steric bulk of the trifluoromethyl groups create a dominant free volume and low-polarizability effect that qualitatively overrides the polarity contributions from the carbonyl groups, leading to a reduced dielectric constant relative to non-fluorinated polyimides, provided the thermal processing successfully eliminates polar impurities."
    }
  },
  {
    "doi": null,
    "title": "Organosoluble, low-dielectric-constant fluorinated polyimides based on 2,6-bis(4- amino-2-trifluoromethylphenoxy)naphthalene",
    "year": 2005,
    "chemical_composition": {
      "repeat_unit_psmiles": null,
      "monomers": [
        {
          "name": "2,6-bis(4-amino-2-trifluoromethylphenoxy)naphthalene",
          "smiles": "Nc1ccc(Oc2ccc3cc(Oc4ccc(N)cc4C(F)(F)F)ccc3c2)cc1C(F)(F)F",
          "ratio_value": null,
          "ratio_unit": null
        },
        {
          "name": "3,3',4,4'-diphenylsulfonetetracarboxylic dianhydride",
          "smiles": "O=C1OC(=O)c2ccc(S(=O)(=O)c3ccc(C(=O)OC1=O)cc3)cc2",
          "ratio_value": null,
          "ratio_unit": null
        }
      ],
      "additives": [],
      "is_homopolymer": false
    },
    "processing_history": "Synthesized via two-stage process: poly(amic acid) formation in DMAc at room temperature overnight, followed by thermal imidization. Solution casting on glass, dried at 80°C for 3h, then heated sequentially at 150°C (30 min), 200°C (30 min), 250°C (1 h), and 300°C (1 h). Dielectric constant measured by parallel-plate capacitor method using HP-4194A impedance/gain phase analyzer with vacuum-deposited gold electrodes at 25°C in dry chamber at 10 kHz.",
    "hierarchical_structure": "Amorphous (WAXD showed no crystallinity)",
    "properties": {
      "eps": {
        "value": [
          2.91
        ],
        "unit": null
      }
    },
    "analysis_with_hierarchical_structure": {
      "descriptive_text": "The sample is an amorphous copolyimide derived from the condensation of 2,6-bis(4-amino-2-trifluoromethylphenoxy)naphthalene and 3,3',4,4'-diphenylsulfonetetracarboxylic dianhydride. It was synthesized via a two-stage process involving poly(amic acid) formation in DMAc at room temperature, followed by solution casting and sequential thermal imidization with heating steps up to 300°C. The resulting material exhibits no crystallinity as confirmed by WAXD, and its dielectric constant was characterized using a parallel-plate capacitor method with vacuum-deposited gold electrodes at 10 kHz in a dry chamber.",
      "reasoning_analysis": "Increasing Factors: The incorporation of the diphenylsulfone moiety introduces highly polar sulfone groups (-SO2-) into the polymer backbone, which increases electronic and orientational polarizability. Additionally, the inherent polarity of the imide rings formed during thermal treatment contributes to a higher dielectric constant relative to non-polar hydrocarbon chains. Decreasing Factors: The presence of trifluoromethyl (-CF3) substituents on the diamine unit significantly reduces polarizability due to the low electronic polarizability of fluorine atoms. Furthermore, the bulky nature of the -CF3 groups and the naphthalene core increases the fractional free volume by disrupting chain packing, thereby reducing the density of polarizable groups per unit volume. The complete thermal imidization driven by the processing history also eliminates the highly polar carboxylic acid and amine groups present in the poly(amic acid) precursor. Dominant Factor: In fluorinated polyimides of this architecture, the increase in fractional free volume and the low polarizability of the fluorine substituents typically constitute the dominant factor, qualitatively driving the dielectric constant lower compared to non-fluorinated polyimide analogs, despite the presence of the polar sulfone linkage."
    },
    "analysis_without_hierarchical_structure": {
      "descriptive_text": "The sample is a copolyimide synthesized via a two-stage polycondensation reaction between 2,6-bis(4-amino-2-trifluoromethylphenoxy)naphthalene and 3,3',4,4'-diphenylsulfonetetracarboxylic dianhydride. The polymerization proceeded through a poly(amic acid) intermediate formed in DMAc at room temperature overnight, followed by solution casting onto a glass substrate. Thermal imidization was achieved through a sequential heating protocol involving drying at 80°C for 3 hours, followed by stepwise curing at 150°C, 200°C, 250°C, and finally 300°C to ensure complete cyclization. The dielectric constant was subsequently characterized using a parallel-plate capacitor method with vacuum-deposited gold electrodes at 25°C in a dry chamber at a frequency of 10 kHz.",
      "reasoning_analysis": "Increasing Factors: The presence of the sulfone group (-SO2-) in the dianhydride and the polar imide rings formed during processing introduces significant dipole moments capable of orientation polarization, which inherently drives the dielectric constant upward. Furthermore, the high-temperature thermal imidization cycle up to 300°C promotes chain packing and densification of the film, potentially increasing the number density of polarizable units per unit volume. Decreasing Factors: The incorporation of trifluoromethyl (-CF3) groups in the diamine monomer is a critical factor; fluorine atoms possess low electronic polarizability and the bulky -CF3 groups increase fractional free volume by disrupting chain packing, both of which strongly suppress the dielectric constant. Additionally, the rigorous stepwise thermal curing ensures the complete conversion of the highly polar poly(amic acid) precursor to the polyimide and removes residual DMAc solvent and moisture, preventing extrinsic dielectric losses. Dominant Factor: While the sulfone and imide functionalities provide a polar baseline, the dominant factor governing the dielectric behavior is the introduction of the fluorinated moieties and the associated increase in free volume. The low polarizability of the C-F bonds combined with the inhibited chain packing caused by the bulky -CF3 groups and naphthalene units qualitatively outweighs the polarity contributions, resulting in a suppressed dielectric constant relative to non-fluorinated analogs, stabilized by the thorough thermal removal of polar volatile species."
    }
  },
  {
    "doi": "10.1016/j.aiepr.2020.10.006",
    "title": "Preparation and applications of low-dielectric constant poly aryl ether",
    "year": 2020,
    "chemical_composition": {
      "repeat_unit_psmiles": null,
      "monomers": [],
      "additives": [
        {
          "name": "PWA (phosphotungstic acid)",
          "type": "nanoparticle",
          "amount_value": 10,
          "amount_unit": "wt%"
        }
      ],
      "is_homopolymer": false
    },
    "processing_history": "Side chain grafting of PWA nanoparticles to PEEK-CF3-COOH matrix using KH-550 as bridge. Chemical bonding interaction. w/w % 10:90. Dielectric constant measured at 1 MHz.",
    "hierarchical_structure": "Nanoscale hybrid material, chemical bonds between PWA and matrix.",
    "properties": {
      "eps": {
        "value": [
          1.96
        ],
        "unit": null
      }
    },
    "analysis_with_hierarchical_structure": {
      "descriptive_text": "The sample constitutes a nanoscale hybrid material composed of a PEEK-CF3-COOH matrix incorporated with 10 wt% phosphotungstic acid (PWA) nanoparticles. Processing involved the side chain grafting of PWA nanoparticles to the polymer matrix using KH-550 as a molecular bridge, resulting in a 10:90 weight ratio composite with established chemical bonding interactions between the filler and the matrix. This chemically bonded hierarchical structure was characterized by measuring the dielectric constant at a frequency of 1 MHz.",
      "reasoning_analysis": "Increasing Factors: The incorporation of phosphotungstic acid (PWA) nanoparticles, which possess high intrinsic electronic and ionic polarizability compared to the organic polymer matrix, serves as a primary driver for increasing the dielectric constant. Additionally, the presence of polar carboxylic acid functional groups on the PEEK backbone contributes to dipolar polarization, further enhancing the permittivity. Decreasing Factors: The fluorinated CF3 groups within the PEEK matrix typically exhibit low polarizability and reduce free volume, which intrinsically acts to lower the dielectric constant relative to non-fluorinated analogs. Furthermore, the chemical bonding established via KH-550 grafting may restrict the mobility of interfacial dipoles and segmental chains, potentially limiting the magnitude of interfacial polarization effects. Dominant Factor: The high intrinsic permittivity of the inorganic PWA nanoparticles qualitatively dominates the dielectric response of the hybrid material. Despite the low-k tendency of the fluorinated matrix and the restrictive nature of the chemical bonding, the significant polarizability contrast between the 10 wt% nanoparticle filler and the polymer matrix drives the overall dielectric constant higher relative to the neat polymer."
    },
    "analysis_without_hierarchical_structure": {
      "descriptive_text": "The sample comprises a nanocomposite system featuring a trifluoromethyl and carboxylic acid functionalized polyetheretherketone (PEEK-CF3-COOH) matrix reinforced with 10 wt% phosphotungstic acid (PWA) nanoparticles. These nanoparticles were integrated through side chain grafting utilizing KH-550 as a coupling agent to establish chemical bonding interactions between the filler and the polymer backbone. The dielectric properties of this chemically bonded hybrid structure were subsequently evaluated by measuring the dielectric constant at a frequency of 1 MHz.",
      "reasoning_analysis": "Increasing Factors: The incorporation of phosphotungstic acid (PWA) nanoparticles introduces high electronic and ionic polarizability relative to the organic matrix, serving as a primary driver for increasing the dielectric constant. Additionally, the polar carboxylic acid groups on the polymer backbone contribute to dipole orientation polarization, and the chemical bonding via KH-550 minimizes interfacial voids that would otherwise lower the effective permittivity. Decreasing Factors: The functionalization of the PEEK matrix with trifluoromethyl groups introduces low polarizability bonds and increased free volume, which inherently tends to depress the dielectric constant. Furthermore, the covalent grafting restricts segmental mobility, potentially hindering the alignment of polar dipoles under the applied electric field. Dominant Factor: The high intrinsic polarizability of the inorganic PWA nanoparticles combined with the improved interfacial adhesion qualitatively dominates the dielectric response, leading to a net enhancement in eps compared to the neat fluorinated polymer matrix."
    }
  },
  {
    "doi": "10.1002/app.23806",
    "title": "A Novel Positive-Type Photosensitive Polyimide Based on Soluble Block Copolyimide Showing Low Dielectric Constant with a Low-Temperature Curing Process",
    "year": 2006,
    "chemical_composition": {
      "repeat_unit_psmiles": null,
      "monomers": [
        {
          "name": "2,2-bis-(3-amino-4-hydroxyphenyl)hexafluoropropane",
          "smiles": "C(c1cc(N)c(O)cc1)(c2cc(N)c(O)cc2)(C(F)(F)F)C(F)(F)F",
          "ratio_value": null,
          "ratio_unit": null
        },
        {
          "name": "2,2-bis[4-(4-aminophenoxy)phenyl]hexafluoropropane",
          "smiles": "NC1=CC=C(C=C1)OC2=CC=C(C=C2)C(C3=CC=C(OC4=CC=C(N)C=C4)C=C3)(C(F)(F)F)C(F)(F)F",
          "ratio_value": null,
          "ratio_unit": null
        },
        {
          "name": "cyclohexane-tetracarboxylic dianhydride",
          "smiles": null,
          "ratio_value": null,
          "ratio_unit": null
        }
      ],
      "additives": [],
      "is_homopolymer": false
    },
    "processing_history": "Synthesized by one-pot polycondensation in gamma-butyrolactone with gamma-valerolactone/pyridine catalyst at 180°C. Films cured at 300°C for 1 h. Dielectric constant estimated from average refractive index (n_AV) measured by prism coupler at 633 nm, room temperature using equation epsilon = 1.10 * n_AV^2.",
    "hierarchical_structure": "Spontaneous orientation behavior occurred.",
    "properties": {
      "eps": {
        "value": [
          2.67
        ],
        "unit": null
      }
    },
    "analysis_with_hierarchical_structure": {
      "descriptive_text": "The sample comprises a copolymer synthesized via one-pot polycondensation of 2,2-bis-(3-amino-4-hydroxyphenyl)hexafluoropropane, 2,2-bis[4-(4-aminophenoxy)phenyl]hexafluoropropane, and cyclohexane-tetracarboxylic dianhydride. The synthesis was performed in gamma-butyrolactone using a gamma-valerolactone and pyridine catalyst system at 180°C, followed by thermal curing of the films at 300°C for 1 hour. Hierarchical characterization reveals that spontaneous orientation behavior occurred within the material. The dielectric constant was subsequently estimated from the average refractive index measured by prism coupler at 633 nm and room temperature.",
      "reasoning_analysis": "Increasing Factors: The presence of polar hydroxyl and amino groups on the phenyl rings, along with ether linkages and imide structures formed during polycondensation, introduces significant dipole moments that enhance orientation polarization, thereby driving the dielectric constant upward. Additionally, the thermal curing at 300°C ensures solvent removal and complete imidization, leading to a denser packing structure with reduced free volume which typically increases permittivity. Decreasing Factors: The incorporation of hexafluoropropane units introduces bulky trifluoromethyl groups that possess low electronic polarizability and increase fractional free volume through steric hindrance, strongly suppressing the dielectric constant. Furthermore, the use of cyclohexane-tetracarboxylic dianhydride replaces highly polarizable aromatic rings with alicyclic structures, further reducing the electronic polarizability of the backbone. Dominant Factor: Although the polar functional groups and dense curing process contribute to higher permittivity, the strategic integration of fluorine atoms and alicyclic rings is specifically designed to disrupt chain packing and minimize polarizability; thus, the low polarizability and increased free volume associated with the fluorinated alicyclic composition qualitatively dominate, driving the dielectric constant lower relative to conventional aromatic polyimides."
    },
    "analysis_without_hierarchical_structure": {
      "descriptive_text": "The sample comprises a fluorinated copolymer synthesized via one-pot polycondensation of 2,2-bis-(3-amino-4-hydroxyphenyl)hexafluoropropane and 2,2-bis[4-(4-aminophenoxy)phenyl]hexafluoropropane with cyclohexane-tetracarboxylic dianhydride. The reaction was performed in gamma-butyrolactone using a gamma-valerolactone/pyridine catalyst system at 180°C, followed by film curing at 300°C for 1 hour. The dielectric constant was determined indirectly by measuring the average refractive index using a prism coupler at 633 nm and room temperature, applying the empirical relation epsilon = 1.10 * n_AV^2.",
      "reasoning_analysis": "Increasing Factors: The presence of polar functional groups, specifically the hydroxyl substituents on the diamine backbone, ether linkages, and the carbonyl groups within the imide rings formed during curing, enhances dipolar polarization which inherently drives the dielectric constant upward. Additionally, the thermal curing at 300°C promotes complete imidization and dense chain packing, potentially increasing the number of polarizable units per unit volume. Decreasing Factors: The incorporation of hexafluoropropane moieties introduces fluorine atoms characterized by low electronic polarizability and high electronegativity, which significantly reduces the dielectric constant while simultaneously increasing fractional free volume due to steric bulk. Furthermore, the use of cyclohexane-tetracarboxylic dianhydride introduces alicyclic structures that lack the high polarizability associated with fully aromatic conjugated systems, and the high-temperature curing ensures the removal of the polar gamma-butyrolactone solvent, eliminating potential plasticization effects. Dominant Factor: The molecular design prioritizes the inclusion of fluorine atoms and alicyclic units specifically to minimize electronic polarizability and maximize free volume. Consequently, despite the presence of polar hydroxyl and imide groups, the low polarizability of the C-F bonds and the disrupted conjugation from the alicyclic dianhydride qualitatively dominate the dielectric behavior, driving the eps to lower values relative to conventional aromatic polyimides."
    }
  },
  {
    "doi": null,
    "title": "Organosoluble, low-dielectric-constant fluorinated polyimides based on 2,6-bis(4- amino-2-trifluoromethylphenoxy)naphthalene",
    "year": 2005,
    "chemical_composition": {
      "repeat_unit_psmiles": null,
      "monomers": [
        {
          "name": "2,6-bis(4-amino-2-trifluoromethylphenoxy)naphthalene",
          "smiles": "Nc1ccc(Oc2ccc3cc(Oc4ccc(N)cc4C(F)(F)F)ccc3c2)cc1C(F)(F)F",
          "ratio_value": null,
          "ratio_unit": null
        },
        {
          "name": "4,4'-oxydiphthalic dianhydride",
          "smiles": "O=C1OC(=O)c2ccc(Oc3ccc(C(=O)OC1=O)cc3)cc2",
          "ratio_value": null,
          "ratio_unit": null
        }
      ],
      "additives": [],
      "is_homopolymer": false
    },
    "processing_history": "Synthesized via two-stage process: poly(amic acid) formation in DMAc at room temperature overnight, followed by thermal imidization. Solution casting on glass, dried at 80°C for 3h, then heated sequentially at 150°C (30 min), 200°C (30 min), 250°C (1 h), and 300°C (1 h). Dielectric constant measured by parallel-plate capacitor method using HP-4194A impedance/gain phase analyzer with vacuum-deposited gold electrodes at 25°C in dry chamber at 10 kHz.",
    "hierarchical_structure": "Amorphous (WAXD showed no crystallinity)",
    "properties": {
      "eps": {
        "value": [
          3.59
        ],
        "unit": null
      }
    },
    "analysis_with_hierarchical_structure": {
      "descriptive_text": "The sample is an amorphous polyimide copolymer synthesized from 2,6-bis(4-amino-2-trifluoromethylphenoxy)naphthalene and 4,4'-oxydiphthalic dianhydride monomers. It was prepared via a two-stage process involving poly(amic acid) formation in DMAc at room temperature, followed by solution casting on glass and thermal imidization through a sequential heating protocol up to 300°C. The resulting film exhibits no crystallinity as confirmed by WAXD. The dielectric constant was characterized using a parallel-plate capacitor method with vacuum-deposited gold electrodes at 25°C in a dry chamber at 10 kHz.",
      "reasoning_analysis": "Increasing Factors: The presence of polar imide rings and ether linkages within the polymer backbone introduces significant dipole moments that facilitate orientational polarization, inherently driving the eps higher. Additionally, the naphthalene moiety contributes to electronic polarizability due to its conjugated pi-system, further supporting an increase in dielectric constant. Decreasing Factors: The incorporation of trifluoromethyl (-CF3) groups is a primary reducing factor; fluorine exhibits low electronic polarizability, and the bulky nature of these groups inhibits efficient chain packing, thereby increasing fractional free volume and reducing the density of polarizable units per volume. The amorphous structure confirmed by WAXD indicates a lack of dense crystalline regions, which also contributes to lower density and eps. Furthermore, the rigorous thermal imidization process ensures complete conversion of the polar poly(amic acid) precursor and removal of residual solvent, while the measurement in a dry chamber eliminates moisture uptake, both of which prevent artificial inflation of the eps. Dominant Factor: The strategic introduction of fluorine atoms and the consequent increase in fractional free volume qualitatively dominate the dielectric behavior for this specific sample, driving the eps lower despite the inherent polarity of the imide backbone and ether linkages."
    },
    "analysis_without_hierarchical_structure": {
      "descriptive_text": "The sample is a copolyimide derived from 2,6-bis(4-amino-2-trifluoromethylphenoxy)naphthalene and 4,4'-oxydiphthalic dianhydride monomers. It was synthesized via a two-stage process involving poly(amic acid) formation in DMAc at room temperature overnight, followed by solution casting on glass. Thermal imidization was conducted by drying at 80°C for 3 hours and then heating sequentially at 150°C, 200°C, 250°C, and 300°C. The dielectric constant was measured by the parallel-plate capacitor method using vacuum-deposited gold electrodes at 25°C in a dry chamber at 10 kHz.",
      "reasoning_analysis": "Increasing Factors: The formation of the polyimide backbone introduces polar imide rings containing carbonyl groups, which exhibit significant electronic and orientational polarizability, inherently driving the dielectric constant upward. Additionally, the rigid aromatic structures such as naphthalene and phthalic moieties can facilitate dense chain packing, increasing the number density of polarizable units per unit volume. Decreasing Factors: The diamine monomer incorporates trifluoromethyl groups which possess very low electronic polarizability due to the high electronegativity of fluorine, directly acting to lower the dielectric constant. These bulky substituents also disrupt interchain packing, increasing fractional free volume and reducing the overall density of polarizable groups. Furthermore, the rigorous thermal imidization history ensures the removal of the highly polar DMAc solvent and conversion of poly(amic acid) to imide, eliminating sources of high dielectric contribution from residual solvents. Dominant Factor: The strategic incorporation of bulky low-polarizability trifluoromethyl groups combined with the high-temperature thermal curing protocol dominates the final dielectric behavior. While the imide rings introduce polarity, the increase in free volume from the fluorinated side groups and the complete removal of polar solvent residues qualitatively drive the dielectric constant lower compared to non-fluorinated analogs."
    }
  },
  {
    "doi": "10.1002/app.23806",
    "title": "A Novel Positive-Type Photosensitive Polyimide Based on Soluble Block Copolyimide Showing Low Dielectric Constant with a Low-Temperature Curing Process",
    "year": 2006,
    "chemical_composition": {
      "repeat_unit_psmiles": null,
      "monomers": [
        {
          "name": "2,2-bis-(3-amino-4-hydroxyphenyl)hexafluoropropane",
          "smiles": "C(c1cc(N)c(O)cc1)(c2cc(N)c(O)cc2)(C(F)(F)F)C(F)(F)F",
          "ratio_value": null,
          "ratio_unit": null
        },
        {
          "name": "2,2-bis[4-(4-aminophenoxy)phenyl]hexafluoropropane",
          "smiles": "NC1=CC=C(C=C1)OC2=CC=C(C=C2)C(C3=CC=C(OC4=CC=C(N)C=C4)C=C3)(C(F)(F)F)C(F)(F)F",
          "ratio_value": null,
          "ratio_unit": null
        },
        {
          "name": "cyclohexane-tetracarboxylic dianhydride",
          "smiles": null,
          "ratio_value": null,
          "ratio_unit": null
        }
      ],
      "additives": [],
      "is_homopolymer": false
    },
    "processing_history": "Synthesized by one-pot polycondensation in gamma-butyrolactone with gamma-valerolactone/pyridine catalyst at 180°C. Films cured at 250°C for 1 h. Dielectric constant estimated from average refractive index (n_AV) measured by prism coupler at 633 nm, room temperature using equation epsilon = 1.10 * n_AV^2.",
    "hierarchical_structure": "Amorphous phase, large intermolecular free volume.",
    "properties": {
      "eps": {
        "value": [
          2.66
        ],
        "unit": null
      }
    },
    "analysis_with_hierarchical_structure": {
      "descriptive_text": "The sample is an amorphous fluorinated copolymer synthesized via one-pot polycondensation of 2,2-bis-(3-amino-4-hydroxyphenyl)hexafluoropropane and 2,2-bis[4-(4-aminophenoxy)phenyl]hexafluoropropane with cyclohexane-tetracarboxylic dianhydride. The reaction was conducted in gamma-butyrolactone using a gamma-valerolactone/pyridine catalyst system at 180°C, followed by thermal curing of the films at 250°C for 1 hour. Structural analysis reveals an amorphous phase characterized by large intermolecular free volume, and the dielectric constant was derived from the average refractive index measured by prism coupling at 633 nm using a specific empirical correlation.",
      "reasoning_analysis": "Increasing Factors: The presence of polar ether linkages within the diamine backbone and residual hydroxyl groups from the functionalized monomers increase the overall electronic and orientational polarizability of the matrix. Additionally, the use of gamma-butyrolactone, a polar solvent, could contribute to higher permittivity if not completely removed during processing. Decreasing Factors: The incorporation of hexafluoropropane groups introduces fluorine atoms, which possess low polarizability and high electronegativity, significantly reducing the dielectric constant. The use of a cycloaliphatic dianhydride instead of a fully aromatic one decreases electronic polarizability and disrupts chain packing, while the explicitly noted large intermolecular free volume reduces the density of polarizable units per unit volume. Furthermore, the high-temperature curing at 250°C promotes complete imidization and solvent removal, eliminating highly polar precursor species. Dominant Factor: The synergistic effect of the fluorinated groups and the large intermolecular free volume qualitatively dominates the dielectric behavior, driving the eps downward despite the presence of polar ether linkages, as these structural features fundamentally lower the material's polarizability density."
    },
    "analysis_without_hierarchical_structure": {
      "descriptive_text": "The sample is a copolymer derived from 2,2-bis-(3-amino-4-hydroxyphenyl)hexafluoropropane, 2,2-bis[4-(4-aminophenoxy)phenyl]hexafluoropropane, and cyclohexane-tetracarboxylic dianhydride. It was synthesized via one-pot polycondensation in gamma-butyrolactone using a gamma-valerolactone/pyridine catalyst system at 180°C, followed by film formation and thermal curing at 250°C for 1 hour. The dielectric constant was estimated based on the average refractive index measured by prism coupler at 633 nm and room temperature.",
      "reasoning_analysis": "Increasing Factors: The presence of polar functional groups, specifically the hydroxyl substituents on the diamine monomer and the carbonyl groups within the formed imide rings, enhances electronic and orientational polarizability, which intrinsically drives the eps higher. Additionally, the thermal curing at 250°C promotes complete imidization and chain densification, reducing free volume and increasing the density of polarizable units per unit volume. Decreasing Factors: The incorporation of hexafluoropropane moieties introduces fluorine atoms characterized by low electronic polarizability and high electronegativity, which significantly lowers the eps. Furthermore, the use of cyclohexane-tetracarboxylic dianhydride introduces alicyclic structures that reduce conjugation and polarizability compared to fully aromatic dianhydrides, while the bulky fluorinated groups increase free volume, both contributing to a reduction in eps. Dominant Factor: The strategic incorporation of fluorine atoms and alicyclic structures serves as the dominant factor qualitatively lowering the eps for this specific sample. While polar hydroxyl groups and imide linkages exist, the low polarizability of the C-F bonds and the disrupted chain packing from the bulky fluorinated and alicyclic components typically outweigh the polar contributions in this specific copolymer architecture, resulting in a net reduction relative to standard aromatic polyimides."
    }
  },
  {
    "doi": null,
    "title": "Organosoluble, low-dielectric-constant fluorinated polyimides based on 2,6-bis(4- amino-2-trifluoromethylphenoxy)naphthalene",
    "year": 2005,
    "chemical_composition": {
      "repeat_unit_psmiles": null,
      "monomers": [
        {
          "name": "2,6-bis(4-amino-2-trifluoromethylphenoxy)naphthalene",
          "smiles": "Nc1ccc(Oc2ccc3cc(Oc4ccc(N)cc4C(F)(F)F)ccc3c2)cc1C(F)(F)F",
          "ratio_value": null,
          "ratio_unit": null
        },
        {
          "name": "3,3',4,4'-diphenylsulfonetetracarboxylic dianhydride",
          "smiles": "O=C1OC(=O)c2ccc(S(=O)(=O)c3ccc(C(=O)OC1=O)cc3)cc2",
          "ratio_value": null,
          "ratio_unit": null
        }
      ],
      "additives": [],
      "is_homopolymer": false
    },
    "processing_history": "Synthesized via two-stage process: poly(amic acid) formation in DMAc at room temperature overnight, followed by thermal imidization. Solution casting on glass, dried at 80°C for 3h, then heated sequentially at 150°C (30 min), 200°C (30 min), 250°C (1 h), and 300°C (1 h). Dielectric constant measured by parallel-plate capacitor method using HP-4194A impedance/gain phase analyzer with vacuum-deposited gold electrodes at 25°C in dry chamber at 1 MHz.",
    "hierarchical_structure": "Amorphous (WAXD showed no crystallinity)",
    "properties": {
      "eps": {
        "value": [
          2.9
        ],
        "unit": null
      }
    },
    "analysis_with_hierarchical_structure": {
      "descriptive_text": "This amorphous polyimide copolymer is derived from the condensation of 2,6-bis(4-amino-2-trifluoromethylphenoxy)naphthalene and 3,3',4,4'-diphenylsulfonetetracarboxylic dianhydride. The material was synthesized via a two-stage process involving poly(amic acid) formation in DMAc, followed by solution casting and thermal imidization through a stepped heating protocol reaching 300°C to ensure complete cyclization. Structural characterization via WAXD confirmed the absence of crystallinity, and the dielectric properties were evaluated using a parallel-plate capacitor method with vacuum-deposited gold electrodes at 1 MHz in a dry chamber at 25°C.",
      "reasoning_analysis": "Increasing Factors: The presence of the highly polar sulfone linkage within the dianhydride moiety and the polar imide rings formed during thermal treatment significantly increase electronic and orientational polarizability, driving the eps upward. Additionally, the naphthalene units possess higher electronic polarizability compared to standard benzene rings, further contributing to an increased permittivity. Decreasing Factors: The incorporation of trifluoromethyl groups on the diamine backbone introduces atoms with low electronic polarizability and creates substantial free volume due to their bulky nature, which reduces the number density of dipoles and lowers the eps. Furthermore, the amorphous structure suggests a lack of dense crystalline packing, and the rigorous thermal imidization schedule ensures the removal of polar residual solvents and poly(amic acid) precursors that would otherwise inflate the eps. Dominant Factor: While the sulfone and imide groups provide a high polarity baseline, the specific design inclusion of bulky trifluoromethyl groups to increase fractional free volume and reduce electronic polarizability is the dominant factor, qualitatively driving the eps lower relative to conventional non-fluorinated polyimides."
    },
    "analysis_without_hierarchical_structure": {
      "descriptive_text": "The polymer sample is a copolyimide synthesized from 2,6-bis(4-amino-2-trifluoromethylphenoxy)naphthalene and 3,3',4,4'-diphenylsulfonetetracarboxylic dianhydride monomers. Preparation involved a two-stage process beginning with poly(amic acid) formation in DMAc at room temperature overnight, followed by solution casting on glass substrates. Thermal imidization was achieved through a sequential heating protocol, drying at 80°C for 3 hours and subsequently heating at 150°C, 200°C, 250°C, and 300°C for specified durations. The dielectric constant was characterized using a parallel-plate capacitor method with vacuum-deposited gold electrodes at 1 MHz in a dry chamber at 25°C.",
      "reasoning_analysis": "Increasing Factors: The chemical composition includes highly polar sulfone groups within the dianhydride moiety and polar imide rings formed during processing, both of which increase electronic and atomic polarizability, thereby driving the eps higher. Additionally, the high-temperature thermal curing up to 300°C promotes dense packing and reduces free volume voids, which can further increase the dielectric constant per unit volume. Decreasing Factors: The presence of trifluoromethyl groups in the diamine monomer significantly reduces electronic polarizability due to the low polarizability of fluorine atoms and increases fractional free volume due to steric bulk, strongly driving the eps down. Furthermore, the rigid aromatic backbone restricts dipolar orientation at the measurement frequency of 1 MHz, and the rigorous thermal imidization removes residual polar DMAc solvent that would otherwise artificially inflate the eps. Dominant Factor: The chemical composition, specifically the incorporation of trifluoromethyl groups, qualitatively dominates the final eps behavior by reducing electronic polarizability and increasing free volume, which counteracts the inherent high polarity of the sulfone and imide linkages; simultaneously, the thorough thermal processing ensures the measured value reflects this intrinsic low-polarizability state rather than solvent-induced artifacts."
    }
  },
  {
    "doi": "10.1016/j.cap.2020.11.006",
    "title": "Finely-reconciled high dielectric constant and low dielectric loss in ternary polymer/Cr2C3/montmorillonite composite films by filler-synergy strategy",
    "year": 2021,
    "chemical_composition": {
      "repeat_unit_psmiles": "*CC(F)(F)*",
      "monomers": [
        {
          "name": "Vinylidene fluoride",
          "smiles": "C=C(F)F",
          "ratio_value": null,
          "ratio_unit": null
        }
      ],
      "additives": [
        {
