Repository: hhtrick/HHT-code

# HHT training framework

This directory contains model training, embedding precomputation, inference, article-level baselines and the curated datasets. All commands below assume that the working directory is `train_code/`.

## 3. Datasets and fixed partitions

Each main dataset is a JSON array at `dataset/{property}/{property}.json`. Entries contain source metadata, `chemical_composition`, `processing_history`, `hierarchical_structure`, `properties`, and two generated-analysis objects. Targets are stored as `properties[property]["value"]`; source metadata and target values are not predictive input fields.

| Property | Train | Validation | Test | Total |
|---|---:|---:|---:|---:|

File: train_code/dataset/eps/eps.json (part 182 of 190)
[
          "name": "Chromium carbide",
          "type": "filler",
          "amount_value": 4,
          "amount_unit": "wt%"
        }
      ],
      "is_homopolymer": true
    },
    "processing_history": "Solution cast from DMF. Magnetic stirring and ultrasonic treatment for dispersion. Cast on glass slide, evaporated at 50 °C. Dried at 90 °C for 6 h. Gold electrodes sputtered on both surfaces. Dielectric constant measured by E4980A LCR meter at 1 V, 25 °C, 100 Hz.",
    "hierarchical_structure": "Cr2C3 particles (columnar morphology, average size ~1.5 μm) dispersed in PVDF matrix. Interfacial polarization between PVDF and conductive Cr2C3 filler.",
    "properties": {
      "eps": {
        "value": [
          88
        ],
        "unit": null
      }
    },
    "analysis_with_hierarchical_structure": {
      "descriptive_text": "The sample comprises a polyvinylidene fluoride (PVDF) homopolymer matrix composite containing 4 wt% chromium carbide filler. Fabricated via solution casting from dimethylformamide, the mixture underwent magnetic stirring and ultrasonic treatment for dispersion before being cast on a glass slide and evaporated at 50 °C. Subsequent thermal drying was performed at 90 °C for 6 hours, followed by the sputtering of gold electrodes on both surfaces for dielectric characterization using an LCR meter at 100 Hz. Hierarchical structural analysis indicates columnar Cr2C3 particles with an average size of approximately 1.5 μm dispersed within the PVDF matrix, establishing distinct interfacial polarization regions between the polymer and the conductive filler.",
      "reasoning_analysis": "Increasing Factors: The intrinsic high dipole moment of the C-F bonds in the PVDF backbone provides a high baseline permittivity. The incorporation of conductive chromium carbide filler introduces strong interfacial (Maxwell-Wagner-Sillars) polarization, which is particularly effective at the low measurement frequency of 100 Hz. The columnar morphology of the filler particles increases the specific interfacial area available for charge accumulation, further enhancing the dielectric constant, while solution casting from DMF often promotes the formation of the electroactive beta-phase crystalline structure in PVDF. Decreasing Factors: The relatively low filler loading of 4 wt% likely keeps the composite below the electrical percolation threshold, preventing the massive permittivity spike associated with conductive network formation. Furthermore, the thermal drying process at 90 °C may allow for some relaxation into the thermodynamically stable but less polar alpha-phase, which would reduce the overall dipole alignment compared to a purely beta-phase structure. Dominant Factor: The explicit presence of interfacial polarization between the PVDF matrix and the conductive Cr2C3 filler qualitatively dominates the dielectric behavior. While the low filler content prevents percolation, the Maxwell-Wagner-Sillars effect at the heterogeneous interfaces remains the primary mechanism driving the eps higher than that of the neat polymer, outweighing potential reductions from crystalline phase variations."
    },
    "analysis_without_hierarchical_structure": {
      "descriptive_text": "The sample consists of a poly(vinylidene fluoride) homopolymer matrix composite containing 4 wt% Chromium carbide filler. The material was fabricated via solution casting from dimethylformamide, utilizing magnetic stirring and ultrasonic treatment to facilitate filler dispersion prior to casting on a glass slide. Solvent removal was achieved through evaporation at 50 °C followed by drying at 90 °C for 6 hours, after which gold electrodes were sputtered onto both surfaces for dielectric constant measurement using an LCR meter at 1 V, 25 °C, and 100 Hz.",
      "reasoning_analysis": "Increasing Factors: The poly(vinylidene fluoride) backbone features strong C-F dipoles that intrinsically contribute to a higher permittivity compared to non-polar polymers. The addition of Chromium carbide filler creates polymer-filler interfaces that induce Maxwell-Wagner-Sillars interfacial polarization, which is particularly pronounced at the low measurement frequency of 100 Hz. Additionally, the ultrasonic treatment during processing improves filler dispersion, maximizing the interfacial area available for charge accumulation. Decreasing Factors: The thermal processing conditions, specifically evaporation at 50 °C and drying at 90 °C, may favor the formation of the non-polar alpha-crystalline phase over the polar beta-phase, limiting the extent of dipole alignment under an electric field. Furthermore, the solution casting method carries a risk of entraining microvoids or residual solvent during evaporation, which lowers the effective dielectric constant due to the low permittivity of air or voids. Dominant Factor: The dominant factor qualitatively driving the dielectric behavior is the interfacial polarization generated by the dispersed Chromium carbide filler within the polar matrix. While the crystalline phase morphology sets the baseline polymer response, the accumulation of charges at the heterogeneous interfaces at low frequency provides the primary mechanism for permittivity enhancement in this composite system."
    }
  },
  {
    "doi": "10.1002/app.23806",
    "title": "A Novel Positive-Type Photosensitive Polyimide Based on Soluble Block Copolyimide Showing Low Dielectric Constant with a Low-Temperature Curing Process",
    "year": 2006,
    "chemical_composition": {
      "repeat_unit_psmiles": null,
      "monomers": [
        {
          "name": "2,2-bis-(3-amino-4-hydroxyphenyl)hexafluoropropane",
          "smiles": "C(c1cc(N)c(O)cc1)(c2cc(N)c(O)cc2)(C(F)(F)F)C(F)(F)F",
          "ratio_value": null,
          "ratio_unit": null
        },
        {
          "name": "2,2-bis[4-(4-aminophenoxy)phenyl]hexafluoropropane",
          "smiles": "NC1=CC=C(C=C1)OC2=CC=C(C=C2)C(C3=CC=C(OC4=CC=C(N)C=C4)C=C3)(C(F)(F)F)C(F)(F)F",
          "ratio_value": null,
          "ratio_unit": null
        },
        {
          "name": "cyclohexane-tetracarboxylic dianhydride",
          "smiles": null,
          "ratio_value": null,
          "ratio_unit": null
        }
      ],
      "additives": [],
      "is_homopolymer": false
    },
    "processing_history": "Synthesized by one-pot polycondensation in gamma-butyrolactone with gamma-valerolactone/pyridine catalyst at 180°C. Films cured at 350°C for 1 h. Dielectric constant estimated from average refractive index (n_AV) measured by prism coupler at 633 nm, room temperature using equation epsilon = 1.10 * n_AV^2.",
    "hierarchical_structure": "Formation of intermolecular charge-transfer (CT) complexes promoted.",
    "properties": {
      "eps": {
        "value": [
          2.78
        ],
        "unit": null
      }
    },
    "analysis_with_hierarchical_structure": {
      "descriptive_text": "The sample is a copolymer synthesized via one-pot polycondensation utilizing 2,2-bis-(3-amino-4-hydroxyphenyl)hexafluoropropane and 2,2-bis[4-(4-aminophenoxy)phenyl]hexafluoropropane as diamine monomers reacted with cyclohexane-tetracarboxylic dianhydride. The synthesis was conducted in gamma-butyrolactone with a gamma-valerolactone/pyridine catalyst system at 180°C, followed by thermal curing of the films at 350°C for 1 hour. Structural characterization indicates the promotion of intermolecular charge-transfer complexes, and the dielectric constant was estimated from the average refractive index measured by prism coupler at 633 nm and room temperature.",
      "reasoning_analysis": "Increasing Factors: The presence of aromatic rings within the diamine monomers contributes to high electronic polarizability, which inherently increases the dielectric constant. Furthermore, the specific hierarchical structure promotes the formation of intermolecular charge-transfer (CT) complexes; these donor-acceptor interactions enhance electron delocalization and polarizability, driving the dielectric constant upward. Decreasing Factors: The incorporation of hexafluoropropane linkages introduces bulky trifluoromethyl groups that increase fractional free volume and exhibit low bond polarizability, significantly reducing the dielectric constant. Additionally, the use of cyclohexane-tetracarboxylic dianhydride introduces alicyclic structures which possess lower electronic polarizability compared to conventional aromatic dianhydrides. The high-temperature curing process also removes residual solvent and volatile byproducts, densifying the matrix and eliminating high-dielectric contaminants. Dominant Factor: While the charge-transfer complexes and aromatic components contribute to higher polarizability, the strategic incorporation of fluorine groups and alicyclic dianhydrides serves as the dominant factor designed to suppress the dielectric constant relative to conventional aromatic polyimides, though the CT complex formation likely moderates the extent of this reduction."
    },
    "analysis_without_hierarchical_structure": {
      "descriptive_text": "The sample is a fluorinated copolymer derived from the monomers 2,2-bis-(3-amino-4-hydroxyphenyl)hexafluoropropane, 2,2-bis[4-(4-aminophenoxy)phenyl]hexafluoropropane, and cyclohexane-tetracarboxylic dianhydride. It was synthesized via one-pot polycondensation in gamma-butyrolactone with a gamma-valerolactone and pyridine catalyst system at 180°C, and the resulting films were cured at 350°C for 1 h. The dielectric constant was estimated from the average refractive index measured by a prism coupler at 633 nm and room temperature using the relationship epsilon = 1.10 * n_AV^2.",
      "reasoning_analysis": "Increasing Factors: The formation of polar imide linkages during the high-temperature curing process introduces strong dipoles that enhance orientational polarization, while the presence of hydroxyl groups on the first diamine monomer adds further polarity through hydrogen bonding capabilities, both of which serve to increase the dielectric constant. Decreasing Factors: The incorporation of hexafluoroisopropylidene groups within the diamine structures significantly lowers electronic polarizability due to the high electronegativity and low polarizability of fluorine atoms, while simultaneously increasing fractional free volume which reduces the density of polarizable units. Additionally, the use of cyclohexane-tetracarboxylic dianhydride replaces highly polarizable aromatic rings with alicyclic structures, further reducing the overall electronic contribution to permittivity. Dominant Factor: The extensive fluorination combined with the alicyclic dianhydride architecture qualitatively dominates the dielectric behavior; despite the polar nature of the imide and hydroxyl groups, the low electronic polarizability of the C-F bonds and the reduced conjugation of the alicyclic rings typically drive the dielectric constant lower relative to standard aromatic polyimides."
    }
  },
  {
    "doi": null,
    "title": "Organosoluble, low-dielectric-constant fluorinated polyimides based on 2,6-bis(4- amino-2-trifluoromethylphenoxy)naphthalene",
    "year": 2005,
    "chemical_composition": {
      "repeat_unit_psmiles": null,
      "monomers": [
        {
          "name": "2,6-bis(4-amino-2-trifluoromethylphenoxy)naphthalene",
          "smiles": "Nc1ccc(Oc2ccc3cc(Oc4ccc(N)cc4C(F)(F)F)ccc3c2)cc1C(F)(F)F",
          "ratio_value": null,
          "ratio_unit": null
        },
        {
          "name": "2,2-bis(3,4-dicarboxyphenyl)hexafluoropropane dianhydride",
          "smiles": "O=C1OC(=O)c2cc(C(c3ccc(C(=O)OC1=O)cc3)(C(F)(F)F)C(F)(F)F)ccc2",
          "ratio_value": null,
          "ratio_unit": null
        }
      ],
      "additives": [],
      "is_homopolymer": false
    },
    "processing_history": "Synthesized via two-stage process: poly(amic acid) formation in DMAc at room temperature overnight, followed by thermal imidization. Solution casting on glass, dried at 80°C for 3h, then heated sequentially at 150°C (30 min), 200°C (30 min), 250°C (1 h), and 300°C (1 h). Dielectric constant measured by parallel-plate capacitor method using HP-4194A impedance/gain phase analyzer with vacuum-deposited gold electrodes at 25°C in dry chamber at 10 kHz.",
    "hierarchical_structure": "Amorphous (WAXD showed no crystallinity)",
    "properties": {
      "eps": {
        "value": [
          2.49
        ],
        "unit": null
      }
    },
    "analysis_with_hierarchical_structure": {
      "descriptive_text": "The sample is an amorphous polyimide derived from the condensation of 2,6-bis(4-amino-2-trifluoromethylphenoxy)naphthalene and 2,2-bis(3,4-dicarboxyphenyl)hexafluoropropane dianhydride. It was synthesized via a two-stage process involving poly(amic acid) formation in DMAc at room temperature overnight, followed by solution casting on glass and sequential thermal imidization consisting of drying at 80°C and heating steps at 150°C, 200°C, 250°C, and 300°C. Wide-angle X-ray diffraction confirmed an amorphous morphology with no crystallinity, and the dielectric constant was characterized using a parallel-plate capacitor method with vacuum-deposited gold electrodes at 10 kHz in a dry chamber at 25°C.",
      "reasoning_analysis": "Increasing Factors: The extensive aromatic conjugation within the naphthalene and phenyl rings of the backbone enhances electronic polarizability, which intrinsically contributes to a higher dielectric constant. Additionally, the polar imide functional groups possess permanent dipole moments that can undergo orientational polarization, potentially increasing the eps if segmental motion allows, while any incomplete imidization leaving residual poly(amic acid) would introduce highly polar carboxylic acid groups. Decreasing Factors: The presence of multiple trifluoromethyl groups and the hexafluoropropane linkage introduces fluorine atoms, which exhibit low electronic polarizability and reduce the overall material polarizability. These bulky fluorinated substituents disrupt efficient chain packing, increasing the fractional free volume and lowering the material density, which significantly depresses the dielectric constant. Furthermore, the amorphous structure lacks the dense packing of crystalline regions, and the high-temperature thermal treatment up to 300°C effectively removes polar residual solvents like DMAc and moisture. Dominant Factor: The structural modification via fluorination and the incorporation of bulky sterically hindering groups qualitatively dominate the dielectric behavior. While the aromatic imide backbone provides a baseline polarizability, the low polarizability of the C-F bonds and the increased free volume resulting from the bulky side groups drive the dielectric constant lower relative to conventional non-fluorinated polyimides."
    },
    "analysis_without_hierarchical_structure": {
      "descriptive_text": "The sample is a fluorinated polyimide copolymer derived from 2,6-bis(4-amino-2-trifluoromethylphenoxy)naphthalene and 2,2-bis(3,4-dicarboxyphenyl)hexafluoropropane dianhydride. It was synthesized via a two-stage process involving poly(amic acid) formation in DMAc at room temperature overnight, followed by solution casting on glass and thermal imidization. The film was dried at 80°C for 3 hours and sequentially heated at 150°C, 200°C, 250°C, and 300°C to ensure complete curing. The dielectric constant was measured by the parallel-plate capacitor method using vacuum-deposited gold electrodes at 25°C in a dry chamber at 10 kHz.",
      "reasoning_analysis": "Increasing Factors: The extensive aromatic backbone, comprising naphthalene and phenyl rings, exhibits high electronic polarizability which inherently contributes to a higher dielectric constant. Additionally, the polar imide linkages formed during synthesis possess permanent dipole moments that can align with the electric field, potentially increasing orientation polarization. Decreasing Factors: The incorporation of trifluoromethyl and hexafluoropropane groups introduces fluorine atoms which have low atomic polarizability compared to hydrogen, significantly reducing the overall electronic contribution. These bulky fluorinated substituents also disrupt chain packing, increasing the fractional free volume and decreasing the density of polarizable units per unit volume. Furthermore, the high-temperature thermal imidization up to 300°C effectively removes the polar DMAc solvent and moisture, preventing extrinsic elevation of the dielectric constant. Dominant Factor: The fluorination effect is the dominant factor governing the dielectric behavior; the low polarizability of the C-F bonds combined with the increased free volume induced by the bulky -CF3 groups qualitatively drives the dielectric constant to lower values, overriding the intrinsic polarizability of the aromatic backbone and ensuring a reduced eps relative to non-fluorinated polyimides."
    }
  },
  {
    "doi": null,
    "title": "Organosoluble, low-dielectric-constant fluorinated polyimides based on 2,6-bis(4- amino-2-trifluoromethylphenoxy)naphthalene",
    "year": 2005,
    "chemical_composition": {
      "repeat_unit_psmiles": null,
      "monomers": [
        {
          "name": "2,6-bis(4-amino-2-trifluoromethylphenoxy)naphthalene",
          "smiles": "Nc1ccc(Oc2ccc3cc(Oc4ccc(N)cc4C(F)(F)F)ccc3c2)cc1C(F)(F)F",
          "ratio_value": null,
          "ratio_unit": null
        },
        {
          "name": "4,4'-oxydiphthalic dianhydride",
          "smiles": "O=C1OC(=O)c2ccc(Oc3ccc(C(=O)OC1=O)cc3)cc2",
          "ratio_value": null,
          "ratio_unit": null
        }
      ],
      "additives": [],
      "is_homopolymer": false
    },
    "processing_history": "Synthesized via two-stage process: poly(amic acid) formation in DMAc at room temperature overnight, followed by thermal imidization. Solution casting on glass, dried at 80°C for 3h, then heated sequentially at 150°C (30 min), 200°C (30 min), 250°C (1 h), and 300°C (1 h). Dielectric constant measured by parallel-plate capacitor method using HP-4194A impedance/gain phase analyzer with vacuum-deposited gold electrodes at 25°C in dry chamber at 1 MHz.",
    "hierarchical_structure": "Amorphous (WAXD showed no crystallinity)",
    "properties": {
      "eps": {
        "value": [
          3.56
        ],
        "unit": null
      }
    },
    "analysis_with_hierarchical_structure": {
      "descriptive_text": "The sample is an amorphous polyimide derived from the condensation of 2,6-bis(4-amino-2-trifluoromethylphenoxy)naphthalene and 4,4'-oxydiphthalic dianhydride. It was synthesized via a two-stage process involving poly(amic acid) formation in DMAc followed by thermal imidization through sequential heating up to 300°C after solution casting on glass. Wide-angle X-ray diffraction confirmed the absence of crystallinity, and the dielectric constant was characterized at 1 MHz and 25°C using a parallel-plate capacitor method with vacuum-deposited gold electrodes in a dry chamber.",
      "reasoning_analysis": "Increasing Factors: The presence of polar imide rings containing carbonyl groups and the ether linkages within the dianhydride moiety introduce significant dipole moments, which contribute to orientational and electronic polarization, inherently driving the dielectric constant higher. Additionally, any incomplete imidization or residual polar solvent retained despite thermal treatment could act as a high-permittivity impurity. Decreasing Factors: The incorporation of trifluoromethyl groups in the diamine component is a critical structural feature; fluorine atoms possess low polarizability, and the bulky groups increase fractional free volume by disrupting chain packing, both of which significantly lower the dielectric constant. Furthermore, the rigorous thermal imidization history converts the highly polar poly(amic acid) precursor into the less polar polyimide and ensures the removal of polar solvent and reaction byproducts, thereby reducing permittivity. The amorphous structure also prevents dense crystalline packing, maintaining lower density. Dominant Factor: The specific incorporation of fluorinated groups combined with the high-temperature thermal imidization process qualitatively dominates the behavior, driving the dielectric constant lower relative to non-fluorinated aromatic polyimides, as the reduction in polarizability and increase in free volume outweigh the intrinsic polarity of the imide backbone."
    },
    "analysis_without_hierarchical_structure": {
      "descriptive_text": "The sample is a copolyimide derived from 2,6-bis(4-amino-2-trifluoromethylphenoxy)naphthalene and 4,4'-oxydiphthalic dianhydride. It was synthesized via a two-stage process involving poly(amic acid) formation in DMAc at room temperature overnight, followed by thermal imidization. The material was solution cast on glass, dried at 80°C for 3 hours, and then subjected to sequential heating at 150°C, 200°C, 250°C, and 300°C to ensure complete curing. The dielectric constant was measured by the parallel-plate capacitor method using vacuum-deposited gold electrodes at 25°C in a dry chamber at 1 MHz.",
      "reasoning_analysis": "Increasing Factors: The formation of polar imide rings during the thermal imidization process and the presence of ether linkages within the 4,4'-oxydiphthalic dianhydride moiety contribute to higher electronic and atomic polarizability, which inherently drives the dielectric constant upward. Additionally, the rigorous thermal curing schedule up to 300°C promotes high conversion rates and dense chain packing, minimizing voids that might otherwise lower the effective permittivity. Decreasing Factors: The incorporation of trifluoromethyl (-CF3) groups in the diamine monomer significantly reduces polarizability due to the low electronic polarizability of fluorine atoms and increases the fractional free volume due to steric bulk, thereby disrupting chain packing and lowering the dielectric constant. Furthermore, the bulky naphthalene structure introduces rigidity and free volume, while the high measurement frequency of 1 MHz limits the contribution of slower dipolar orientations to the total permittivity. Dominant Factor: The structural modification introduced by the trifluoromethyl groups and the bulky naphthalene core qualitatively dominates the dielectric behavior; these features are specifically engineered to reduce polarizability and increase free volume, typically overriding the polar contributions of the imide backbone to result in a lower dielectric constant relative to standard non-fluorinated polyimides."
    }
  },
  {
    "doi": "10.1002/app.23806",
    "title": "A Novel Positive-Type Photosensitive Polyimide Based on Soluble Block Copolyimide Showing Low Dielectric Constant with a Low-Temperature Curing Process",
    "year": 2006,
    "chemical_composition": {
      "repeat_unit_psmiles": null,
      "monomers": [
        {
          "name": "2,2-bis-(3-amino-4-hydroxyphenyl)hexafluoropropane",
          "smiles": "C(c1cc(N)c(O)cc1)(c2cc(N)c(O)cc2)(C(F)(F)F)C(F)(F)F",
          "ratio_value": null,
          "ratio_unit": null
        },
        {
          "name": "2,2-bis[4-(4-aminophenoxy)phenyl]hexafluoropropane",
          "smiles": "NC1=CC=C(C=C1)OC2=CC=C(C=C2)C(C3=CC=C(OC4=CC=C(N)C=C4)C=C3)(C(F)(F)F)C(F)(F)F",
          "ratio_value": null,
          "ratio_unit": null
        },
        {
          "name": "cyclohexane-tetracarboxylic dianhydride",
          "smiles": null,
          "ratio_value": null,
          "ratio_unit": null
        }
      ],
      "additives": [
        {
          "name": "NT200",
          "type": "photoreactive compound",
          "amount_value": 15,
          "amount_unit": "wt%"
        }
      ],
      "is_homopolymer": false
    },
    "processing_history": "Synthesized by one-pot polycondensation in gamma-butyrolactone with gamma-valerolactone/pyridine catalyst at 180°C. PSPI formulated with 15 wt% NT200, spin-coated, prebaked at 90°C, exposed, developed, and cured at 250°C for 1 h. Dielectric constant estimated from average refractive index (n_AV) measured by prism coupler at 633 nm, room temperature using equation epsilon = 1.10 * n_AV^2.",
    "hierarchical_structure": "Amorphous phase, large intermolecular free volume.",
    "properties": {
      "eps": {
        "value": [
          2.67
        ],
        "unit": null
      }
    },
    "analysis_with_hierarchical_structure": {
      "descriptive_text": "The sample consists of a fluorinated copolyimide synthesized via one-pot polycondensation of 2,2-bis-(3-amino-4-hydroxyphenyl)hexafluoropropane, 2,2-bis[4-(4-aminophenoxy)phenyl]hexafluoropropane, and cyclohexane-tetracarboxylic dianhydride in gamma-butyrolactone using a gamma-valerolactone/pyridine catalyst system at 180°C. This photosensitive polyimide (PSPI) formulation incorporates 15 wt% NT200 photoreactive compound and was processed via spin-coating, prebaking at 90°C, exposure, development, and final curing at 250°C for 1 hour. The resulting material exhibits an amorphous phase characterized by large intermolecular free volume, with the dielectric constant estimated from the average refractive index measured by prism coupler at 633 nm using the relation epsilon = 1.10 * n_AV^2.",
      "reasoning_analysis": "Increasing Factors: The presence of polar imide linkages and specifically the hydroxyl groups within the 2,2-bis-(3-amino-4-hydroxyphenyl)hexafluoropropane monomer introduce permanent dipole moments that can orient under an electric field, inherently increasing the dielectric constant. Additionally, the incorporation of 15 wt% NT200 photoreactive compound adds organic mass that may contribute to electronic polarizability depending on its specific chemical nature relative to the polymer matrix. Decreasing Factors: The introduction of hexafluoropropane groups containing electronegative fluorine atoms significantly reduces electronic polarizability due to the tight binding of electrons, strongly driving the dielectric constant down. The use of cyclohexane-tetracarboxylic dianhydride, an alicyclic structure, lowers polarizability compared to conventional aromatic dianhydrides. Most critically, the hierarchical structure is described as having large intermolecular free volume; according to mixture rules, increased free volume (approaching the dielectric constant of air/vacuum) substantially reduces the overall bulk dielectric constant. Dominant Factor: While the polar hydroxyl groups and imide linkages provide a baseline polarizability, the synergistic effect of fluorine substitution, alicyclic structures, and explicitly noted large intermolecular free volume qualitatively dominates the behavior. These features are specifically engineered in low-k polyimides to minimize dielectric constant, suggesting the decreasing factors outweigh the intrinsic polarity of the polymer backbone."
    },
    "analysis_without_hierarchical_structure": {
      "descriptive_text": "The sample consists of a fluorinated copolyimide synthesized via one-pot polycondensation of 2,2-bis-(3-amino-4-hydroxyphenyl)hexafluoropropane, 2,2-bis[4-(4-aminophenoxy)phenyl]hexafluoropropane, and cyclohexane-tetracarboxylic dianhydride in gamma-butyrolactone using a gamma-valerolactone/pyridine catalyst system at 180°C. This polymer was formulated as a photosensitive polyimide incorporating 15 wt% NT200 photoreactive compound, then processed through spin-coating, prebaking at 90°C, photolithographic exposure and development, and final thermal curing at 250°C for 1 hour. The dielectric constant was subsequently estimated based on the average refractive index measured by prism coupler at 633 nm and room temperature.",
      "reasoning_analysis": "Increasing Factors: The formulation process incorporating 15 wt% NT200 photoreactive compound introduces non-fluorinated organic species with potentially higher polarizability than the fluorinated matrix, driving eps up. The presence of ether linkages in the diamine monomer contributes dipole moments that increase orientation polarization. Additionally, the thermal curing history at 250°C, while facilitating imidization, is moderate; if this temperature is insufficient to fully remove high-boiling gamma-butyrolactone solvent or complete imidization, residual polar species could remain, further increasing eps. Decreasing Factors: The chemical composition features hexafluoropropane groups in both diamine monomers, which significantly reduce electronic polarizability due to the low polarizability of fluorine atoms and increase free volume due to steric bulk, strongly decreasing eps. The use of cyclohexane-tetracarboxylic dianhydride replaces highly polarizable aromatic rings with alicyclic structures, further reducing electronic polarization. The processing history involving thermal curing converts polar poly(amic acid) precursors into imide rings, which generally possess lower dipole moments than the precursor, contributing to a decrease in eps. Dominant Factor: The structural modification of the polymer backbone through extensive fluorination and the use of alicyclic dianhydride constitutes the dominant factor. These molecular design choices fundamentally reduce the electronic polarizability and increase free volume to a degree that qualitatively outweighs the dielectric increase expected from the photoreactive additive, driving the eps to lower values compared to non-fluorinated analogues."
    }
  },
  {
    "doi": "10.1016/j.cap.2020.11.006",
    "title": "Finely-reconciled high dielectric constant and low dielectric loss in ternary polymer/Cr2C3/montmorillonite composite films by filler-synergy strategy",
    "year": 2021,
    "chemical_composition": {
      "repeat_unit_psmiles": "*CC(F)(F)*",
      "monomers": [
        {
          "name": "Vinylidene fluoride",
          "smiles": "C=C(F)F",
          "ratio_value": null,
          "ratio_unit": null
        }
      ],
      "additives": [
        {
          "name": "Chromium carbide",
          "type": "filler",
          "amount_value": 4,
          "amount_unit": "wt%"
        },
        {
          "name": "Montmorillonite",
          "type": "filler",
          "amount_value": 3,
          "amount_unit": "wt%"
        }
      ],
      "is_homopolymer": true
    },
    "processing_history": "Solution cast from DMF. Magnetic stirring and ultrasonic treatment for dispersion. Cast on glass slide, evaporated at 50 °C. Dried at 90 °C for 6 h. Gold electrodes sputtered on both surfaces. Dielectric constant measured by E4980A LCR meter at 1 V, 25 °C, 100 Hz.",
    "hierarchical_structure": "Cr2C3 particles (columnar morphology, average size ~1.5 μm) and MMT particles (lamellar morphology, average size ~300 nm) dispersed in PVDF matrix. MMT acts as physical barrier to charge transfer, reducing interface leakage.",
    "properties": {
      "eps": {
        "value": [
          73
        ],
        "unit": null
      }
    },
    "analysis_with_hierarchical_structure": {
      "descriptive_text": "The sample comprises a polyvinylidene fluoride (PVDF) homopolymer matrix composite containing 4 wt% chromium carbide and 3 wt% montmorillonite fillers. Fabricated via solution casting from dimethylformamide, the mixture underwent magnetic stirring and ultrasonic treatment for dispersion before being cast on a glass slide and evaporated at 50 °C, followed by thermal drying at 90 °C for 6 hours. Gold electrodes were sputtered on both surfaces for dielectric characterization using an LCR meter at 1 V and 25 °C. Hierarchical structural analysis indicates the presence of columnar chromium carbide particles averaging 1.5 μm and lamellar montmorillonite particles averaging 300 nm dispersed within the matrix, with the montmorillonite phase serving as a physical barrier to charge transfer to reduce interface leakage.",
      "reasoning_analysis": "Increasing Factors: The PVDF matrix inherently exhibits a high dielectric constant due to the strong dipole moment of the carbon-fluorine bonds, particularly if the DMF solution casting process induced the polar beta-crystalline phase. The inclusion of 4 wt% chromium carbide, a conductive ceramic filler, significantly enhances interfacial polarization (Maxwell-Wagner-Sillars effect), which is amplified by the low measurement frequency of 100 Hz. Additionally, ultrasonic treatment improves filler dispersion, maximizing the interfacial area available for polarization. Decreasing Factors: The 3 wt% montmorillonite filler typically possesses a lower permittivity than the conductive carbide phase, causing a dilution effect that lowers the composite's overall eps. Crucially, the hierarchical structure specifies that montmorillonite acts as a physical barrier to charge transfer, reducing interface leakage; this suppression of conductivity prevents the artificial elevation of the dielectric constant often caused by charge migration at low frequencies. Furthermore, the thermal drying step at 90 °C removes residual polar solvent, eliminating potential plasticization effects that could otherwise alter dipole mobility. Dominant Factor: The strong interfacial polarization arising from the conductive chromium carbide filler within the highly polar PVDF matrix at low frequency qualitatively dominates the dielectric response, driving the eps upward, although this effect is moderated by the insulating barrier properties of the montmorillonite which stabilize the measurement by reducing leakage."
    },
    "analysis_without_hierarchical_structure": {
      "descriptive_text": "The sample comprises a polyvinylidene fluoride (PVDF) homopolymer matrix incorporated with 4 wt% chromium carbide and 3 wt% montmorillonite fillers. Fabrication involved solution casting from dimethylformamide (DMF) with magnetic stirring and ultrasonic treatment to facilitate dispersion, followed by casting on a glass slide, solvent evaporation at 50 °C, and drying at 90 °C for 6 hours. Gold electrodes were sputtered onto both surfaces, and the dielectric constant was characterized using an E4980A LCR meter at 1 V and 25 °C with a frequency of 100 Hz.",
      "reasoning_analysis": "Increasing Factors: The intrinsic high dipole moment of the C-F bonds in the PVDF backbone provides a high baseline permittivity, which is further enhanced by the DMF solution casting process known to promote the formation of the electroactive beta-phase crystalline structure. Additionally, the inclusion of conductive chromium carbide and high-aspect-ratio montmorillonite fillers introduces significant interfacial areas that generate Maxwell-Wagner-Sillars interfacial polarization, particularly effective at the low measurement frequency of 100 Hz, driving the eps higher. Decreasing Factors: The rigid filler particles may physically restrict the segmental motion and dipole orientation of the polymer chains, potentially reducing the contribution of orientational polarization. Furthermore, the thorough thermal drying at 90 °C ensures the removal of residual high-permittivity DMF solvent, preventing artificial inflation of the eps from solvent remnants. Dominant Factor: The enhancement in permittivity driven by the Maxwell-Wagner-Sillars interfacial polarization at the conductive filler-matrix interfaces, synergistically combined with the high dipole density of the DMF-induced beta-phase PVDF, qualitatively dominates the dielectric behavior, leading to a net increase in eps relative to a non-polar or neat polymer system."
    }
  },
  {
    "doi": null,
    "title": "Organosoluble, low-dielectric-constant fluorinated polyimides based on 2,6-bis(4- amino-2-trifluoromethylphenoxy)naphthalene",
    "year": 2005,
    "chemical_composition": {
      "repeat_unit_psmiles": null,
      "monomers": [
        {
          "name": "2,6-bis(4-amino-2-trifluoromethylphenoxy)naphthalene",
          "smiles": "Nc1ccc(Oc2ccc3cc(Oc4ccc(N)cc4C(F)(F)F)ccc3c2)cc1C(F)(F)F",
          "ratio_value": null,
          "ratio_unit": null
        },
        {
          "name": "2,2-bis(3,4-dicarboxyphenyl)hexafluoropropane dianhydride",
          "smiles": "O=C1OC(=O)c2cc(C(c3ccc(C(=O)OC1=O)cc3)(C(F)(F)F)C(F)(F)F)ccc2",
          "ratio_value": null,
          "ratio_unit": null
        }
      ],
      "additives": [],
      "is_homopolymer": false
    },
    "processing_history": "Synthesized via two-stage process: poly(amic acid) formation in DMAc at room temperature overnight, followed by thermal imidization. Solution casting on glass, dried at 80°C for 3h, then heated sequentially at 150°C (30 min), 200°C (30 min), 250°C (1 h), and 300°C (1 h). Dielectric constant measured by parallel-plate capacitor method using HP-4194A impedance/gain phase analyzer with vacuum-deposited gold electrodes at 25°C in dry chamber at 1 MHz.",
    "hierarchical_structure": "Amorphous (WAXD showed no crystallinity)",
    "properties": {
      "eps": {
        "value": [
          2.48
        ],
        "unit": null
      }
    },
    "analysis_with_hierarchical_structure": {
      "descriptive_text": "The sample consists of an amorphous fluorinated polyimide copolymer derived from 2,6-bis(4-amino-2-trifluoromethylphenoxy)naphthalene and 2,2-bis(3,4-dicarboxyphenyl)hexafluoropropane dianhydride. Synthesis proceeded via a two-stage method involving poly(amic acid) formation in DMAc followed by solution casting and thermal imidization through a sequential heating profile up to 300°C. The material exhibits an amorphous hierarchical structure without crystallinity, and the dielectric constant was evaluated using a parallel-plate capacitor method with vacuum-deposited gold electrodes at 1 MHz under dry conditions.",
      "reasoning_analysis": "Increasing Factors: The presence of polar imide linkages and aromatic rings within the polymer backbone contributes to electronic and dipolar polarizability, which inherently drives the dielectric constant upward. Additionally, any residual polar solvent (DMAc) or moisture retained within the film despite drying would act as high-permittivity inclusions, increasing the overall eps. Decreasing Factors: The incorporation of trifluoromethyl and hexafluoropropane groups introduces fluorine atoms with low electronic polarizability and bulky steric volumes that disrupt chain packing, significantly increasing fractional free volume and reducing the density of polarizable units. The amorphous structure further prevents dense crystalline packing, maintaining this high free volume. Furthermore, the rigorous thermal imidization history up to 300°C ensures high conversion of polar poly(amic acid) precursors to imides and removes residual solvent, minimizing extrinsic contributions to permittivity. Dominant Factor: The strategic fluorination and the resulting increase in fractional free volume qualitatively dominate the dielectric behavior, effectively lowering the eps by reducing overall polarizability and density, outweighing the intrinsic polarity of the imide backbone."
    },
    "analysis_without_hierarchical_structure": {
