Repository: hhtrick/HHT-code

# HHT training framework

This directory contains model training, embedding precomputation, inference, article-level baselines and the curated datasets. All commands below assume that the working directory is `train_code/`.

## 3. Datasets and fixed partitions

Each main dataset is a JSON array at `dataset/{property}/{property}.json`. Entries contain source metadata, `chemical_composition`, `processing_history`, `hierarchical_structure`, `properties`, and two generated-analysis objects. Targets are stored as `properties[property]["value"]`; source metadata and target values are not predictive input fields.

| Property | Train | Validation | Test | Total |
|---|---:|---:|---:|---:|

File: train_code/dataset/eps/eps.json (part 183 of 190)
[
      "descriptive_text": "The sample consists of a fluorinated polyimide copolymer derived from the condensation of 2,6-bis(4-amino-2-trifluoromethylphenoxy)naphthalene and 2,2-bis(3,4-dicarboxyphenyl)hexafluoropropane dianhydride. Synthesis was conducted via a two-stage process involving poly(amic acid) formation in DMAc at room temperature overnight, followed by solution casting on glass and thermal imidization. The film underwent a stepwise curing protocol drying at 80°C for 3 hours and heating sequentially at 150°C, 200°C, 250°C, and 300°C to ensure complete cyclization. Dielectric properties were characterized using a parallel-plate capacitor method using HP-4194A impedance/gain phase analyzer with vacuum-deposited gold electrodes at 25°C in a dry chamber at 1 MHz.",
      "reasoning_analysis": "Increasing Factors: The polymer backbone contains polar imide rings and ether linkages which possess permanent dipole moments capable of orientational polarization under an electric field, inherently contributing to a higher eps. Additionally, the high-temperature thermal treatment promotes dense chain packing, increasing the number density of polarizable units per unit volume. Decreasing Factors: The incorporation of fluorine atoms within the trifluoromethyl and hexafluoropropane groups significantly reduces electronic polarizability due to the tight binding of electrons to the fluorine nuclei. Furthermore, the bulky fluorinated side groups increase the fractional free volume of the polymer matrix, reducing the overall density of polarizable matter. The rigorous stepwise thermal imidization also ensures the complete removal of the high-permittivity casting solvent DMAc and minimizes moisture absorption, both of which would otherwise drastically elevate the eps. Dominant Factor: The electronic and structural effects of the fluorine substituents qualitatively dominate the dielectric behavior. The low polarizability of the C-F bonds combined with the increased free volume induced by the bulky trifluoromethyl groups outweighs the polarity of the imide backbone, resulting in a net reduction of the eps characteristic of fluorinated low-k polyimides."
    }
  },
  {
    "doi": null,
    "title": "Organosoluble, low-dielectric-constant fluorinated polyimides based on 2,6-bis(4- amino-2-trifluoromethylphenoxy)naphthalene",
    "year": 2005,
    "chemical_composition": {
      "repeat_unit_psmiles": null,
      "monomers": [
        {
          "name": "2,6-bis(4-aminophenoxy)naphthalene",
          "smiles": "Nc1ccc(Oc2ccc3cc(Oc4ccc(N)cc4)ccc3c2)cc1",
          "ratio_value": null,
          "ratio_unit": null
        },
        {
          "name": "Pyromellitic dianhydride",
          "smiles": "O=C1OC(=O)c2cc(C(=O)OC1=O)ccc2",
          "ratio_value": null,
          "ratio_unit": null
        }
      ],
      "additives": [],
      "is_homopolymer": false
    },
    "processing_history": "Synthesized via two-stage process: poly(amic acid) formation in DMAc at room temperature overnight, followed by thermal imidization. Solution casting on glass, dried at 80°C for 3h, then heated sequentially at 150°C (30 min), 200°C (30 min), 250°C (1 h), and 300°C (1 h). Dielectric constant measured by parallel-plate capacitor method using HP-4194A impedance/gain phase analyzer with vacuum-deposited gold electrodes at 25°C in dry chamber at 10 kHz.",
    "hierarchical_structure": "Semi-crystalline (WAXD patterns indicated moderately ordered structure)",
    "properties": {
      "eps": {
        "value": [
          3.65
        ],
        "unit": null
      }
    },
    "analysis_with_hierarchical_structure": {
      "descriptive_text": "The sample is a semi-crystalline polyimide derived from the polycondensation of 2,6-bis(4-aminophenoxy)naphthalene and Pyromellitic dianhydride. It was synthesized via a two-stage process involving poly(amic acid) formation in DMAc, followed by solution casting and sequential thermal imidization with heating steps up to 300°C. The material exhibits a moderately ordered structure confirmed by WAXD, and its dielectric constant was evaluated using a parallel-plate capacitor method with vacuum-deposited gold electrodes at 10 kHz and 25°C.",
      "reasoning_analysis": "Increasing Factors: The chemical composition includes highly polar imide rings formed during thermal imidization and ether linkages within the diamine moiety, both of which contribute significant dipolar and electronic polarizability to the material. Additionally, the semi-crystalline hierarchical structure implies a high packing density, which increases the number density of polarizable units per unit volume, potentially elevating the dielectric constant. Decreasing Factors: The rigid naphthalene core in the diamine monomer introduces significant steric hindrance and backbone stiffness, which restricts the orientational mobility of dipoles under the applied electric field. Furthermore, the semi-crystalline morphology locks polymer chains into ordered domains, further limiting segmental motion and dipole alignment compared to an amorphous structure. The processing history involving high-temperature curing up to 300°C ensures the removal of residual DMAc solvent, which has a high dielectric constant, thereby preventing artificial inflation of the measured value. Dominant Factor: While the rigid backbone and crystalline morphology restrict dipole orientation, the intrinsic high polarity of the fully imidized chemical structure and the dense packing of the semi-crystalline domains qualitatively dominate the dielectric response, establishing a baseline dielectric constant determined primarily by the electronic and atomic polarizability of the aromatic imide backbone."
    },
    "analysis_without_hierarchical_structure": {
      "descriptive_text": "The polymer sample is a copolymer synthesized from 2,6-bis(4-aminophenoxy)naphthalene and Pyromellitic dianhydride monomers. It was prepared via a two-stage process involving the formation of poly(amic acid) in DMAc at room temperature overnight, followed by thermal imidization. The material was solution-cast onto glass substrates and subjected to a sequential thermal curing regimen, drying at 80°C for 3 hours and then heating progressively at 150°C, 200°C, 250°C, and 300°C to ensure complete imidization. The dielectric constant was subsequently measured using a parallel-plate capacitor method with vacuum-deposited gold electrodes at 25°C in a dry chamber at 10 kHz.",
      "reasoning_analysis": "Increasing Factors: The chemical composition features highly polar imide groups formed from the dianhydride and diamine, which possess strong dipole moments that significantly increase electronic and atomic polarizability. Additionally, the extensive aromatic conjugation from the naphthalene and benzene rings contributes to high electronic polarizability, while the rigorous thermal processing up to 300°C promotes dense chain packing and complete imidization, reducing free volume and thereby increasing the dielectric constant. Decreasing Factors: The incorporation of ether linkages and the bulky naphthalene moiety within the diamine structure introduces steric hindrance that may disrupt tight chain stacking compared to fully planar systems, potentially increasing free volume fraction which lowers the dielectric constant. Furthermore, the thermal curing process actively removes the polar DMAc solvent used during synthesis; the absence of these residual polar solvent molecules prevents an artificial inflation of the dielectric constant. Dominant Factor: The intrinsic electronic and atomic polarizability of the fully imidized aromatic backbone, secured by the high-temperature thermal treatment that ensures complete cyclization and densification, qualitatively dominates the final dielectric behavior, establishing a moderate-to-high baseline permittivity characteristic of aromatic polyimides."
    }
  },
  {
    "doi": "10.1016/j.polymer.2021.124345",
    "title": "A new poly(arylene oxide) with an extremely low dielectric constant as a fully aromatic hydrocarbon-type polymer",
    "year": 2021,
    "chemical_composition": {
      "repeat_unit_psmiles": "[*]Oc1c(c2ccccc2)cc(cc1)[*]",
      "monomers": [
        {
          "name": "2-phenylphenol",
          "smiles": "Oc1ccccc1c2ccccc2",
          "ratio_value": null,
          "ratio_unit": null
        }
      ],
      "additives": [],
      "is_homopolymer": true
    },
    "processing_history": "Oxidative polymerization of 2-phenylphenol with Cu(tacn) catalyst (1.0 mol%) in p-xylene at 50 °C for 240 h, reprecipitated twice with chloroform/methanol. Dielectric constant measured on powder at 10 GHz using cavity resonator.",
    "hierarchical_structure": "Amorphous (PXRD), bending and branching structures, no carbonyl impurities (R C=O/C-H = 0).",
    "properties": {
      "eps": {
        "value": [
          2.22
        ],
        "unit": null
      }
    },
    "analysis_with_hierarchical_structure": {
      "descriptive_text": "The sample consists of an amorphous poly(2-phenylphenol) homopolymer exhibiting bending and branching structural features with no detectable carbonyl impurities. It was synthesized via oxidative polymerization of 2-phenylphenol using a Cu(tacn) catalyst in p-xylene at 50 °C for 240 hours, followed by purification through double reprecipitation with chloroform and methanol. The dielectric constant was characterized on the powder sample at 10 GHz using a cavity resonator.",
      "reasoning_analysis": "Increasing Factors: The abundance of aromatic rings in the backbone and pendant groups provides significant electronic polarizability, which intrinsically drives the dielectric constant upward. Additionally, the ether linkages introduce permanent dipoles capable of contributing to orientational polarization. Decreasing Factors: The amorphous structure results in lower packing density, reducing the concentration of polarizable units per unit volume. The confirmed absence of carbonyl impurities removes highly polar functional groups that would otherwise elevate the dielectric constant. Furthermore, the high measurement frequency of 10 GHz suppresses slower dipolar relaxation processes, and the rigorous reprecipitation history minimizes residual polar solvents or catalyst species that could introduce extrinsic polarization. Dominant Factor: While the aromatic content provides a baseline of electronic polarizability, the absence of highly polar carbonyl impurities and the suppression of orientational polarization at 10 GHz are the dominant factors, qualitatively limiting the dielectric constant to values governed primarily by atomic and electronic mechanisms rather than strong dipolar contributions."
    },
    "analysis_without_hierarchical_structure": {
      "descriptive_text": "The sample consists of a homopolymer derived from 2-phenylphenol monomers, featuring a poly(phenylene ether) backbone structure. It was synthesized through oxidative polymerization utilizing a Cu(tacn) catalyst at 1.0 mol% in p-xylene solvent at 50 °C over a period of 240 hours. Following synthesis, the polymer was purified via double reprecipitation using a chloroform/methanol system to isolate the material as a powder. The dielectric constant was subsequently characterized on the powder sample at a frequency of 10 GHz using a cavity resonator method.",
      "reasoning_analysis": "Increasing Factors: The chemical composition features a backbone rich in aromatic rings derived from the 2-phenylphenol monomers, which provides high electronic polarizability due to delocalized π-electron systems, intrinsically driving the dielectric constant higher relative to aliphatic polymers. Additionally, the ether linkages within the backbone introduce permanent dipoles that contribute to orientational polarization, further supporting an increase in permittivity. Decreasing Factors: The processing history includes double reprecipitation with chloroform/methanol, which effectively removes residual polar solvents and ionic copper catalyst species that would otherwise act as impurities to inflate the dielectric constant. Furthermore, the characterization was performed on a powder sample rather than a dense film, meaning air voids within the powder bed significantly lower the effective measured dielectric constant due to the low permittivity of air. Dominant Factor: The inherent electronic polarizability of the aromatic backbone establishes a moderate baseline permittivity for the material; however, the morphological state of the sample during characterization is the dominant factor, as the presence of air gaps in the powder form qualitatively reduces the effective dielectric constant significantly compared to the intrinsic value of the bulk polymer."
    }
  },
  {
    "doi": null,
    "title": "Organosoluble, low-dielectric-constant fluorinated polyimides based on 2,6-bis(4- amino-2-trifluoromethylphenoxy)naphthalene",
    "year": 2005,
    "chemical_composition": {
      "repeat_unit_psmiles": null,
      "monomers": [
        {
          "name": "2,6-bis(4-aminophenoxy)naphthalene",
          "smiles": "Nc1ccc(Oc2ccc3cc(Oc4ccc(N)cc4)ccc3c2)cc1",
          "ratio_value": null,
          "ratio_unit": null
        },
        {
          "name": "Pyromellitic dianhydride",
          "smiles": "O=C1OC(=O)c2cc(C(=O)OC1=O)ccc2",
          "ratio_value": null,
          "ratio_unit": null
        }
      ],
      "additives": [],
      "is_homopolymer": false
    },
    "processing_history": "Synthesized via two-stage process: poly(amic acid) formation in DMAc at room temperature overnight, followed by thermal imidization. Solution casting on glass, dried at 80°C for 3h, then heated sequentially at 150°C (30 min), 200°C (30 min), 250°C (1 h), and 300°C (1 h). Dielectric constant measured by parallel-plate capacitor method using HP-4194A impedance/gain phase analyzer with vacuum-deposited gold electrodes at 25°C in dry chamber at 1 MHz.",
    "hierarchical_structure": "Semi-crystalline (WAXD patterns indicated moderately ordered structure)",
    "properties": {
      "eps": {
        "value": [
          3.63
        ],
        "unit": null
      }
    },
    "analysis_with_hierarchical_structure": {
      "descriptive_text": "The sample is a semi-crystalline polyimide copolymer derived from 2,6-bis(4-aminophenoxy)naphthalene and Pyromellitic dianhydride monomers. It was synthesized via a two-stage process involving poly(amic acid) formation in DMAc, followed by solution casting and thermal imidization through a sequential heating protocol culminating at 300°C. The resulting film exhibits a moderately ordered structure as confirmed by WAXD patterns, and its dielectric constant was characterized at 1 MHz using a parallel-plate capacitor method with vacuum-deposited gold electrodes in a dry chamber at 25°C.",
      "reasoning_analysis": "Increasing Factors: The chemical structure contains polar imide carbonyl groups and ether linkages within the diamine moiety, which contribute to electronic and atomic polarizability, inherently driving the dielectric constant higher. Additionally, the aromatic rings in both the naphthalene and pyromellitic units provide a high electron density that supports electronic polarization. Decreasing Factors: The semi-crystalline hierarchical structure promotes dense chain packing and reduces free volume, which restricts dipole orientation and typically lowers moisture absorption compared to amorphous regions, thereby reducing the dielectric constant. Furthermore, the rigorous thermal imidization history up to 300°C ensures the complete conversion of highly polar poly(amic acid) precursors and removes residual solvent, minimizing ionic conductivity and interfacial polarization. Dominant Factor: While the intrinsic polarity of the imide and ether groups establishes a moderate baseline dielectric constant, the dominant factor is the semi-crystalline morphology combined with the high-temperature thermal treatment, which qualitatively suppresses the dielectric constant by eliminating polar precursors and restricting segmental mobility and moisture uptake."
    },
    "analysis_without_hierarchical_structure": {
      "descriptive_text": "The sample is a polyimide copolymer derived from 2,6-bis(4-aminophenoxy)naphthalene and pyromellitic dianhydride monomers. It was synthesized via a two-stage process involving poly(amic acid) formation in DMAc at room temperature overnight, followed by solution casting on glass and thermal imidization. The film was dried at 80°C for 3 hours and then subjected to sequential heating at 150°C, 200°C, 250°C, and 300°C to ensure complete cyclization. The dielectric constant was measured using a parallel-plate capacitor method with vacuum-deposited gold electrodes at 25°C in a dry chamber at 1 MHz.",
      "reasoning_analysis": "Increasing Factors: The extensive aromatic systems, including naphthalene and benzene rings within the backbone, possess high electronic polarizability which inherently elevates the dielectric constant. Additionally, the polar carbonyl groups present in the imide rings contribute to dipolar polarization, and the high-temperature thermal curing promotes dense chain packing that reduces free volume, typically correlating with higher permittivity. Decreasing Factors: The rigid backbone structure restricts segmental motion, limiting orientational polarization contributions at the measurement frequency of 1 MHz. Furthermore, the thorough thermal imidization process converts highly polar poly(amic acid) precursor groups into less polar imide rings and eliminates residual polar DMAc solvent, both of which act to decrease the dielectric constant relative to the uncured state. Dominant Factor: The intrinsic electronic polarizability of the aromatic-imide structure combined with the densification from thermal curing dominates the final behavior. While the curing process removes high-permittivity impurities, the inherent polarity of the fully imidized aromatic backbone establishes the baseline dielectric constant, making the chemical architecture the primary determinant over processing-induced variations."
    }
  },
  {
    "doi": "10.1016/j.polymer.2021.124345",
    "title": "A new poly(arylene oxide) with an extremely low dielectric constant as a fully aromatic hydrocarbon-type polymer",
    "year": 2021,
    "chemical_composition": {
      "repeat_unit_psmiles": "[*]Oc1c(C)cc(cc1C)[*]",
      "monomers": [
        {
          "name": "2,6-dimethylphenol",
          "smiles": "Cc1cccc(C)c1O",
          "ratio_value": null,
          "ratio_unit": null
        }
      ],
      "additives": [],
      "is_homopolymer": true
    },
    "processing_history": "Purchased from Sigma-Aldrich. Dielectric constant measured on powder at 10 GHz using cavity resonator.",
    "hierarchical_structure": "Commercial reference polymer.",
    "properties": {
      "eps": {
        "value": [
          2.35
        ],
        "unit": null
      }
    },
    "analysis_with_hierarchical_structure": {
      "descriptive_text": "The sample comprises a commercial reference grade poly(2,6-dimethyl-1,4-phenylene oxide) homopolymer derived from 2,6-dimethylphenol monomers. Sourced from Sigma-Aldrich, the material was utilized in powder form for characterization. The dielectric constant was determined using a cavity resonator technique operating at a frequency of 10 GHz, ensuring high-frequency performance assessment of the commercial polymer powder.",
      "reasoning_analysis": "Increasing Factors: The presence of aromatic phenylene rings within the polymer backbone provides significant electronic polarizability due to the delocalized pi-electron systems, which intrinsically drives the dielectric constant upward. Additionally, the ether linkages connecting the aromatic units introduce a permanent dipole moment, further contributing to orientational polarizability and increasing the eps. Decreasing Factors: The methyl groups substituted at the 2 and 6 positions of the phenylene rings create steric hindrance that restricts the rotation of the aromatic rings, thereby limiting the contribution of dipolar orientation to the overall permittivity. Furthermore, the measurement frequency of 10 GHz is in the microwave range where slower dipolar relaxation processes may not fully respond to the alternating field, resulting in a lower observed eps compared to low-frequency measurements. The use of powder form for measurement introduces air voids with a dielectric constant near unity, which effectively lowers the measured permittivity of the bulk material via mixing rules. Dominant Factor: While the aromatic backbone and ether linkages provide a baseline for polarizability, the steric hindrance from methyl substitution combined with the high-frequency measurement conditions and the porous nature of the powder sample qualitatively dominate the final behavior, leading to a suppression of the dielectric constant relative to what might be observed in a dense bulk film at lower frequencies."
    },
    "analysis_without_hierarchical_structure": {
      "descriptive_text": "The sample comprises a poly(2,6-dimethyl-1,4-phenylene oxide) homopolymer derived from 2,6-dimethylphenol monomers. Sourced commercially from Sigma-Aldrich, the material was analyzed in its powder state, with the dielectric constant measured at 10 GHz using a cavity resonator.",
      "reasoning_analysis": "Increasing Factors: The presence of ether linkages within the polymer backbone introduces permanent dipole moments that facilitate orientational polarization, inherently driving the dielectric constant higher relative to purely hydrocarbon polymers. Additionally, the high electron density associated with the aromatic rings contributes to increased electronic polarization. Decreasing Factors: The 2,6-dimethyl substitution sterically hinders chain motion and reduces the net polarity compared to unsubstituted poly(phenylene oxide). Crucially, the processing history specifies measurement on a powder sample, where air voids between particles possess a dielectric constant near unity, significantly lowering the effective measured value. Furthermore, the high measurement frequency of 10 GHz limits the contribution of slower dipolar relaxation processes. Dominant Factor: The physical morphology during measurement is the dominant factor; the substantial volume fraction of air inherent in the powder configuration qualitatively suppresses the effective dielectric constant far below the intrinsic value of the bulk polymer, overriding the polar contributions from the ether linkages."
    }
  },
  {
    "doi": "10.1016/j.polymer.2021.124345",
    "title": "A new poly(arylene oxide) with an extremely low dielectric constant as a fully aromatic hydrocarbon-type polymer",
    "year": 2021,
    "chemical_composition": {
      "repeat_unit_psmiles": "[*]Oc1c(c2ccccc2)cc(cc1)[*]",
      "monomers": [
        {
          "name": "2-phenylphenol",
          "smiles": "Oc1ccccc1c2ccccc2",
          "ratio_value": null,
          "ratio_unit": null
        }
      ],
      "additives": [],
      "is_homopolymer": true
    },
    "processing_history": "Oxidative polymerization of 2-phenylphenol with Cu(tmed) catalyst in toluene at 40 °C, reprecipitated. Dielectric constant measured on powder at 10 GHz using cavity resonator.",
    "hierarchical_structure": "Contains carbonyl impurities (quinones/diphenoquinones, R C=O/C-H = 0.24).",
    "properties": {
      "eps": {
        "value": [
          2.39
        ],
        "unit": null
      }
    },
    "analysis_with_hierarchical_structure": {
      "descriptive_text": "The sample comprises a homopolymer synthesized via the oxidative polymerization of 2-phenylphenol using a Cu(tmed) catalyst in toluene at 40 °C, followed by reprecipitation. Structural characterization indicates the presence of carbonyl impurities, specifically quinones and diphenoquinones, with a carbonyl-to-hydrogen ratio (R C=O/C-H) of 0.24. The dielectric constant was characterized on the resulting powder sample at a frequency of 10 GHz using a cavity resonator method.",
      "reasoning_analysis": "Increasing Factors: The intrinsic dielectric constant is elevated by the presence of polar functional groups within the polymer structure. While the hydroxyl groups potentially retained from the 2-phenylphenol monomer contribute to dipolar polarization, the most significant increasing factor is the presence of carbonyl impurities (quinones and diphenoquinones) identified in the hierarchical structure. The carbonyl bond possesses a strong permanent dipole moment, and a ratio of 0.24 indicates a substantial concentration that enhances both electronic and orientational polarizability. Decreasing Factors: The physical morphology and measurement conditions introduce factors that suppress the effective dielectric constant. The sample was measured as a powder, meaning air voids with a permittivity near unity are interspersed within the bulk material, lowering the macroscopic effective eps compared to a dense film. Additionally, the rigid aromatic backbone limits segmental mobility, which may restrict the ability of dipoles to orient fully at the high measurement frequency of 10 GHz. Dominant Factor: The chemical polarity introduced by the carbonyl impurities qualitatively dominates the final dielectric behavior. Although the powder morphology reduces the effective value, the high density of strong carbonyl dipoles fundamentally alters the electronic environment of the polymer matrix, driving the intrinsic permittivity significantly higher than that of a pure, non-oxidized polyphenylene baseline."
    },
    "analysis_without_hierarchical_structure": {
      "descriptive_text": "The sample consists of a homopolymer synthesized via the oxidative polymerization of 2-phenylphenol monomers. The reaction was catalyzed by Cu(tmed) in toluene at 40 °C, followed by purification through reprecipitation. The dielectric constant was subsequently characterized on the resulting powder material at a frequency of 10 GHz using a cavity resonator.",
      "reasoning_analysis": "Increasing Factors: The chemical composition features aromatic rings and ether linkages within the backbone, which provide electronic polarizability and permanent dipole moments that intrinsically contribute to a higher eps. Additionally, the processing history involves a copper-based catalyst, and any residual metal ions remaining after reprecipitation could introduce ionic polarization mechanisms that further elevate the eps. Decreasing Factors: The presence of bulky pendant phenyl groups on the repeat unit increases the fractional free volume and reduces the overall packing density of the polymer chains, which qualitatively lowers the eps. Furthermore, the measurement was conducted on a powder sample, where air voids between particles significantly reduce the effective permittivity compared to a dense bulk film, and the high measurement frequency of 10 GHz limits the contribution of slower dipolar relaxation processes. Dominant Factor: The reduced material density arising from the bulky pendant phenyl architecture, compounded by the air voids inherent to the powder measurement state, qualitatively dominates the final eps behavior. These morphological and structural factors drive the effective eps lower, overriding the potential increases from aromatic polarizability or trace catalyst residues."
    }
  },
  {
    "doi": "10.1016/j.polymer.2021.124345",
    "title": "A new poly(arylene oxide) with an extremely low dielectric constant as a fully aromatic hydrocarbon-type polymer",
    "year": 2021,
    "chemical_composition": {
      "repeat_unit_psmiles": "[*]Oc1c(c2ccccc2)cc(cc1)[*]",
      "monomers": [
        {
          "name": "2-phenylphenol",
          "smiles": "Oc1ccccc1c2ccccc2",
          "ratio_value": null,
          "ratio_unit": null
        }
      ],
      "additives": [],
      "is_homopolymer": true
    },
    "processing_history": "Oxidative polymerization of 2-phenylphenol with Cu(tacn) catalyst in nitrobenzene at 40 °C, reprecipitated. Dielectric constant measured on powder at 10 GHz using cavity resonator.",
    "hierarchical_structure": "Contains carbonyl impurities (quinones/diphenoquinones, R C=O/C-H = 0.04).",
    "properties": {
      "eps": {
        "value": [
          2.42
        ],
        "unit": null
      }
    },
    "analysis_with_hierarchical_structure": {
      "descriptive_text": "The sample is a poly(2-phenylphenol) homopolymer synthesized via oxidative polymerization using a Cu(tacn) catalyst in nitrobenzene at 40 °C, followed by reprecipitation. Hierarchical structural analysis indicates the presence of carbonyl impurities, identified as quinones and diphenoquinones, with a C=O to C-H ratio of 0.04. The dielectric properties were characterized on the resulting powder material at a frequency of 10 GHz using a cavity resonator.",
      "reasoning_analysis": "Increasing Factors: The presence of carbonyl impurities, specifically quinones and diphenoquinones, introduces polar C=O groups that enhance dipolar polarization, thereby driving the dielectric constant higher. Additionally, the pendant phenyl groups on the polymer backbone increase electronic polarizability compared to unsubstituted analogs, and any residual nitrobenzene solvent from the oxidative polymerization process would act as a highly polar contaminant further elevating the permittivity. Decreasing Factors: The measurement frequency of 10 GHz is sufficiently high that slower dipolar relaxation processes associated with the impurities or chain segments may not fully follow the alternating electric field, suppressing the orientational polarization contribution. Furthermore, characterizing the sample as a powder rather than a dense film introduces air voids with low permittivity, effectively reducing the bulk measured value. Dominant Factor: The intrinsically low polarity of the poly(phenylene ether) backbone combined with the high-frequency measurement limit qualitatively dominates the behavior, maintaining a relatively low dielectric constant despite the presence of polar carbonyl impurities and potential solvent residues."
    },
    "analysis_without_hierarchical_structure": {
      "descriptive_text": "The sample comprises a homopolymer derived from the oxidative polymerization of 2-phenylphenol utilizing a Cu(tacn) catalyst in nitrobenzene at 40 °C, followed by reprecipitation to isolate the material. The dielectric constant was subsequently measured on the resulting powder sample at a frequency of 10 GHz using a cavity resonator technique.",
      "reasoning_analysis": "Increasing Factors: The chemical composition features a backbone rich in aromatic rings and ether linkages, where the high electronic polarizability of the phenyl groups and the permanent dipole moment of the ether oxygen intrinsically drive the dielectric constant upward. Additionally, if the reprecipitation process did not completely remove the highly polar nitrobenzene solvent or the Cu catalyst residues, these impurities would significantly increase the permittivity. Decreasing Factors: The processing history specifies that the dielectric constant was measured on a powder sample, meaning interstitial air voids with a dielectric constant near 1 reduce the effective measured permittivity compared to a dense bulk film. Furthermore, the high measurement frequency of 10 GHz limits the contribution of slower dipolar orientation polarization, restricting the response primarily to electronic and atomic polarization. Dominant Factor: While the intrinsic electronic polarizability of the dense aromatic structure establishes an elevated baseline permittivity for the polymer itself, the physical morphology of the sample as a powder introduces air gaps that qualitatively dominate the effective dielectric behavior, resulting in a lower measured value relative to a fully consolidated bulk material."
    }
  },
  {
    "doi": null,
    "title": "Organosoluble, low-dielectric-constant fluorinated polyimides based on 2,6-bis(4- amino-2-trifluoromethylphenoxy)naphthalene",
    "year": 2005,
    "chemical_composition": {
      "repeat_unit_psmiles": null,
      "monomers": [
        {
          "name": "2,6-bis(4-aminophenoxy)naphthalene",
          "smiles": "Nc1ccc(Oc2ccc3cc(Oc4ccc(N)cc4)ccc3c2)cc1",
          "ratio_value": null,
          "ratio_unit": null
        },
        {
          "name": "3,3',4,4'-Biphenyltetracarboxylic dianhydride",
          "smiles": "O=C1OC(=O)c2ccc(c3ccc(C(=O)OC1=O)cc3)cc2",
          "ratio_value": null,
          "ratio_unit": null
        }
      ],
      "additives": [],
      "is_homopolymer": false
    },
    "processing_history": "Synthesized via two-stage process: poly(amic acid) formation in DMAc at room temperature overnight, followed by thermal imidization. Solution casting on glass, dried at 80°C for 3h, then heated sequentially at 150°C (30 min), 200°C (30 min), 250°C (1 h), and 300°C (1 h). Dielectric constant measured by parallel-plate capacitor method using HP-4194A impedance/gain phase analyzer with vacuum-deposited gold electrodes at 25°C in dry chamber at 1 MHz.",
    "hierarchical_structure": "Amorphous (predominantly)",
    "properties": {
      "eps": {
        "value": [
          3.48
        ],
        "unit": null
      }
    },
    "analysis_with_hierarchical_structure": {
      "descriptive_text": "The sample comprises a polyimide derived from the condensation of 2,6-bis(4-aminophenoxy)naphthalene and 3,3',4,4'-Biphenyltetracarboxylic dianhydride. Synthesized via a two-stage process involving poly(amic acid) formation in DMAc followed by solution casting and sequential thermal imidization up to 300°C, the material exhibits a predominantly amorphous hierarchical structure. Dielectric characterization was performed using a parallel-plate capacitor method with vacuum-deposited gold electrodes at 25°C in a dry chamber at 1 MHz.",
      "reasoning_analysis": "Increasing Factors: The chemical composition features polar imide carbonyl groups and ether linkages within the backbone, which possess significant dipole moments that enhance atomic and orientational polarizability. Additionally, the high electron density associated with the naphthalene and biphenyl aromatic systems increases electronic polarizability, driving the dielectric constant upward. Decreasing Factors: The predominantly amorphous structure introduces greater free volume compared to a crystalline analog, reducing the density of polarizable units per unit volume. Furthermore, the rigid backbone structure restricts segmental motion, limiting dipolar relaxation contributions at the measurement frequency of 1 MHz, while the rigorous thermal curing history minimizes residual polar solvents and unreacted poly(amic acid) species that would otherwise elevate the dielectric constant. Dominant Factor: The intrinsic electronic and atomic polarizability inherent to the conjugated aromatic-imide backbone qualitatively dominates the dielectric response, as the rigid chain architecture and high measurement frequency likely suppress significant dipolar orientation effects, making the chemical composition the primary determinant of the eps behavior."
    },
    "analysis_without_hierarchical_structure": {
      "descriptive_text": "The sample is a polyimide copolymer synthesized from 2,6-bis(4-aminophenoxy)naphthalene and 3,3',4,4'-Biphenyltetracarboxylic dianhydride monomers. It was prepared via a two-stage process involving poly(amic acid) formation in DMAc at room temperature overnight, followed by solution casting on glass. The film underwent thermal imidization through a sequential drying and heating protocol, starting at 80°C for 3 hours and progressively heating to 150°C, 200°C, 250°C, and finally 300°C to ensure complete cyclization. The dielectric constant was subsequently measured using a parallel-plate capacitor method with vacuum-deposited gold electrodes at 25°C in a dry chamber at 1 MHz.",
      "reasoning_analysis": "Increasing Factors: The chemical composition features polar imide carbonyl groups and ether linkages within the backbone, which contribute to dipolar polarization, while the extended aromatic systems including naphthalene and biphenyl units provide high electronic polarizability that intrinsically drives the dielectric constant higher. Decreasing Factors: The rigid polymer backbone derived from the biphenyl dianhydride and naphthalene diamine restricts segmental chain motion, limiting the orientational polarization of dipoles at the measurement frequency of 1 MHz. Additionally, the rigorous thermal imidization history up to 300°C ensures the complete removal of the polar casting solvent DMAc and converts polar poly(amic acid) precursors into the imide structure, while the dry chamber measurement conditions prevent moisture absorption, all of which act to lower the dielectric constant. Dominant Factor: The rigorous thermal processing history that eliminates extrinsic polar contaminants combined with the steric hindrance of the rigid aromatic backbone limiting dipole alignment qualitatively dominates, stabilizing the dielectric constant at a level characteristic of fully imidized high-performance aromatic polyimides rather than the higher values associated with the precursor or solvent-containing states."
    }
  },
  {
    "doi": "10.1016/j.polymer.2021.124470",
    "title": "High performance silicate/silicone elastomer dielectric composites",
    "year": 2022,
    "chemical_composition": {
      "repeat_unit_psmiles": "O[Si](C)(C)",
      "monomers": [
        {
          "name": "Dimethylsiloxane",
          "smiles": "O[Si](C)(C)",
          "ratio_value": 99.96,
          "ratio_unit": "mol%"
        },
        {
          "name": "Methylvinylsiloxane",
          "smiles": "O[Si](C)(C=C)",
          "ratio_value": 0.04,
          "ratio_unit": "mol%"
        }
      ],
      "additives": [
        {
          "name": "Talc",
          "type": "filler",
          "amount_value": 40,
          "amount_unit": "wt%"
        },
        {
          "name": "2,5-Dimethyl-2,5-di(tert-butylperoxy)hexane",
          "type": "crosslinker",
          "amount_value": 2,
          "amount_unit": "phr"
        }
      ],
      "is_homopolymer": false
    },
    "processing_history": "MVSR masticated for 2 min, mixed with 40 wt% Talc, vulcanizing agent AD added (2 phr). Vulcanized at 160 °C, 15 MPa. Dielectric constant measured by Agilent 4980A impedance analyzer at room temperature, 1000 Hz, on disc samples (1 mm thick, 20 mm diameter) with copper electrodes.",
    "hierarchical_structure": "Talc lamellar structure dispersed in MVSR. At 40 wt% loading, filler aggregation observed leading to worse dispersion compared to lower loadings.",
    "properties": {
      "eps": {
        "value": [
          3.37
        ],
        "unit": null
      }
    },
    "analysis_with_hierarchical_structure": {
