Repository: hhtrick/HHT-code

# HHT training framework

This directory contains model training, embedding precomputation, inference, article-level baselines and the curated datasets. All commands below assume that the working directory is `train_code/`.

## 3. Datasets and fixed partitions

Each main dataset is a JSON array at `dataset/{property}/{property}.json`. Entries contain source metadata, `chemical_composition`, `processing_history`, `hierarchical_structure`, `properties`, and two generated-analysis objects. Targets are stored as `properties[property]["value"]`; source metadata and target values are not predictive input fields.

| Property | Train | Validation | Test | Total |
|---|---:|---:|---:|---:|

File: train_code/dataset/eps/eps.json (part 184 of 190)
[
      "descriptive_text": "The sample comprises a methyl vinyl silicone rubber (MVSR) copolymer matrix consisting predominantly of dimethylsiloxane units (99.96 mol%) with a minor fraction of methylvinylsiloxane units (0.04 mol%). This elastomeric base was compounded with 40 wt% talc filler and 2 phr of 2,5-dimethyl-2,5-di(tert-butylperoxy)hexane serving as a peroxide crosslinker. Processing involved masticating the MVSR for 2 minutes, mixing with the talc and vulcanizing agent, and subsequently vulcanizing the composite at 160 °C under 15 MPa pressure. The resulting hierarchical structure exhibits talc lamellae dispersed within the silicone matrix, although the high filler loading induced observable aggregation and reduced dispersion quality. Dielectric characterization was performed using an impedance analyzer at room temperature and 1000 Hz on disc-shaped samples equipped with copper electrodes.",
      "reasoning_analysis": "Increasing Factors: The addition of 40 wt% talc filler significantly elevates the permittivity, as the intrinsic dielectric constant of the silicate mineral is substantially higher than that of the silicone rubber matrix. Furthermore, the observed filler aggregation at this high loading creates extensive interfacial areas between the polymer and filler phases, promoting interfacial polarization (Maxwell-Wagner-Sillars effect) which contributes to higher effective permittivity at low frequencies. The high-pressure vulcanization process also minimizes void formation, ensuring the composite density remains high and avoiding the dilution of permittivity by air pockets. Decreasing Factors: The chemical composition is dominated by dimethylsiloxane units, which possess a non-polar character due to the methyl groups shielding the siloxane backbone, inherently establishing a low baseline permittivity for the continuous phase. The very low vinyl content provides negligible additional polarity, and the formation of a crosslinked network restricts segmental chain mobility, potentially limiting dipole orientation under the applied electric field. Dominant Factor: The high volume fraction of the high-permittivity talc filler qualitatively dominates the dielectric response. Despite the low-permittivity nature of the organosilicon backbone, the volumetric contribution of the ceramic filler particles and the enhanced interfacial polarization resulting from the aggregated hierarchical structure override the intrinsic dielectric properties of the polymer matrix."
    },
    "analysis_without_hierarchical_structure": {
      "descriptive_text": "The sample consists of a methyl vinyl silicone rubber (MVSR) copolymer matrix composed primarily of dimethylsiloxane units (99.96 mol%) with a minor fraction of methylvinylsiloxane units (0.04 mol%) to facilitate crosslinking. This elastomeric base was compounded with 40 wt% talc filler and 2 parts per hundred rubber (phr) of 2,5-dimethyl-2,5-di(tert-butylperoxy)hexane as a vulcanizing agent. The mixture was masticated for 2 minutes prior to the addition of the filler and curing agent, followed by vulcanization at 160 °C under 15 MPa pressure. The resulting disc samples, measuring 1 mm in thickness and 20 mm in diameter, were evaluated using copper electrodes and an Agilent 4980A impedance analyzer to determine the dielectric constant at room temperature and 1000 Hz.",
      "reasoning_analysis": "Increasing Factors: The incorporation of 40 wt% talc filler serves as the primary driver for increasing the dielectric constant, as inorganic silicates possess a significantly higher intrinsic permittivity compared to the silicone matrix and promote interfacial Maxwell-Wagner-Sillars polarization at the measurement frequency of 1000 Hz. Additionally, the vulcanization process under 15 MPa pressure minimizes void formation within the composite, preventing the reduction in effective permittivity that typically arises from air pockets having a dielectric constant near unity. Decreasing Factors: The primary polymer matrix consists of polydimethylsiloxane, which is characterized by a highly flexible siloxane backbone and non-polar methyl side groups, inherently resulting in a low dielectric constant due to minimal dipolar contribution. Furthermore, the peroxide-induced crosslinking network restricts segmental chain mobility, which can limit the ability of any induced dipoles to align with the external electric field, theoretically suppressing the dielectric response relative to an uncured linear chain. Dominant Factor: The volumetric fraction and intrinsic properties of the talc filler dominate the dielectric behavior, as the 40 wt% loading of the high-permittivity inorganic phase creates a composite effect where the material's dielectric constant is substantially elevated above that of the neat polymer, overriding the reducing effects of the non-polar backbone and crosslink density."
    }
  },
  {
    "doi": null,
    "title": "Organosoluble, low-dielectric-constant fluorinated polyimides based on 2,6-bis(4- amino-2-trifluoromethylphenoxy)naphthalene",
    "year": 2005,
    "chemical_composition": {
      "repeat_unit_psmiles": null,
      "monomers": [
        {
          "name": "2,6-bis(4-aminophenoxy)naphthalene",
          "smiles": "Nc1ccc(Oc2ccc3cc(Oc4ccc(N)cc4)ccc3c2)cc1",
          "ratio_value": null,
          "ratio_unit": null
        },
        {
          "name": "3,3',4,4'-Biphenyltetracarboxylic dianhydride",
          "smiles": "O=C1OC(=O)c2ccc(c3ccc(C(=O)OC1=O)cc3)cc2",
          "ratio_value": null,
          "ratio_unit": null
        }
      ],
      "additives": [],
      "is_homopolymer": false
    },
    "processing_history": "Synthesized via two-stage process: poly(amic acid) formation in DMAc at room temperature overnight, followed by thermal imidization. Solution casting on glass, dried at 80°C for 3h, then heated sequentially at 150°C (30 min), 200°C (30 min), 250°C (1 h), and 300°C (1 h). Dielectric constant measured by parallel-plate capacitor method using HP-4194A impedance/gain phase analyzer with vacuum-deposited gold electrodes at 25°C in dry chamber at 10 kHz.",
    "hierarchical_structure": "Amorphous (predominantly)",
    "properties": {
      "eps": {
        "value": [
          3.5
        ],
        "unit": null
      }
    },
    "analysis_with_hierarchical_structure": {
      "descriptive_text": "The sample is a predominantly amorphous polyimide synthesized from 2,6-bis(4-aminophenoxy)naphthalene and 3,3',4,4'-Biphenyltetracarboxylic dianhydride monomers. The material was prepared via a two-stage process involving the formation of poly(amic acid) in DMAc at room temperature overnight, followed by solution casting on glass and subsequent thermal imidization. The curing protocol involved sequential heating steps at 80°C, 150°C, 200°C, 250°C, and finally 300°C to ensure complete cyclization and solvent removal. The dielectric constant was characterized using a parallel-plate capacitor method with vacuum-deposited gold electrodes at 25°C in a dry chamber at a frequency of 10 kHz.",
      "reasoning_analysis": "Increasing Factors: The presence of highly polar imide rings containing carbonyl groups and ether linkages within the backbone introduces significant dipolar polarizability, while the extensive conjugated aromatic systems including naphthalene and biphenyl units contribute high electronic polarizability, both driving the dielectric constant upward. Decreasing Factors: The bulky and rigid nature of the naphthalene and biphenyl moieties inhibits dense chain packing, generating intrinsic free volume which lowers the dielectric constant, and the predominantly amorphous structure typically exhibits lower density compared to crystalline analogs. Furthermore, the rigorous multi-step thermal imidization up to 300°C effectively removes the polar poly(amic acid) precursor and residual DMAc solvent, preventing extrinsic elevation of the dielectric constant. Dominant Factor: The intrinsic electronic and atomic polarizability of the conjugated aromatic-imide backbone qualitatively dominates the final behavior, establishing a baseline dielectric constant characteristic of high-performance polyimides, although the high-temperature processing ensures this value is not artificially inflated by residual polar species."
    },
    "analysis_without_hierarchical_structure": {
      "descriptive_text": "The polymer sample is a copolyimide synthesized from 2,6-bis(4-aminophenoxy)naphthalene and 3,3',4,4'-Biphenyltetracarboxylic dianhydride monomers. The material was prepared via a two-stage process involving the formation of a poly(amic acid) precursor in DMAc at room temperature overnight, followed by solution casting onto a glass substrate. Thermal imidization was achieved through a sequential heating protocol, drying at 80°C for 3 hours and subsequently curing at 150°C, 200°C, 250°C, and finally 300°C. The dielectric constant was characterized using a parallel-plate capacitor method with vacuum-deposited gold electrodes at 25°C in a dry chamber at a frequency of 10 kHz.",
      "reasoning_analysis": "Increasing Factors: The chemical composition incorporates highly polarizable aromatic systems, specifically naphthalene and biphenyl groups, along with polar carbonyl functionalities within the imide rings, which enhance electronic and atomic polarizability and inherently drive the dielectric constant upward. Additionally, the rigid backbone facilitates dense chain packing with reduced free volume, a structural characteristic that typically correlates with higher permittivity values. Decreasing Factors: The rigid aromatic architecture significantly restricts segmental mobility and dipolar orientation polarization, particularly at the measurement frequency of 10 kHz, thereby limiting the dielectric response. Furthermore, the rigorous multi-step thermal imidization cycle up to 300°C ensures the complete conversion of the highly polar poly(amic acid) precursor and the effective removal of residual DMAc solvent and moisture, eliminating significant sources of extrinsic interfacial and dipolar polarization. Dominant Factor: The processing history involving high-temperature thermal imidization is the dominant factor; by eliminating the highly polar amic acid groups and residual solvents that would drastically inflate the dielectric constant, it establishes the intrinsic low-permittivity characteristic of the fully imidized aromatic structure, overriding the density-induced increases."
    }
  },
  {
    "doi": null,
    "title": "Organosoluble, low-dielectric-constant fluorinated polyimides based on 2,6-bis(4- amino-2-trifluoromethylphenoxy)naphthalene",
    "year": 2005,
    "chemical_composition": {
      "repeat_unit_psmiles": null,
      "monomers": [
        {
          "name": "2,6-bis(4-aminophenoxy)naphthalene",
          "smiles": "Nc1ccc(Oc2ccc3cc(Oc4ccc(N)cc4)ccc3c2)cc1",
          "ratio_value": null,
          "ratio_unit": null
        },
        {
          "name": "3,3',4,4'-diphenylsulfonetetracarboxylic dianhydride",
          "smiles": "O=C1OC(=O)c2ccc(S(=O)(=O)c3ccc(C(=O)OC1=O)cc3)cc2",
          "ratio_value": null,
          "ratio_unit": null
        }
      ],
      "additives": [],
      "is_homopolymer": false
    },
    "processing_history": "Synthesized via two-stage process: poly(amic acid) formation in DMAc at room temperature overnight, followed by thermal imidization. Solution casting on glass, dried at 80°C for 3h, then heated sequentially at 150°C (30 min), 200°C (30 min), 250°C (1 h), and 300°C (1 h). Dielectric constant measured by parallel-plate capacitor method using HP-4194A impedance/gain phase analyzer with vacuum-deposited gold electrodes at 25°C in dry chamber at 10 kHz.",
    "hierarchical_structure": "Amorphous (predominantly)",
    "properties": {
      "eps": {
        "value": [
          3.23
        ],
        "unit": null
      }
    },
    "analysis_with_hierarchical_structure": {
      "descriptive_text": "The sample is a predominantly amorphous polyimide copolymer derived from the condensation polymerization of 2,6-bis(4-aminophenoxy)naphthalene and 3,3',4,4'-diphenylsulfonetetracarboxylic dianhydride. It was synthesized via a two-stage process involving poly(amic acid) formation in DMAc, followed by solution casting and sequential thermal imidization with temperature ramps up to 300°C to ensure complete cyclization. The dielectric constant was characterized using a parallel-plate capacitor method with vacuum-deposited gold electrodes at 25°C and 10 kHz in a dry chamber.",
      "reasoning_analysis": "Increasing Factors: The presence of highly polar sulfone groups (-SO2-) within the dianhydride moiety and polar carbonyl groups in the imide rings significantly increases electronic and orientational polarizability, which intrinsically drives the dielectric constant higher. Additionally, the aromatic structures contribute to high electronic polarizability due to delocalized pi-electrons. Decreasing Factors: The incorporation of bulky naphthalene units and flexible ether linkages introduces steric hindrance and increases fractional free volume, which lowers the material density and reduces the number of polarizable groups per unit volume. Furthermore, the rigorous thermal imidization process up to 300°C effectively removes residual high-dielectric solvent (DMAc) and moisture, preventing extrinsic inflation of the dielectric constant. Dominant Factor: The intrinsic electronic and orientational polarizability provided by the sulfone and imide functional groups qualitatively dominates the dielectric behavior, establishing a moderate-to-high baseline value typical of aromatic polyimides, although the bulky monomer structure and thorough thermal processing act to mitigate this value by maximizing free volume and ensuring the absence of polar contaminants."
    },
    "analysis_without_hierarchical_structure": {
      "descriptive_text": "The polymer sample is a copolyimide synthesized from the diamine 2,6-bis(4-aminophenoxy)naphthalene and the dianhydride 3,3',4,4'-diphenylsulfonetetracarboxylic dianhydride. The material was prepared via a two-stage process involving the initial formation of poly(amic acid) in DMAc at room temperature overnight, followed by thermal imidization. Films were produced by solution casting on glass substrates, dried at 80°C for 3 hours, and subsequently subjected to a sequential thermal curing regimen at 150°C, 200°C, 250°C, and 300°C to ensure complete imidization. The dielectric constant was characterized using a parallel-plate capacitor method with vacuum-deposited gold electrodes using an HP-4194A impedance analyzer at 10 kHz in a dry chamber at 25°C.",
      "reasoning_analysis": "Increasing Factors: The presence of the sulfone group (-SO2-) within the dianhydride moiety introduces strong permanent dipoles that significantly enhance orientational polarizability, directly driving the dielectric constant higher. Additionally, the naphthalene units in the diamine contribute to increased electronic polarizability due to their extended conjugated pi-system, and the high-temperature thermal curing promotes dense chain packing which increases the number density of polarizable groups per unit volume. Decreasing Factors: The incorporation of ether linkages provides flexibility but lowers overall polarity compared to direct carbon-carbon connections, while the rigid backbone structure induces intrinsic free volume due to steric hindrance, reducing the effective density of dipoles. Furthermore, the thermal imidization process converts the highly polar poly(amic acid) precursor into the polyimide and removes the polar DMAc solvent, both of which eliminate sources of high dielectric constant associated with ionic or precursor dipolar relaxation. Dominant Factor: The inherent chemical polarity provided by the sulfone and imide functional groups qualitatively dominates the final dielectric constant behavior, establishing a baseline magnitude higher than non-polar polymers; however, the rigorous thermal processing history is critical in ensuring this value reflects the intrinsic material properties by eliminating extrinsic contributions from residual solvent and incomplete imidization."
    }
  },
  {
    "doi": null,
    "title": "Organosoluble, low-dielectric-constant fluorinated polyimides based on 2,6-bis(4- amino-2-trifluoromethylphenoxy)naphthalene",
    "year": 2005,
    "chemical_composition": {
      "repeat_unit_psmiles": null,
      "monomers": [
        {
          "name": "2,6-bis(4-aminophenoxy)naphthalene",
          "smiles": "Nc1ccc(Oc2ccc3cc(Oc4ccc(N)cc4)ccc3c2)cc1",
          "ratio_value": null,
          "ratio_unit": null
        },
        {
          "name": "3,3',4,4'-benzophenonetetracarboxylic dianhydride",
          "smiles": "O=C1OC(=O)c2ccc(C(=O)c3ccc(C(=O)OC1=O)cc3)cc2",
          "ratio_value": null,
          "ratio_unit": null
        }
      ],
      "additives": [],
      "is_homopolymer": false
    },
    "processing_history": "Synthesized via two-stage process: poly(amic acid) formation in DMAc at room temperature overnight, followed by thermal imidization. Solution casting on glass, dried at 80°C for 3h, then heated sequentially at 150°C (30 min), 200°C (30 min), 250°C (1 h), and 300°C (1 h). Dielectric constant measured by parallel-plate capacitor method using HP-4194A impedance/gain phase analyzer with vacuum-deposited gold electrodes at 25°C in dry chamber at 10 kHz.",
    "hierarchical_structure": "Semi-crystalline (WAXD patterns indicated moderately ordered structure)",
    "properties": {
      "eps": {
        "value": [
          3.67
        ],
        "unit": null
      }
    },
    "analysis_with_hierarchical_structure": {
      "descriptive_text": "The sample is a semi-crystalline polyimide synthesized from the diamine 2,6-bis(4-aminophenoxy)naphthalene and the dianhydride 3,3',4,4'-benzophenonetetracarboxylic dianhydride. It was prepared via a two-stage process involving the formation of a poly(amic acid) precursor in DMAc at room temperature, followed by solution casting on glass and thermal imidization through a sequential heating protocol ranging from 80°C to 300°C. The resulting film exhibits a moderately ordered structure as indicated by WAXD patterns, and its dielectric constant was characterized using a parallel-plate capacitor method with vacuum-deposited gold electrodes at 10 kHz in a dry chamber.",
      "reasoning_analysis": "Increasing Factors: The presence of highly polar carbonyl groups within the imide rings and ether linkages in the polymer backbone significantly enhances electronic and atomic polarizability, driving the dielectric constant upward. Furthermore, the semi-crystalline hierarchical structure suggests a dense packing arrangement, which increases the number density of these polarizable dipoles per unit volume compared to a loose amorphous structure. Decreasing Factors: The incorporation of the bulky 2,6-bis(4-aminophenoxy)naphthalene diamine introduces steric hindrance and rigid naphthalene units that can increase fractional free volume relative to linear biphenyl analogs, potentially reducing the overall dielectric constant. Additionally, the rigorous thermal imidization process up to 300°C ensures the removal of residual polar solvent (DMAc) and moisture, preventing the artificial elevation of the dielectric constant often associated with incomplete curing. Dominant Factor: The intrinsic high polarity of the imide functional groups combined with the increased dipole density resulting from the semi-crystalline packing likely dominates the dielectric behavior. While the bulky diamine offers some free volume advantages, the dense accumulation of polar imide moieties established by the thermal processing history establishes a baseline dielectric constant typical of high-performance aromatic polyimides."
    },
    "analysis_without_hierarchical_structure": {
      "descriptive_text": "The sample is a copolymer derived from the condensation of 2,6-bis(4-aminophenoxy)naphthalene and 3,3',4,4'-benzophenonetetracarboxylic dianhydride, forming a polyimide structure. It was synthesized via a two-stage process involving poly(amic acid) formation in DMAc at room temperature overnight, followed by solution casting on glass substrates. The films underwent thermal imidization through a sequential heating protocol, drying at 80°C for 3 hours and subsequently heating at 150°C, 200°C, 250°C, and finally 300°C to ensure complete cyclization. The dielectric constant was characterized using a parallel-plate capacitor method with vacuum-deposited gold electrodes at 25°C in a dry chamber at 10 kHz.",
      "reasoning_analysis": "Increasing Factors: The chemical composition features polar carbonyl groups within the benzophenone dianhydride and ether linkages in the diamine monomer, which enhance electronic and atomic polarizability, inherently driving the dielectric constant higher. Additionally, the solution casting and dense thermal curing promote tight chain packing, increasing the density of polarizable units per unit volume. Decreasing Factors: The rigid aromatic backbone, comprising naphthalene and benzophenone units, significantly restricts segmental chain mobility, thereby limiting orientational polarization of dipoles at the measurement frequency. Furthermore, the extensive thermal imidization protocol up to 300°C effectively removes residual polar solvent and converts polar poly(amic acid) precursors into imide rings, while the dry chamber measurement conditions eliminate moisture absorption, all of which act to reduce the dielectric constant. Dominant Factor: While the polar carbonyl groups intrinsically elevate the dielectric constant, the dominant factor is the rigid aromatic backbone combined with the high-temperature thermal imidization; this combination severely restricts dipole orientational mobility and eliminates extrinsic polar contaminants, qualitatively governing the final eps to be lower than what would be expected from the polar functional groups alone."
    }
  },
  {
    "doi": "10.1016/j.polymer.2021.123948",
    "title": "Design of low dielectric constant and high transparent polyarylate containing spiral ring",
    "year": 2021,
    "chemical_composition": {
      "repeat_unit_psmiles": null,
      "monomers": [
        {
          "name": "BP-310",
          "smiles": null,
          "ratio_value": 2.5,
          "ratio_unit": "mol%"
        },
        {
          "name": "Bisphenol A",
          "smiles": "CC(C)(c1ccc(O)cc1)c2ccc(O)cc2",
          "ratio_value": 97.5,
          "ratio_unit": "mol%"
        },
        {
          "name": "Isophthaloyl chloride",
          "smiles": "ClC(=O)c1cccc(C(=O)Cl)c1",
          "ratio_value": 60,
          "ratio_unit": "mol%"
        },
        {
          "name": "Terephthaloyl chloride",
          "smiles": "ClC(=O)c1ccc(C(=O)Cl)cc1",
          "ratio_value": 40,
          "ratio_unit": "mol%"
        }
      ],
      "additives": [],
      "is_homopolymer": false
    },
    "processing_history": "Interfacial polymerization at room temperature in dichloromethane/water with NaOH and chlormequat chloride catalyst. Crude product washed with hot deionized water. Dielectric constant measured by TH2819A instrument at 10^7 Hz, room temperature.",
    "hierarchical_structure": "Amorphous co-polyarylate with intrinsic porous structure due to spiral ring. Simulated free volume 37.88%.",
    "properties": {
      "eps": {
        "value": [
          2.9
        ],
        "unit": null
      }
    },
    "analysis_with_hierarchical_structure": {
      "descriptive_text": "The material is an amorphous co-polyarylate synthesized via interfacial polymerization at room temperature in a dichloromethane/water system utilizing NaOH and a chlormequat chloride catalyst. The polymer backbone is constructed from a bisphenol mixture containing 97.5 mol% Bisphenol A and 2.5 mol% BP-310, reacted with a diacid chloride combination of 60 mol% Isophthaloyl chloride and 40 mol% Terephthaloyl chloride. Post-synthesis, the crude product underwent washing with hot deionized water, resulting in an intrinsic porous structure attributed to spiral ring formations within the chain architecture. This hierarchical arrangement yields a simulated free volume of 37.88%, and the dielectric constant was subsequently characterized at 10^7 Hz and room temperature using a TH2819A instrument.",
      "reasoning_analysis": "Increasing Factors: The incorporation of polar carbonyl groups within the arylate linkages and the highly polarizable aromatic rings derived from Bisphenol A and the diacid chlorides enhance electronic and atomic polarizability, which intrinsically drives the dielectric constant upward. The dense electronic cloud of the aromatic system further contributes to the material's ability to store electrical energy under an applied field. Decreasing Factors: The intrinsic porous structure and the exceptionally high simulated free volume of 37.88% introduce significant void fraction into the matrix, effectively diluting the concentration of polarizable units per unit volume and lowering the effective dielectric constant. Additionally, the spiral ring conformation and the presence of meta-linked isophthaloyl chloride units disrupt efficient chain packing, reducing the overall material density and limiting dipole alignment capabilities at the measurement frequency of 10^7 Hz. Dominant Factor: While the chemical composition provides a baseline of moderate permittivity due to aromatic and ester functionalities, the dominant factor governing the final dielectric behavior is the ultra-high free volume and intrinsic microporosity. This structural characteristic qualitatively overrides the contributions of the polar functional groups, leading to a significant reduction in the dielectric constant relative to dense, non-porous polyarylate analogs."
    },
    "analysis_without_hierarchical_structure": {
      "descriptive_text": "The sample is a copolyarylate synthesized via interfacial polymerization at room temperature using a dichloromethane/water system with NaOH and chlormequat chloride as a catalyst. The polymer backbone is composed of 97.5 mol% Bisphenol A and 2.5 mol% BP-310 reacted with a dicarboxylic acid chloride mixture comprising 60 mol% Isophthaloyl chloride and 40 mol% Terephthaloyl chloride. Following synthesis, the crude product was washed with hot deionized water to remove residual salts and catalyst, and the dielectric constant was subsequently characterized using a TH2819A instrument at 10^7 Hz under room temperature conditions.",
      "reasoning_analysis": "Increasing Factors: The presence of polar ester linkages formed between the bisphenols and acid chlorides introduces permanent dipoles that contribute to orientational polarization, inherently driving the dielectric constant higher. Additionally, the majority content of Isophthaloyl chloride (60 mol%) introduces meta-substitutions that disrupt chain packing and increase free volume, facilitating dipole alignment within the amorphous regions. The aromatic rings in Bisphenol A and the acid chlorides also contribute to high electronic polarizability. Decreasing Factors: The bulky Bisphenol A units and the 40 mol% Terephthaloyl chloride impart significant backbone rigidity, restricting the segmental motion required for dipole orientation. The high measurement frequency of 10^7 Hz limits the contribution of slower dipolar relaxations, reducing the observed dielectric constant compared to low-frequency measurements. Furthermore, the hot water washing step removes ionic catalyst residues and salts, eliminating conductivity mechanisms that would otherwise artificially inflate the dielectric constant. Dominant Factor: The chemical composition, specifically the high proportion of polar aromatic ester linkages combined with the amorphous structure enforced by the meta-substituted Isophthaloyl chloride, qualitatively dominates the behavior. While backbone rigidity and high frequency restrict mobility, the inherent polarity and free volume available for dipole orientation in this copolyarylate structure drive the dielectric constant higher relative to non-polar hydrocarbon polymers, establishing the intrinsic material polarity as the primary determinant."
    }
  },
  {
    "doi": null,
    "title": "Organosoluble, low-dielectric-constant fluorinated polyimides based on 2,6-bis(4- amino-2-trifluoromethylphenoxy)naphthalene",
    "year": 2005,
    "chemical_composition": {
      "repeat_unit_psmiles": null,
      "monomers": [
        {
          "name": "2,6-bis(4-aminophenoxy)naphthalene",
          "smiles": "Nc1ccc(Oc2ccc3cc(Oc4ccc(N)cc4)ccc3c2)cc1",
          "ratio_value": null,
          "ratio_unit": null
        },
        {
          "name": "3,3',4,4'-diphenylsulfonetetracarboxylic dianhydride",
          "smiles": "O=C1OC(=O)c2ccc(S(=O)(=O)c3ccc(C(=O)OC1=O)cc3)cc2",
          "ratio_value": null,
          "ratio_unit": null
        }
      ],
      "additives": [],
      "is_homopolymer": false
    },
    "processing_history": "Synthesized via two-stage process: poly(amic acid) formation in DMAc at room temperature overnight, followed by thermal imidization. Solution casting on glass, dried at 80°C for 3h, then heated sequentially at 150°C (30 min), 200°C (30 min), 250°C (1 h), and 300°C (1 h). Dielectric constant measured by parallel-plate capacitor method using HP-4194A impedance/gain phase analyzer with vacuum-deposited gold electrodes at 25°C in dry chamber at 1 MHz.",
    "hierarchical_structure": "Amorphous (predominantly)",
    "properties": {
      "eps": {
        "value": [
          3.2
        ],
        "unit": null
      }
    },
    "analysis_with_hierarchical_structure": {
      "descriptive_text": "The sample is a predominantly amorphous polyimide derived from the condensation of 2,6-bis(4-aminophenoxy)naphthalene and 3,3',4,4'-diphenylsulfonetetracarboxylic dianhydride. It was synthesized via a two-stage process involving poly(amic acid) formation in DMAc at room temperature, followed by solution casting and sequential thermal imidization with heating steps up to 300°C to ensure complete cyclization. The dielectric constant was characterized using a parallel-plate capacitor method with vacuum-deposited gold electrodes at 25°C in a dry chamber at a frequency of 1 MHz.",
      "reasoning_analysis": "Increasing Factors: The presence of highly polar sulfone groups (-SO2-) within the dianhydride moiety and polar carbonyl groups in the imide rings significantly enhances electronic and atomic polarizability, intrinsically driving the eps higher. Additionally, the rigid aromatic backbone structures may promote dense chain packing in the amorphous state, increasing the number density of polarizable units per volume. Decreasing Factors: The incorporation of bulky naphthalene units and flexible ether linkages introduces additional free volume compared to simpler aromatic polyimides, which reduces the density of polarizable groups and tends to lower the eps. Furthermore, the rigorous thermal imidization process up to 300°C ensures the removal of residual high-dielectric solvent (DMAc) and moisture, preventing artificial inflation of the eps value. Dominant Factor: The intrinsic electronic and atomic polarizability contributed by the sulfone and imide functional groups qualitatively dominates the final eps behavior, as the strong dipole moments of these chemical moieties typically exert a stronger influence on the dielectric constant at 1 MHz than the moderating effects of free volume introduced by the bulky monomers."
    },
    "analysis_without_hierarchical_structure": {
      "descriptive_text": "The sample is a copolymer synthesized from 2,6-bis(4-aminophenoxy)naphthalene and 3,3',4,4'-diphenylsulfonetetracarboxylic dianhydride monomers. It was prepared via a two-stage process involving poly(amic acid) formation in DMAc at room temperature overnight, followed by thermal imidization. The material was solution cast on glass, dried at 80°C for 3 hours, and subsequently subjected to sequential thermal treatments at 150°C, 200°C, 250°C, and 300°C to ensure complete curing. The dielectric constant was measured using a parallel-plate capacitor method with vacuum-deposited gold electrodes at 25°C in a dry chamber at 1 MHz.",
      "reasoning_analysis": "Increasing Factors: The chemical composition features a sulfone group within the dianhydride monomer, which possesses a strong permanent dipole moment that enhances orientational polarization and inherently drives the dielectric constant upward. Additionally, the polar carbonyl groups within the imide rings formed during processing contribute to dipole polarization, further increasing the permittivity. Decreasing Factors: The rigorous thermal imidization process up to 300°C effectively eliminates residual polar solvent molecules and converts the highly polar poly(amic acid) precursor into the less polar polyimide structure, which reduces the overall dipole density. Furthermore, the bulky naphthalene units and ether linkages may increase the fractional free volume within the polymer matrix, potentially lowering the dielectric constant by reducing the material density. Dominant Factor: The intrinsic high polarity of the sulfone linkage in the polymer backbone is the dominant factor; despite the reduction in polar impurities achieved through the high-temperature curing history, the presence of this highly polar functional group qualitatively establishes a higher baseline dielectric constant compared to non-sulfonated polyimide analogs."
    }
  },
  {
    "doi": "10.1016/j.polymer.2021.124470",
    "title": "High performance silicate/silicone elastomer dielectric composites",
    "year": 2022,
    "chemical_composition": {
      "repeat_unit_psmiles": "O[Si](C)(C)",
      "monomers": [
        {
          "name": "Dimethylsiloxane",
          "smiles": "O[Si](C)(C)",
          "ratio_value": 99.96,
          "ratio_unit": "mol%"
        },
        {
          "name": "Methylvinylsiloxane",
          "smiles": "O[Si](C)(C=C)",
          "ratio_value": 0.04,
          "ratio_unit": "mol%"
        }
      ],
      "additives": [
        {
          "name": "Wollastonite",
          "type": "filler",
          "amount_value": 40,
          "amount_unit": "wt%"
        },
        {
          "name": "2,5-Dimethyl-2,5-di(tert-butylperoxy)hexane",
          "type": "crosslinker",
          "amount_value": 2,
          "amount_unit": "phr"
        }
      ],
      "is_homopolymer": false
    },
    "processing_history": "MVSR masticated for 2 min, mixed with 40 wt% Wollastonite, vulcanizing agent AD added (2 phr). Vulcanized at 160 °C, 15 MPa. Dielectric constant measured by Agilent 4980A impedance analyzer at room temperature, 1000 Hz, on disc samples (1 mm thick, 20 mm diameter) with copper electrodes.",
    "hierarchical_structure": "Wollastonite needle-like structure dispersed in MVSR. At 40 wt% loading, filler aggregation observed.",
    "properties": {
      "eps": {
        "value": [
          3.67
        ],
        "unit": null
      }
    },
    "analysis_with_hierarchical_structure": {
      "descriptive_text": "The sample comprises a methylvinylsiloxane rubber (MVSR) copolymer matrix consisting predominantly of dimethylsiloxane (99.96 mol%) with a minor fraction of methylvinylsiloxane (0.04 mol%) to enable crosslinking. This elastomeric base is compounded with 40 wt% Wollastonite filler and 2 phr of 2,5-dimethyl-2,5-di(tert-butylperoxy)hexane serving as the vulcanizing agent. Processing involved masticating the MVSR for 2 minutes, mixing with the filler and curing agent, and subsequent vulcanization at 160 °C under 15 MPa pressure to form disc samples. The resulting hierarchical structure displays needle-like Wollastonite particles dispersed within the silicone matrix, with evident filler aggregation observed at this high loading level. Dielectric characterization was performed using an impedance analyzer at room temperature and 1000 Hz on samples equipped with copper electrodes.",
      "reasoning_analysis": "Increasing Factors: The incorporation of 40 wt% Wollastonite, an inorganic mineral with a significantly higher intrinsic dielectric constant than the silicone matrix, serves as the primary driver for increasing the composite permittivity. The needle-like morphology of the Wollastonite particles increases the specific interfacial area between the filler and the polymer matrix, enhancing interfacial polarization (Maxwell-Wagner-Sillars effect), particularly at the measurement frequency of 1000 Hz. Furthermore, the observed filler aggregation creates additional heterogeneous interfaces and potential micro-capacitor structures that contribute to elevated dielectric storage. Decreasing Factors: The base methylvinylsiloxane rubber matrix possesses an inherently low dielectric constant due to the non-polar nature of the siloxane backbone and methyl side groups, which limits intrinsic dipole orientation. The peroxide-induced crosslinking network restricts chain segmental mobility, which may slightly dampen any minor dipolar contributions from the vinyl units or impurities. Additionally, voids potentially formed within the filler aggregates could introduce air pockets with a low dielectric constant, theoretically lowering the effective permittivity relative to a perfectly dense composite. Dominant Factor: The high volume fraction of the high-permittivity Wollastonite filler qualitatively dominates the dielectric behavior. While the silicone matrix provides a low-k baseline, the substantial loading level combined with the interfacial polarization mechanisms arising from the needle-like geometry and aggregate structure at low frequency will drive the overall eps significantly higher than that of the neat elastomer."
    },
    "analysis_without_hierarchical_structure": {
      "descriptive_text": "The sample comprises a methyl vinyl silicone rubber (MVSR) copolymer consisting predominantly of dimethylsiloxane units (99.96 mol%) with a minor fraction of methylvinylsiloxane units (0.04 mol%) to enable crosslinking. The formulation incorporates 40 wt% Wollastonite as a reinforcing filler and 2 parts per hundred rubber (phr) of 2,5-dimethyl-2,5-di(tert-butylperoxy)hexane as the vulcanizing agent. Processing involved masticating the MVSR for 2 minutes, mixing with the filler and crosslinker, and vulcanizing the composite at 160 °C under 15 MPa pressure. The dielectric constant was characterized using an Agilent 4980A impedance analyzer at room temperature and 1000 Hz on disc-shaped samples with copper electrodes.",
