Repository: hhtrick/HHT-code

# HHT training framework

This directory contains model training, embedding precomputation, inference, article-level baselines and the curated datasets. All commands below assume that the working directory is `train_code/`.

## 3. Datasets and fixed partitions

Each main dataset is a JSON array at `dataset/{property}/{property}.json`. Entries contain source metadata, `chemical_composition`, `processing_history`, `hierarchical_structure`, `properties`, and two generated-analysis objects. Targets are stored as `properties[property]["value"]`; source metadata and target values are not predictive input fields.

| Property | Train | Validation | Test | Total |
|---|---:|---:|---:|---:|

File: train_code/dataset/eps/eps.json (part 185 of 190)
[
      "reasoning_analysis": "Increasing Factors: The incorporation of 40 wt% Wollastonite, a ceramic mineral filler with a higher intrinsic dielectric constant than the silicone matrix, significantly elevates the composite permittivity according to effective medium mixing rules. Additionally, the vulcanization process performed under 15 MPa pressure compacts the material, reducing microvoids and air pockets which possess a dielectric constant near unity, thereby increasing the effective density of polarizable material. Interfacial polarization (Maxwell-Wagner-Sillars effect) occurring at the boundaries between the filler and the insulating matrix at the measurement frequency of 1000 Hz may also contribute to an enhanced apparent permittivity. Decreasing Factors: The base polymer matrix is polydimethylsiloxane (PDMS), characterized by a flexible siloxane backbone and non-polar methyl side groups, which intrinsically exhibits a very low dielectric constant. The minimal incorporation of methylvinylsiloxane (0.04 mol%) provides insufficient polar functionality to significantly raise the baseline permittivity of the rubber phase. Furthermore, the formation of a chemically crosslinked network via peroxide vulcanization restricts chain segment mobility, potentially limiting dipolar relaxation contributions, although this effect is secondary in non-polar systems. Dominant Factor: The high loading fraction and inherent dielectric contrast of the Wollastonite filler qualitatively dominate the final eps behavior. The substantial volume fraction of the high-permittivity ceramic phase within the low-permittivity silicone matrix shifts the composite property significantly upward, overriding the intrinsic low-dielectric nature of the PDMS backbone."
    }
  },
  {
    "doi": "10.1016/j.polymer.2021.124470",
    "title": "High performance silicate/silicone elastomer dielectric composites",
    "year": 2022,
    "chemical_composition": {
      "repeat_unit_psmiles": "O[Si](C)(C)",
      "monomers": [
        {
          "name": "Dimethylsiloxane",
          "smiles": "O[Si](C)(C)",
          "ratio_value": 99.96,
          "ratio_unit": "mol%"
        },
        {
          "name": "Methylvinylsiloxane",
          "smiles": "O[Si](C)(C=C)",
          "ratio_value": 0.04,
          "ratio_unit": "mol%"
        }
      ],
      "additives": [
        {
          "name": "Halloysite nanotube",
          "type": "filler",
          "amount_value": 40,
          "amount_unit": "wt%"
        },
        {
          "name": "2,5-Dimethyl-2,5-di(tert-butylperoxy)hexane",
          "type": "crosslinker",
          "amount_value": 2,
          "amount_unit": "phr"
        }
      ],
      "is_homopolymer": false
    },
    "processing_history": "MVSR masticated for 2 min, mixed with 40 wt% Halloysite nanotube, vulcanizing agent AD added (2 phr). Vulcanized at 160 °C, 15 MPa. Dielectric constant measured by Agilent 4980A impedance analyzer at room temperature, 1000 Hz, on disc samples (1 mm thick, 20 mm diameter) with copper electrodes.",
    "hierarchical_structure": "Halloysite nanotube tubular structure dispersed in MVSR. High surface energy due to -OH groups leads to self-aggregation at 40 wt% loading.",
    "properties": {
      "eps": {
        "value": [
          4.18
        ],
        "unit": null
      }
    },
    "analysis_with_hierarchical_structure": {
      "descriptive_text": "The sample comprises a methylvinylsiloxane rubber (MVSR) copolymer matrix consisting predominantly of dimethylsiloxane repeat units (99.96 mol%) with a minor incorporation of methylvinylsiloxane units (0.04 mol%). This elastomeric system was compounded with 40 wt% Halloysite nanotubes acting as a reinforcing filler and 2 phr of 2,5-dimethyl-2,5-di(tert-butylperoxy)hexane as a vulcanizing agent. Following a 2-minute mastication period and mixing, the composite was vulcanized at 160 °C under 15 MPa pressure to produce disc-shaped specimens. Hierarchical analysis reveals that the Halloysite nanotubes exhibit a tubular morphology dispersed within the MVSR matrix, though their high surface energy attributed to surface hydroxyl groups induces self-aggregation at the 40 wt% loading level. The dielectric constant was characterized using an impedance analyzer at room temperature and 1000 Hz on samples fitted with copper electrodes.",
      "reasoning_analysis": "Increasing Factors: The incorporation of 40 wt% Halloysite nanotubes, which are aluminosilicate minerals with a significantly higher intrinsic dielectric constant than the silicone matrix, substantially increases the composite permittivity. The presence of polar surface hydroxyl (-OH) groups on the nanotubes contributes additional dipolar polarization, while the heterogeneous interface between the filler and the matrix promotes interfacial (Maxwell-Wagner-Sillars) polarization, particularly given the noted self-aggregation which creates distinct phase boundaries. Furthermore, the vulcanization process under 15 MPa pressure minimizes void content, eliminating low-permittivity air pockets that would otherwise reduce the effective dielectric constant. Decreasing Factors: The MVSR matrix is primarily composed of polydimethylsiloxane, which possesses an intrinsically low dielectric constant due to the non-polar nature of the siloxane backbone and methyl side groups that limit orientational polarization. The addition of the peroxide crosslinker restricts polymer chain segmental mobility, which may slightly dampen any dipolar relaxation contributions from the polymer phase compared to an uncrosslinked state. Dominant Factor: The high loading fraction of the Halloysite nanotubes qualitatively dominates the dielectric behavior. Despite the low-permittivity silicone matrix, the substantial volume fraction of the higher-permittivity inorganic filler, combined with the enhanced interfacial polarization effects arising from the nanotube aggregation and surface chemistry, drives the overall eps of the composite significantly higher than that of the neat polymer."
    },
    "analysis_without_hierarchical_structure": {
      "descriptive_text": "The sample comprises a methyl vinyl silicone rubber (MVSR) copolymer matrix consisting predominantly of dimethylsiloxane units (99.96 mol%) with a minor incorporation of methylvinylsiloxane (0.04 mol%) to enable crosslinking. This elastomeric base was compounded with 40 wt% Halloysite nanotubes acting as a reinforcing filler and 2 parts per hundred rubber (phr) of 2,5-dimethyl-2,5-di(tert-butylperoxy)hexane serving as the vulcanizing agent. The mixture underwent mastication for 2 minutes followed by mixing with the filler and crosslinker, then was vulcanized at 160 °C under 15 MPa pressure to produce disc-shaped specimens. The dielectric constant was characterized using an Agilent 4980A impedance analyzer at room temperature and 1000 Hz on samples with a thickness of 1 mm and diameter of 20 mm equipped with copper electrodes.",
      "reasoning_analysis": "Increasing Factors: The addition of 40 wt% Halloysite nanotubes significantly drives the dielectric constant upward due to the higher intrinsic permittivity of the aluminosilicate filler compared to the silicone matrix. Additionally, the processing history involving vulcanization at 15 MPa compresses the material, minimizing air voids which possess a very low dielectric constant, thereby increasing the effective density and permittivity of the composite. The presence of extensive polymer-filler interfaces also promotes Maxwell-Wagner-Sillars interfacial polarization, particularly at the measurement frequency of 1000 Hz. Decreasing Factors: The continuous phase is composed primarily of polydimethylsiloxane, which features a flexible siloxane backbone and non-polar methyl side groups, intrinsically exhibiting a low dielectric constant. Furthermore, the chemical crosslinking induced by the peroxide vulcanizing agent restricts segmental chain mobility, which can limit orientational polarization contributions relative to an uncrosslinked state. Dominant Factor: The high volumetric loading of the Halloysite nanotube filler qualitatively dominates the dielectric behavior. Despite the low-permittivity nature of the PDMS matrix, the substantial concentration of the ceramic-like nanotubes and the associated interfacial polarization effects overwhelmingly determine the final dielectric constant, shifting it significantly higher than that of the neat polymer."
    }
  },
  {
    "doi": "10.1002/pc.27149",
    "title": "Enhanced dielectric, energy storage, and actuated performance of TPU/BaTiO3 dielectric elastomer composites by thermal treatment",
    "year": 2023,
    "chemical_composition": {
      "repeat_unit_psmiles": null,
      "monomers": [],
      "additives": [],
      "is_homopolymer": false
    },
    "processing_history": "TPU dissolved in DMF:THF (1:1) with stirring at 40 °C for 12 h. Cast in tetrafluoroethylene mold and dried. Dielectric constant measured by BDS40 broadband dielectric impedance spectrometer at 1 kHz using copper electrodes.",
    "hierarchical_structure": "Pure TPU matrix.",
    "properties": {
      "eps": {
        "value": [
          5
        ],
        "unit": null
      }
    },
    "analysis_with_hierarchical_structure": {
      "descriptive_text": "The sample consists of a pure thermoplastic polyurethane (TPU) matrix without additional fillers or additives. It was prepared via solution casting, where the TPU was dissolved in a 1:1 mixture of dimethylformamide (DMF) and tetrahydrofuran (THF) with stirring at 40 °C for 12 hours. The solution was subsequently cast into a tetrafluoroethylene mold and dried to form the final film. Dielectric characterization was performed using a BDS40 broadband dielectric impedance spectrometer at a frequency of 1 kHz with copper electrodes.",
      "reasoning_analysis": "Increasing Factors: The chemical structure of thermoplastic polyurethane inherently contains highly polar urethane linkages within the hard segments and typically polar soft segments, which provide substantial dipole moments for orientation polarization. Additionally, the processing history involves solution casting using dimethylformamide (DMF), a solvent with a high intrinsic dielectric constant; incomplete removal of this solvent during drying could leave residual polar molecules within the matrix, significantly enhancing the overall permittivity. Moisture absorption during processing, common in hygroscopic TPU matrices, would also contribute to increased dielectric constant. Decreasing Factors: The absence of conductive fillers or high-permittivity ceramic additives limits the composite effect, preventing the massive interfacial polarization seen in loaded systems. Furthermore, the microphase-separated structure typical of TPU creates rigid hard domains that restrict the segmental mobility of dipoles in the soft matrix, potentially limiting the extent of dipole alignment at the measurement frequency of 1 kHz. Dominant Factor: The high density of intrinsic dipoles from the urethane hard segments and polar soft segments establishes a moderately high baseline permittivity characteristic of polar polymers. However, the solution casting process using high-k solvents like DMF is the critical variable; if residual solvent remains, this processing artifact qualitatively dominates the dielectric response, driving the eps higher than the intrinsic value of a fully dried TPU film."
    },
    "analysis_without_hierarchical_structure": {
      "descriptive_text": "The sample consists of a Thermoplastic Polyurethane (TPU) matrix prepared via solution casting. The polymer was dissolved in a 1:1 volumetric mixture of dimethylformamide (DMF) and tetrahydrofuran (THF) with stirring at 40 °C for 12 hours. The resulting solution was cast into a tetrafluoroethylene mold and subsequently dried to form the final film. Dielectric characterization was performed using a BDS40 broadband dielectric impedance spectrometer at a frequency of 1 kHz utilizing copper electrodes.",
      "reasoning_analysis": "Increasing Factors: The chemical structure of Thermoplastic Polyurethane inherently contains polar urethane linkages, specifically carbonyl and amine groups, which possess strong permanent dipole moments that enhance orientational polarization under an electric field. Additionally, the processing history involves dimethylformamide (DMF), a solvent with a high dielectric constant; if the drying step was insufficient to remove this high-boiling-point solvent, residual DMF molecules would act as highly polar impurities, significantly increasing the overall permittivity. Decreasing Factors: TPU typically exhibits microphase separation between hard and soft segments, where the ordered hard domains can restrict the segmental mobility required for dipole orientation, potentially limiting the dielectric response compared to a fully amorphous state. Furthermore, effective removal of the solvent mixture during the drying phase would eliminate the contribution of the polar solvent molecules, reducing the permittivity to the intrinsic value of the polymer. Dominant Factor: The intrinsic high polarity of the urethane functional groups within the polymer backbone serves as the primary driver for the dielectric constant, establishing a baseline value significantly higher than non-polar polymers; however, the processing history introduces a critical variability where incomplete removal of the highly polar DMF solvent could qualitatively dominate the final measurement, leading to an elevated eps relative to a solvent-free standard."
    }
  },
  {
    "doi": "10.1016/j.polymer.2021.123948",
    "title": "Design of low dielectric constant and high transparent polyarylate containing spiral ring",
    "year": 2021,
    "chemical_composition": {
      "repeat_unit_psmiles": null,
      "monomers": [
        {
          "name": "BP-310",
          "smiles": null,
          "ratio_value": 60,
          "ratio_unit": "mol%"
        },
        {
          "name": "Bisphenol A",
          "smiles": "CC(C)(c1ccc(O)cc1)c2ccc(O)cc2",
          "ratio_value": 40,
          "ratio_unit": "mol%"
        },
        {
          "name": "Isophthaloyl chloride",
          "smiles": "ClC(=O)c1cccc(C(=O)Cl)c1",
          "ratio_value": 60,
          "ratio_unit": "mol%"
        },
        {
          "name": "Terephthaloyl chloride",
          "smiles": "ClC(=O)c1ccc(C(=O)Cl)cc1",
          "ratio_value": 40,
          "ratio_unit": "mol%"
        }
      ],
      "additives": [],
      "is_homopolymer": false
    },
    "processing_history": "Interfacial polymerization at room temperature in dichloromethane/water with NaOH and chlormequat chloride catalyst. Crude product washed with hot deionized water. Dielectric constant measured by TH2819A instrument at 10^7 Hz, room temperature.",
    "hierarchical_structure": "Amorphous co-polyarylate with intrinsic porous structure due to spiral ring. Simulated free volume 39.19%.",
    "properties": {
      "eps": {
        "value": [
          2.16
        ],
        "unit": null
      }
    },
    "analysis_with_hierarchical_structure": {
      "descriptive_text": "The sample is an amorphous co-polyarylate synthesized via interfacial polymerization at room temperature within a dichloromethane/water biphasic system utilizing NaOH and chlormequat chloride as a catalyst. The polymer backbone is constructed from a comonomer feed comprising 60 mol% BP-310 and 40 mol% Bisphenol A reacted against a diacid chloride mixture of 60 mol% Isophthaloyl chloride and 40 mol% Terephthaloyl chloride. Post-synthesis, the crude product underwent washing with hot deionized water to eliminate residual salts and catalyst traces. Structural analysis indicates an intrinsic porous architecture arising from spiral ring conformations within the chain, yielding a simulated free volume of 39.19%. The dielectric constant was characterized using a TH2819A instrument operating at 10^7 Hz under ambient temperature conditions.",
      "reasoning_analysis": "Increasing Factors: The presence of polar ester linkages formed during polyarylate synthesis introduces permanent dipoles that contribute to orientational polarization, thereby increasing the dielectric constant. Additionally, the high density of aromatic rings from the bisphenol and diacid chloride monomers enhances electronic polarizability, which further drives the permittivity upward. Decreasing Factors: The most significant factor lowering the dielectric constant is the intrinsic porous structure and the exceptionally high simulated free volume of 39.19%, as air-filled voids possess a much lower permittivity than the polymer matrix. The spiral ring conformation prevents efficient chain packing, sustaining this high free volume, while the washing process removes ionic impurities that could otherwise contribute to interfacial polarization. Dominant Factor: Despite the inherent polarizability of the aromatic ester backbone, the intrinsic porous structure and high free volume fraction qualitatively dominate the dielectric behavior, serving as the primary mechanism to reduce the effective dielectric constant relative to a non-porous analog."
    },
    "analysis_without_hierarchical_structure": {
      "descriptive_text": "The sample is a copolymer synthesized via interfacial polymerization utilizing a biphasic dichloromethane/water system with NaOH and chlormequat chloride catalysts at room temperature. The chemical composition comprises a bisphenol mixture of 60 mol% BP-310 and 40 mol% Bisphenol A reacted with a diacid chloride mixture of 60 mol% Isophthaloyl chloride and 40 mol% Terephthaloyl chloride. Following synthesis, the crude product was purified by washing with hot deionized water, and the dielectric constant was characterized using a TH2819A instrument at 10^7 Hz under room temperature conditions.",
      "reasoning_analysis": "Increasing Factors: The aromatic rings present in Bisphenol A, Isophthaloyl chloride, and Terephthaloyl chloride contribute to electronic polarizability, which intrinsically increases the dielectric constant. Additionally, the 40 mol% Terephthaloyl chloride content introduces para-linked segments that favor chain linearity and denser packing, potentially raising the permittivity compared to a purely meta-linked system. Decreasing Factors: The majority composition of 60 mol% Isophthaloyl chloride introduces meta-linkages that create kinks in the polymer backbone, increasing free volume and reducing packing density, which lowers the dielectric constant. Furthermore, the copolymer architecture disrupts crystallinity, and the washing process with hot deionized water removes residual ionic catalysts and salts that would otherwise contribute to ionic polarization. Dominant Factor: The structural disruption caused by the majority meta-linked isophthaloyl units and the random copolymer architecture qualitatively dominates the final behavior by maximizing free volume and minimizing packing density, thereby suppressing the dielectric constant relative to a fully para-linked, highly crystalline aromatic polymer."
    }
  },
  {
    "doi": null,
    "title": "Organosoluble, low-dielectric-constant fluorinated polyimides based on 2,6-bis(4- amino-2-trifluoromethylphenoxy)naphthalene",
    "year": 2005,
    "chemical_composition": {
      "repeat_unit_psmiles": null,
      "monomers": [
        {
          "name": "2,6-bis(4-aminophenoxy)naphthalene",
          "smiles": "Nc1ccc(Oc2ccc3cc(Oc4ccc(N)cc4)ccc3c2)cc1",
          "ratio_value": null,
          "ratio_unit": null
        },
        {
          "name": "3,3',4,4'-benzophenonetetracarboxylic dianhydride",
          "smiles": "O=C1OC(=O)c2ccc(C(=O)c3ccc(C(=O)OC1=O)cc3)cc2",
          "ratio_value": null,
          "ratio_unit": null
        }
      ],
      "additives": [],
      "is_homopolymer": false
    },
    "processing_history": "Synthesized via two-stage process: poly(amic acid) formation in DMAc at room temperature overnight, followed by thermal imidization. Solution casting on glass, dried at 80°C for 3h, then heated sequentially at 150°C (30 min), 200°C (30 min), 250°C (1 h), and 300°C (1 h). Dielectric constant measured by parallel-plate capacitor method using HP-4194A impedance/gain phase analyzer with vacuum-deposited gold electrodes at 25°C in dry chamber at 1 MHz.",
    "hierarchical_structure": "Semi-crystalline (WAXD patterns indicated moderately ordered structure)",
    "properties": {
      "eps": {
        "value": [
          3.6
        ],
        "unit": null
      }
    },
    "analysis_with_hierarchical_structure": {
      "descriptive_text": "The sample is a semi-crystalline polyimide derived from the condensation polymerization of 2,6-bis(4-aminophenoxy)naphthalene and 3,3',4,4'-benzophenonetetracarboxylic dianhydride. It was synthesized via a two-stage process involving poly(amic acid) formation in DMAc followed by solution casting and sequential thermal imidization with heating steps up to 300°C to ensure complete cyclization. The material exhibits a moderately ordered structure as indicated by WAXD patterns, and its dielectric properties were characterized at 1 MHz and 25°C using a parallel-plate capacitor method with vacuum-deposited gold electrodes in a dry chamber.",
      "reasoning_analysis": "Increasing Factors: The chemical composition features highly polar imide rings containing carbonyl groups and ether linkages, which significantly enhance electronic and atomic polarizability. Additionally, the dense aromatic backbone comprising naphthalene and benzophenone moieties contributes to high electronic polarizability, driving the dielectric constant upward. Decreasing Factors: The semi-crystalline hierarchical structure restricts segmental chain mobility, thereby limiting the orientational polarization of dipoles at the measurement frequency of 1 MHz. Furthermore, the rigorous thermal imidization process up to 300°C and measurement in a dry chamber minimize residual solvent and moisture content, both of which would otherwise artificially inflate the dielectric constant. Dominant Factor: The intrinsic high polarizability arising from the dense concentration of polar carbonyl groups within the aromatic polyimide backbone is the dominant factor determining the dielectric constant, as the chemical contribution to polarizability typically outweighs the moderating effects of crystallinity on dipole orientation in these rigid-rod systems."
    },
    "analysis_without_hierarchical_structure": {
      "descriptive_text": "The polymer sample is a copolymer synthesized from the diamine 2,6-bis(4-aminophenoxy)naphthalene and the dianhydride 3,3',4,4'-benzophenonetetracarboxylic dianhydride. The material was prepared via a two-stage process involving the formation of poly(amic acid) in DMAc at room temperature overnight, followed by solution casting on glass substrates. Thermal imidization was achieved through a sequential heating protocol, drying at 80°C for 3 hours and subsequently curing at 150°C, 200°C, 250°C, and 300°C for varying durations to ensure complete cyclization. The dielectric constant was characterized using a parallel-plate capacitor method with vacuum-deposited gold electrodes at 1 MHz in a dry chamber at 25°C.",
      "reasoning_analysis": "Increasing Factors: The chemical composition incorporates highly polar functional groups, specifically the carbonyl moieties within the benzophenone and imide rings along with ether linkages, which contribute significantly to dipole polarization and drive the eps higher. Additionally, the extended conjugated aromatic systems, including the naphthalene and benzophenone units, exhibit high electronic polarizability, and the potential formation of intermolecular charge-transfer complexes between the electron-donating diamine and electron-accepting dianhydride segments further enhances the overall polarization response. Decreasing Factors: The rigid backbone structure derived from the naphthalene and imide units restricts segmental chain mobility, thereby limiting orientational polarization of dipoles at the measurement frequency of 1 MHz and acting to decrease the eps. Furthermore, the rigorous multi-step thermal imidization process up to 300°C ensures the complete removal of the polar casting solvent DMAc and reaction byproduct water, eliminating extrinsic high-dielectric impurities that would otherwise inflate the eps. Dominant Factor: The intrinsic electronic and atomic polarizability arising from the dense concentration of aromatic rings and polar imide linkages in the chemical composition qualitatively dominates the dielectric response, as the rigid backbone structure prevents significant dipole reorientation at high frequencies, making the electronic contribution the primary determinant of the final eps while the processing history ensures the measurement reflects the intrinsic material properties rather than solvent artifacts."
    }
  },
  {
    "doi": null,
    "title": "Organosoluble, low-dielectric-constant fluorinated polyimides based on 2,6-bis(4- amino-2-trifluoromethylphenoxy)naphthalene",
    "year": 2005,
    "chemical_composition": {
      "repeat_unit_psmiles": null,
      "monomers": [
        {
          "name": "2,6-bis(4-aminophenoxy)naphthalene",
          "smiles": "Nc1ccc(Oc2ccc3cc(Oc4ccc(N)cc4)ccc3c2)cc1",
          "ratio_value": null,
          "ratio_unit": null
        },
        {
          "name": "4,4'-oxydiphthalic dianhydride",
          "smiles": "O=C1OC(=O)c2ccc(Oc3ccc(C(=O)OC1=O)cc3)cc2",
          "ratio_value": null,
          "ratio_unit": null
        }
      ],
      "additives": [],
      "is_homopolymer": false
    },
    "processing_history": "Synthesized via two-stage process: poly(amic acid) formation in DMAc at room temperature overnight, followed by thermal imidization. Solution casting on glass, dried at 80°C for 3h, then heated sequentially at 150°C (30 min), 200°C (30 min), 250°C (1 h), and 300°C (1 h). Dielectric constant measured by parallel-plate capacitor method using HP-4194A impedance/gain phase analyzer with vacuum-deposited gold electrodes at 25°C in dry chamber at 10 kHz.",
    "hierarchical_structure": "Amorphous (predominantly)",
    "properties": {
      "eps": {
        "value": [
          3.91
        ],
        "unit": null
      }
    },
    "analysis_with_hierarchical_structure": {
      "descriptive_text": "The sample is a predominantly amorphous polyimide synthesized via a two-stage process involving the reaction of 2,6-bis(4-aminophenoxy)naphthalene and 4,4'-oxydiphthalic dianhydride to form a poly(amic acid) precursor in DMAc, followed by thermal imidization. The material was prepared by solution casting on glass, dried at 80°C, and subsequently subjected to a stepwise thermal curing protocol reaching 300°C to ensure complete imidization. Dielectric properties were characterized using a parallel-plate capacitor method with vacuum-deposited gold electrodes via an HP-4194A impedance analyzer at 25°C in a dry chamber at a frequency of 10 kHz.",
      "reasoning_analysis": "Increasing Factors: The presence of highly polar imide rings containing carbonyl groups within the polymer backbone significantly enhances electronic and orientational polarizability, which intrinsically drives the eps upward. Additionally, the ether linkages in both the diamine and dianhydride components contribute dipole moments that further increase the overall permittivity. Decreasing Factors: The incorporation of the bulky 2,6-bis(4-aminophenoxy)naphthalene moiety introduces substantial steric hindrance and chain rigidity, which typically increases the fractional free volume compared to standard polyimides, thereby reducing the eps. Furthermore, the rigorous stepwise thermal imidization process effectively removes residual polar solvent (DMAc) and reaction byproducts (water), preventing extrinsic elevation of the eps, while the predominantly amorphous structure avoids the high-density packing associated with crystalline phases. Dominant Factor: While the intrinsic polarity of the imide linkages establishes a baseline permittivity, the bulky naphthalene-based diamine serves as the dominant structural factor by increasing fractional free volume. This structural modification, combined with the effective removal of polar impurities during the high-temperature processing history, qualitatively acts to suppress the eps relative to conventional, more densely packed aromatic polyimides."
    },
    "analysis_without_hierarchical_structure": {
      "descriptive_text": "The polymer sample is a polyimide derived from the condensation of 2,6-bis(4-aminophenoxy)naphthalene and 4,4'-oxydiphthalic dianhydride. It was synthesized via a two-stage process involving the formation of poly(amic acid) in DMAc at room temperature overnight, followed by thermal imidization. The material was prepared by solution casting on glass, initially dried at 80°C for 3 hours, and subsequently subjected to sequential thermal treatments at 150°C, 200°C, 250°C, and 300°C to ensure complete imidization. The dielectric constant was characterized using a parallel-plate capacitor method with vacuum-deposited gold electrodes at 25°C in a dry chamber at 10 kHz.",
      "reasoning_analysis": "Increasing Factors: The chemical composition features highly polar imide rings formed during imidization and ether linkages within the backbone, both of which possess significant dipole moments that enhance electronic and orientational polarizability, thereby driving the dielectric constant upward. Additionally, the aromatic nature of the naphthalene and phthalic units contributes to high electronic polarizability. Decreasing Factors: The bulky 2,6-bis(4-aminophenoxy)naphthalene moiety introduces steric hindrance that increases fractional free volume within the polymer matrix, effectively reducing the density of polarizable groups per unit volume. Furthermore, the rigorous stepwise thermal processing up to 300°C facilitates the removal of the polar DMAc solvent and converts polar poly(amic acid) precursors into less polar imide structures, minimizing extrinsic contributions to permittivity. Dominant Factor: The intrinsic electronic and orientational polarizability of the dense imide and ether functional groups establishes the primary baseline for the dielectric constant; while the increased free volume from the bulky naphthalene structure and the thorough thermal curing mitigate the value, the high inherent polarity of the polyimide backbone remains the governing factor determining the final permittivity at 10 kHz."
    }
  },
  {
    "doi": null,
    "title": "Organosoluble, low-dielectric-constant fluorinated polyimides based on 2,6-bis(4- amino-2-trifluoromethylphenoxy)naphthalene",
    "year": 2005,
    "chemical_composition": {
      "repeat_unit_psmiles": null,
      "monomers": [
        {
          "name": "2,6-bis(4-aminophenoxy)naphthalene",
          "smiles": "Nc1ccc(Oc2ccc3cc(Oc4ccc(N)cc4)ccc3c2)cc1",
          "ratio_value": null,
          "ratio_unit": null
        },
        {
          "name": "2,2-bis(3,4-dicarboxyphenyl)hexafluoropropane dianhydride",
          "smiles": "O=C1OC(=O)c2cc(C(c3ccc(C(=O)OC1=O)cc3)(C(F)(F)F)C(F)(F)F)ccc2",
          "ratio_value": null,
          "ratio_unit": null
        }
      ],
      "additives": [],
      "is_homopolymer": false
    },
    "processing_history": "Synthesized via two-stage process: poly(amic acid) formation in DMAc at room temperature overnight, followed by thermal imidization. Solution casting on glass, dried at 80°C for 3h, then heated sequentially at 150°C (30 min), 200°C (30 min), 250°C (1 h), and 300°C (1 h). Dielectric constant measured by parallel-plate capacitor method using HP-4194A impedance/gain phase analyzer with vacuum-deposited gold electrodes at 25°C in dry chamber at 1 MHz.",
    "hierarchical_structure": "Amorphous (predominantly)",
    "properties": {
      "eps": {
        "value": [
          3.04
        ],
        "unit": null
      }
    },
    "analysis_with_hierarchical_structure": {
      "descriptive_text": "The sample is a predominantly amorphous fluorinated polyimide copolymer synthesized from 2,6-bis(4-aminophenoxy)naphthalene and 2,2-bis(3,4-dicarboxyphenyl)hexafluoropropane dianhydride monomers. It was prepared via a two-stage process involving poly(amic acid) formation in DMAc at room temperature, followed by solution casting on glass and sequential thermal imidization with curing steps up to 300°C to ensure complete solvent removal and cyclization. The dielectric constant was characterized at 1 MHz and 25°C in a dry chamber using a parallel-plate capacitor method with vacuum-deposited gold electrodes.",
      "reasoning_analysis": "Increasing Factors: The formation of imide linkages during thermal processing introduces highly polar carbonyl groups that contribute significant dipolar polarization. Additionally, the naphthalene core within the diamine monomer offers an extended conjugated pi-system, which increases electronic polarizability compared to simpler phenyl-based structures. Decreasing Factors: The presence of the hexafluoropropane moiety introduces carbon-fluorine bonds, which possess low electronic polarizability and typically increase the fractional free volume due to steric repulsion, thereby reducing the overall dielectric constant. Furthermore, the rigorous multi-step thermal curing up to 300°C effectively removes the polar DMAc solvent and absorbed moisture, eliminating extrinsic sources of high permittivity. Dominant Factor: The fluorination effect from the 6FDA dianhydride qualitatively dominates the dielectric behavior. While the imide backbone and naphthalene units introduce polarity, the low polarizability of fluorine atoms and the associated free volume expansion inherent to fluorinated polyimides drive the dielectric constant lower relative to conventional non-fluorinated aromatic polyimides."
    },
    "analysis_without_hierarchical_structure": {
      "descriptive_text": "The sample is a copolyimide synthesized from 2,6-bis(4-aminophenoxy)naphthalene and 2,2-bis(3,4-dicarboxyphenyl)hexafluoropropane dianhydride monomers. It was prepared via a two-stage process involving poly(amic acid) formation in DMAc at room temperature overnight, followed by solution casting on glass substrates. Thermal imidization was achieved through a sequential heating protocol, drying at 80°C for 3 hours and subsequently heating at 150°C, 200°C, 250°C, and 300°C for specified durations. The dielectric constant was characterized using a parallel-plate capacitor method with vacuum-deposited gold electrodes at 25°C in a dry chamber at 1 MHz.",
      "reasoning_analysis": "Increasing Factors: The formation of polar imide rings during thermal imidization and the presence of ether linkages within the diamine moiety contribute to electronic and orientational polarization, inherently driving the dielectric constant upward. Additionally, the rigid naphthalene units in the diamine structure promote relatively dense chain packing, which reduces fractional free volume and can increase the dielectric constant relative to more loosely packed structures. Decreasing Factors: The incorporation of the hexafluoroisopropylidene group from the dianhydride monomer is a significant factor driving the dielectric constant down due to the low polarizability of fluorine atoms and the bulky nature of the trifluoromethyl groups which increases fractional free volume. Furthermore, the high-temperature stepwise thermal imidization process ensures the complete removal of the polar poly(amic acid) precursor and residual DMAc solvent, preventing the presence of highly polar species that would otherwise elevate the dielectric constant. Dominant Factor: The dominant factor influencing the final dielectric constant is the chemical incorporation of the fluorinated dianhydride. While the polar imide groups and rigid naphthalene units provide a baseline polarization, the low polarizability of the C-F bonds and the increased free volume induced by the bulky 6F groups qualitatively override the polar contributions, resulting in a dielectric constant lower than that of non-fluorinated analogues."
    }
  },
  {
    "doi": null,
    "title": "Organosoluble, low-dielectric-constant fluorinated polyimides based on 2,6-bis(4- amino-2-trifluoromethylphenoxy)naphthalene",
    "year": 2005,
    "chemical_composition": {
      "repeat_unit_psmiles": null,
      "monomers": [
        {
          "name": "2,6-bis(4-aminophenoxy)naphthalene",
          "smiles": "Nc1ccc(Oc2ccc3cc(Oc4ccc(N)cc4)ccc3c2)cc1",
          "ratio_value": null,
          "ratio_unit": null
        },
        {
          "name": "2,2-bis(3,4-dicarboxyphenyl)hexafluoropropane dianhydride",
          "smiles": "O=C1OC(=O)c2cc(C(c3ccc(C(=O)OC1=O)cc3)(C(F)(F)F)C(F)(F)F)ccc2",
          "ratio_value": null,
          "ratio_unit": null
        }
      ],
      "additives": [],
      "is_homopolymer": false
    },
    "processing_history": "Synthesized via two-stage process: poly(amic acid) formation in DMAc at room temperature overnight, followed by thermal imidization. Solution casting on glass, dried at 80°C for 3h, then heated sequentially at 150°C (30 min), 200°C (30 min), 250°C (1 h), and 300°C (1 h). Dielectric constant measured by parallel-plate capacitor method using HP-4194A impedance/gain phase analyzer with vacuum-deposited gold electrodes at 25°C in dry chamber at 10 kHz.",
    "hierarchical_structure": "Amorphous (predominantly)",
    "properties": {
      "eps": {
        "value": [
          3.09
        ],
        "unit": null
      }
    },
    "analysis_with_hierarchical_structure": {
      "descriptive_text": "The sample consists of a predominantly amorphous fluorinated polyimide synthesized from 2,6-bis(4-aminophenoxy)naphthalene and 2,2-bis(3,4-dicarboxyphenyl)hexafluoropropane dianhydride. The material was prepared via a two-stage process involving poly(amic acid) formation in DMAc followed by solution casting and sequential thermal imidization up to 300°C to ensure complete cyclization. The dielectric constant was subsequently characterized using a parallel-plate capacitor method with vacuum-deposited gold electrodes at 10 kHz and 25°C in a dry chamber.",
      "reasoning_analysis": "Increasing Factors: The presence of polar imide rings and ether linkages within the polymer backbone introduces dipolar polarization mechanisms that inherently contribute to a higher dielectric constant. Additionally, the sequential thermal treatment up to 300°C promotes chain relaxation and solvent removal, which can increase film density and reduce free volume, thereby potentially elevating the dielectric constant through increased polarizable unit density. Decreasing Factors: The incorporation of the hexafluoropropane dianhydride introduces bulky trifluoromethyl groups that significantly increase the fractional free volume due to steric hindrance, reducing the overall material density and the number of polarizable groups per unit volume. Furthermore, the high electronegativity of the fluorine atoms lowers the electronic polarizability of the polymer matrix, and the predominantly amorphous structure avoids the dense packing associated with crystalline domains. Dominant Factor: The low electronic polarizability of the C-F bonds and the substantial free volume generated by the bulky hexafluoropropane moieties qualitatively dominate the dielectric behavior. These structural features are specifically designed to counteract the polar nature of the imide links, resulting in a net reduction of the dielectric constant relative to non-fluorinated polyimide analogs."
    },
    "analysis_without_hierarchical_structure": {
