Repository: hhtrick/HHT-code

# HHT training framework

This directory contains model training, embedding precomputation, inference, article-level baselines and the curated datasets. All commands below assume that the working directory is `train_code/`.

## 3. Datasets and fixed partitions

Each main dataset is a JSON array at `dataset/{property}/{property}.json`. Entries contain source metadata, `chemical_composition`, `processing_history`, `hierarchical_structure`, `properties`, and two generated-analysis objects. Targets are stored as `properties[property]["value"]`; source metadata and target values are not predictive input fields.

| Property | Train | Validation | Test | Total |
|---|---:|---:|---:|---:|

File: train_code/dataset/eps/eps.json (part 186 of 190)
[
      "descriptive_text": "The sample is a copolymer synthesized from 2,6-bis(4-aminophenoxy)naphthalene and 2,2-bis(3,4-dicarboxyphenyl)hexafluoropropane dianhydride monomers. It was prepared via a two-stage process involving poly(amic acid) formation in DMAc at room temperature overnight, followed by thermal imidization. The material was solution-cast onto glass, dried at 80°C for 3 hours, and subsequently subjected to sequential thermal treatments at 150°C, 200°C, 250°C, and 300°C to ensure complete imidization. The dielectric constant was measured using a parallel-plate capacitor method with vacuum-deposited gold electrodes at 25°C in a dry chamber at 10 kHz.",
      "reasoning_analysis": "Increasing Factors: The formation of polar imide rings during thermal imidization introduces strong dipole moments, while the aromatic naphthalene and phenyl structures contribute to electronic polarizability, both of which intrinsically drive the dielectric constant higher. Additionally, the high-temperature curing sequence up to 300°C promotes dense chain packing, potentially increasing the volumetric density of polarizable groups. Decreasing Factors: The incorporation of the hexafluoropropane dianhydride introduces bulky -C(CF3)2- groups and fluorine atoms, which possess low electronic polarizability and increase fractional free volume by disrupting chain packing, significantly lowering the dielectric constant. The rigid polymer backbone restricts segmental motion, limiting orientational polarization at the measurement frequency of 10 kHz, and the extensive thermal treatment effectively removes the polar DMAc solvent and moisture, preventing extrinsic elevation of the dielectric constant. Dominant Factor: The structural modification via fluorination is the dominant factor; while the imide groups are polar, the specific inclusion of the hexafluoropropane moiety is designed to lower polarizability and increase free volume, qualitatively driving the dielectric constant lower compared to non-fluorinated analogs, an effect that is preserved and maximized by the rigorous drying protocol eliminating polar residual solvents."
    }
  },
  {
    "doi": "10.1002/pc.27149",
    "title": "Enhanced dielectric, energy storage, and actuated performance of TPU/BaTiO3 dielectric elastomer composites by thermal treatment",
    "year": 2023,
    "chemical_composition": {
      "repeat_unit_psmiles": null,
      "monomers": [],
      "additives": [
        {
          "name": "Barium titanate",
          "type": "filler",
          "amount_value": 6,
          "amount_unit": "wt%"
        }
      ],
      "is_homopolymer": false
    },
    "processing_history": "TPU dissolved in DMF:THF (1:1) with stirring at 40 °C for 12 h. BT nanoparticles added and ultrasonically vibrated. Cast in tetrafluoroethylene mold and dried. Hot-pressed at 150 °C for 1 h at 0.3 MPa. Dielectric constant measured by BDS40 broadband dielectric impedance spectrometer at 1 kHz using copper electrodes.",
    "hierarchical_structure": "BT nanoparticles (300 nm) dispersed in TPU matrix. Ferroelectric tetragonal phase of BT retained. Agglomeration reduced.",
    "properties": {
      "eps": {
        "value": [
          7.3
        ],
        "unit": null
      }
    },
    "analysis_with_hierarchical_structure": {
      "descriptive_text": "The sample comprises a thermoplastic polyurethane (TPU) matrix composite incorporating 6 wt% Barium titanate filler. The material was processed by dissolving TPU in a 1:1 DMF:THF solvent mixture with stirring at 40 °C for 12 hours, followed by the addition of Barium titanate nanoparticles and ultrasonic vibration. The resulting mixture was cast in a tetrafluoroethylene mold, dried, and hot-pressed at 150 °C for 1 hour at 0.3 MPa. Hierarchical characterization indicates that 300 nm Barium titanate nanoparticles are dispersed within the TPU matrix with reduced agglomeration while retaining the ferroelectric tetragonal phase, and the dielectric properties were evaluated using a broadband dielectric impedance spectrometer at 1 kHz with copper electrodes.",
      "reasoning_analysis": "Increasing Factors: The inclusion of Barium titanate nanoparticles, which possess a substantially higher intrinsic dielectric constant than the polymer matrix, acts as the primary mechanism for enhancing permittivity. The retention of the ferroelectric tetragonal phase in the nanoparticles ensures high polarizability, while the ultrasonic vibration and hot-pressing history promote reduced agglomeration and improved interfacial contact, facilitating Maxwell-Wagner-Sillars interfacial polarization. Decreasing Factors: The relatively low filler loading of 6 wt% limits the volume fraction of the high-permittivity phase, restricting the composite's overall dielectric constant compared to higher loading formulations. The TPU matrix itself has a low dielectric constant, effectively diluting the filler contribution, and any potential micro-voids from solvent casting or incomplete drying could introduce low-permittivity regions. Dominant Factor: The intrinsic high permittivity of the ferroelectric Barium titanate phase qualitatively dominates the dielectric response, driving the eps higher than that of the neat polymer matrix despite the low loading fraction, as the ceramic filler's polarizability outweighs the diluting effect of the TPU and minor processing defects."
    },
    "analysis_without_hierarchical_structure": {
      "descriptive_text": "The sample comprises a Thermoplastic Polyurethane (TPU) matrix composite filled with 6 wt% Barium titanate. The material was prepared by dissolving TPU in a 1:1 DMF:THF solvent mixture with stirring at 40 °C for 12 hours, followed by the addition of Barium titanate nanoparticles and ultrasonic vibration to facilitate dispersion. The resulting mixture was cast into a tetrafluoroethylene mold, dried, and subsequently hot-pressed at 150 °C for 1 hour under 0.3 MPa pressure. Dielectric characterization was performed using a BDS40 broadband dielectric impedance spectrometer at 1 kHz with copper electrodes.",
      "reasoning_analysis": "Increasing Factors: The inclusion of Barium titanate, a ceramic material with an intrinsically high dielectric constant, serves as the primary driver for elevating the composite permittivity relative to the neat polymer matrix. The hot-pressing treatment at 150 °C enhances sample densification, reducing void content and air pockets which possess low permittivity, thereby maximizing the effective dielectric response. Additionally, interfacial polarization (Maxwell-Wagner-Sillars effect) arising from the accumulation of charge carriers at the polymer-filler interfaces at the measurement frequency of 1 kHz contributes to an increased apparent permittivity. Decreasing Factors: The relatively low filler loading of 6 wt% limits the magnitude of the permittivity enhancement compared to higher volume fractions where percolation or closer particle packing might occur. Furthermore, the incorporation of rigid nanoparticles may restrict the segmental mobility and dipole orientation of the polar urethane groups within the TPU matrix, potentially diminishing the matrix's intrinsic dielectric contribution. Any residual micro-voids remaining after solvent casting and drying, despite hot-pressing, would also act as low-permittivity defects. Dominant Factor: The intrinsic high permittivity of the Barium titanate filler qualitatively dominates the final dielectric behavior. Despite the low weight fraction and potential restrictions on matrix chain mobility, the massive contrast between the ceramic filler's dielectric constant and that of the polymer ensures a net increase in the composite eps compared to the unfilled TPU, particularly when supported by the densification achieved through thermal pressing."
    }
  },
  {
    "doi": "10.1002/pc.27149",
    "title": "Enhanced dielectric, energy storage, and actuated performance of TPU/BaTiO3 dielectric elastomer composites by thermal treatment",
    "year": 2023,
    "chemical_composition": {
      "repeat_unit_psmiles": null,
      "monomers": [],
      "additives": [
        {
          "name": "Barium titanate",
          "type": "filler",
          "amount_value": 6,
          "amount_unit": "wt%"
        }
      ],
      "is_homopolymer": false
    },
    "processing_history": "TPU dissolved in DMF:THF (1:1) with stirring at 40 °C for 12 h. BT nanoparticles added and ultrasonically vibrated. Cast in tetrafluoroethylene mold and dried. Hot-pressed at 140 °C for 1 h at 0.3 MPa. Dielectric constant measured by BDS40 broadband dielectric impedance spectrometer at 1 kHz using copper electrodes.",
    "hierarchical_structure": "BT nanoparticles (300 nm) dispersed in TPU matrix. Agglomeration reduced, dispersion improved after thermal treatment.",
    "properties": {
      "eps": {
        "value": [
          7.6
        ],
        "unit": null
      }
    },
    "analysis_with_hierarchical_structure": {
      "descriptive_text": "The sample comprises a thermoplastic polyurethane (TPU) matrix composite containing 6 wt% Barium titanate filler. Preparation involved dissolving TPU in a DMF:THF (1:1) solvent mixture with stirring at 40 °C for 12 hours, followed by the addition of Barium titanate nanoparticles and ultrasonic vibration to facilitate dispersion. The mixture was cast into a tetrafluoroethylene mold, dried, and subsequently hot-pressed at 140 °C for 1 hour under 0.3 MPa pressure. Hierarchical characterization indicates 300 nm Barium titanate nanoparticles dispersed within the TPU matrix, with agglomeration reduced and dispersion improved following the thermal treatment, and the dielectric properties were measured using a BDS40 broadband dielectric impedance spectrometer at 1 kHz with copper electrodes.",
      "reasoning_analysis": "Increasing Factors: The incorporation of Barium titanate, a ceramic material with an intrinsically high dielectric constant, serves as the primary driver for increasing the composite's permittivity relative to the neat TPU matrix. Additionally, the polar urethane linkages within the TPU backbone contribute to dipolar polarization, and the interfacial area between the BT nanoparticles and the polymer matrix facilitates Maxwell-Wagner-Sillars interfacial polarization, particularly at the measurement frequency of 1 kHz. The hot-pressing processing step likely densified the film, reducing air voids which would otherwise lower the effective permittivity. Decreasing Factors: The relatively low filler loading of 6 wt% limits the formation of conductive pathways or high-volume fraction effects that would drastically maximize permittivity. Furthermore, any residual solvent from the DMF:THF casting process not fully removed during drying could create micro-voids upon evaporation, introducing low-permittivity air pockets that decrease the overall eps. The intrinsic dielectric constant of the TPU matrix itself is significantly lower than that of the ceramic filler, acting as a diluting medium. Dominant Factor: The intrinsic high permittivity of the Barium titanate nanoparticles dominates the dielectric behavior. Despite the low weight fraction, the stark contrast between the ceramic filler and the polymer matrix, combined with the improved dispersion achieved through ultrasonication and thermal pressing which maximizes the effective interfacial area, ensures that the composite exhibits a higher permittivity than the pristine polymer, governed primarily by the effective medium contribution of the high-k filler."
    },
    "analysis_without_hierarchical_structure": {
      "descriptive_text": "The sample comprises a thermoplastic polyurethane (TPU) matrix composite incorporated with 6 wt% Barium titanate nanoparticles. Preparation involved dissolving the TPU in a 1:1 DMF:THF solvent mixture with stirring at 40 °C for 12 hours, followed by the addition of Barium titanate nanoparticles and ultrasonic vibration to facilitate dispersion. The resulting mixture was cast into a tetrafluoroethylene mold, dried, and subsequently hot-pressed at 140 °C for 1 hour under 0.3 MPa pressure. The dielectric constant was characterized using a BDS40 broadband dielectric impedance spectrometer at 1 kHz with copper electrodes.",
      "reasoning_analysis": "Increasing Factors: The incorporation of Barium titanate nanoparticles, which possess an intrinsically high dielectric constant compared to organic polymers, serves as the primary driver for enhancing permittivity. Additionally, the polar urethane linkages within the TPU matrix contribute to dipolar orientation polarization, while the hot-pressing step at 140 °C likely minimizes void content, preventing the dilution of permittivity by air pockets. The measurement frequency of 1 kHz also allows for significant interfacial (Maxwell-Wagner-Sillars) polarization to contribute to the overall response, driving the eps higher. Decreasing Factors: The relatively low filler loading of 6 wt% limits the formation of conductive pathways or maximum effective medium enhancement that might be observed at higher percolation thresholds. Furthermore, the organic TPU matrix inherently exhibits lower polarizability than the ceramic filler, establishing a lower baseline compared to pure ceramic systems, which acts to constrain the magnitude of the eps. Dominant Factor: The high intrinsic permittivity of the Barium titanate ceramic filler qualitatively dominates the dielectric behavior, elevating the composite's eps significantly above that of the neat TPU matrix despite the low weight fraction, due to the large contrast in dielectric properties between the filler and the polymer phase."
    }
  },
  {
    "doi": null,
    "title": "Organosoluble, low-dielectric-constant fluorinated polyimides based on 2,6-bis(4- amino-2-trifluoromethylphenoxy)naphthalene",
    "year": 2005,
    "chemical_composition": {
      "repeat_unit_psmiles": null,
      "monomers": [
        {
          "name": "4,4'-oxydianiline",
          "smiles": "Nc1ccc(Oc2ccc(N)cc2)cc1",
          "ratio_value": null,
          "ratio_unit": null
        },
        {
          "name": "Pyromellitic dianhydride",
          "smiles": "O=C1OC(=O)c2cc(C(=O)OC1=O)ccc2",
          "ratio_value": null,
          "ratio_unit": null
        }
      ],
      "additives": [],
      "is_homopolymer": false
    },
    "processing_history": "Reference standard polyimide prepared from PMDA and ODA. Dielectric constant measured by parallel-plate capacitor method using HP-4194A impedance/gain phase analyzer with vacuum-deposited gold electrodes at 25°C in dry chamber at 10 kHz.",
    "hierarchical_structure": "Not specified",
    "properties": {
      "eps": {
        "value": [
          3.61
        ],
        "unit": null
      }
    },
    "analysis_with_hierarchical_structure": {
      "descriptive_text": "The sample is a reference standard polyimide synthesized via the reaction of 4,4'-oxydianiline and Pyromellitic dianhydride monomers, devoid of any additional additives or fillers. The material serves as a baseline for dielectric characterization performed using a parallel-plate capacitor method. The measurement setup utilized an HP-4194A impedance/gain phase analyzer with vacuum-deposited gold electrodes, conducted at 25°C within a dry chamber at a frequency of 10 kHz to ensure environmental stability during data acquisition.",
      "reasoning_analysis": "Increasing Factors: The chemical composition features polar imide rings and ether linkages within the aromatic backbone, which possess permanent dipole moments that contribute to orientational and electronic polarization, inherently driving the eps upward. Additionally, the use of vacuum-deposited gold electrodes ensures intimate contact, minimizing interfacial air gaps that could otherwise lower the apparent capacitance and measured eps. Decreasing Factors: The rigid aromatic structure derived from PMDA and ODA restricts segmental chain mobility, limiting the ability of dipoles to align with the applied electric field and thereby suppressing the orientational polarization component. Furthermore, the processing history specifies measurement within a dry chamber, which eliminates moisture absorption; since water possesses a significantly high dielectric constant, excluding environmental humidity prevents a substantial increase in the measured eps. Dominant Factor: While the polar functional groups establish a baseline permittivity higher than non-polar polyolefins, the steric restriction imposed by the rigid aromatic backbone combined with the strict exclusion of moisture during the measurement process qualitatively dominates the final eps behavior, maintaining the dielectric constant at a level characteristic of high-performance aromatic polyimides rather than allowing it to rise due to environmental plasticization or enhanced dipole mobility."
    },
    "analysis_without_hierarchical_structure": {
      "descriptive_text": "The sample is a reference standard polyimide synthesized from the condensation polymerization of 4,4'-oxydianiline and pyromellitic dianhydride. The dielectric constant was evaluated using a parallel-plate capacitor method employing an HP-4194A impedance/gain phase analyzer equipped with vacuum-deposited gold electrodes. Measurements were conducted at 25°C within a dry chamber at a frequency of 10 kHz.",
      "reasoning_analysis": "Increasing Factors: The chemical composition features polar imide rings and ether linkages within the backbone, which possess significant permanent dipole moments that enhance orientational and atomic polarizability, thereby driving the dielectric constant upward. Additionally, the use of vacuum-deposited gold electrodes in the processing history ensures intimate contact between the electrode and the polymer surface, minimizing interfacial air gaps that would otherwise lower the apparent capacitance and dielectric constant. Decreasing Factors: The rigid aromatic structure derived from the pyromellitic dianhydride and 4,4'-oxydianiline monomers restricts segmental mobility, limiting the ability of dipoles to align fully with the electric field compared to more flexible aliphatic polymers. Furthermore, the measurement protocol specifies a dry chamber environment, which excludes moisture absorption; since water has a very high dielectric constant, preventing hygroscopic uptake avoids a significant artificial increase in the measured value. Dominant Factor: The intrinsic electronic and atomic polarizability provided by the conjugated aromatic imide structure establishes the fundamental baseline for the dielectric constant; however, the strict environmental control during measurement is the critical factor that ensures the reported value reflects the intrinsic material property rather than being dominated by extrinsic moisture absorption."
    }
  },
  {
    "doi": null,
    "title": "Organosoluble, low-dielectric-constant fluorinated polyimides based on 2,6-bis(4- amino-2-trifluoromethylphenoxy)naphthalene",
    "year": 2005,
    "chemical_composition": {
      "repeat_unit_psmiles": null,
      "monomers": [
        {
          "name": "2,6-bis(4-aminophenoxy)naphthalene",
          "smiles": "Nc1ccc(Oc2ccc3cc(Oc4ccc(N)cc4)ccc3c2)cc1",
          "ratio_value": null,
          "ratio_unit": null
        },
        {
          "name": "4,4'-oxydiphthalic dianhydride",
          "smiles": "O=C1OC(=O)c2ccc(Oc3ccc(C(=O)OC1=O)cc3)cc2",
          "ratio_value": null,
          "ratio_unit": null
        }
      ],
      "additives": [],
      "is_homopolymer": false
    },
    "processing_history": "Synthesized via two-stage process: poly(amic acid) formation in DMAc at room temperature overnight, followed by thermal imidization. Solution casting on glass, dried at 80°C for 3h, then heated sequentially at 150°C (30 min), 200°C (30 min), 250°C (1 h), and 300°C (1 h). Dielectric constant measured by parallel-plate capacitor method using HP-4194A impedance/gain phase analyzer with vacuum-deposited gold electrodes at 25°C in dry chamber at 1 MHz.",
    "hierarchical_structure": "Amorphous (predominantly)",
    "properties": {
      "eps": {
        "value": [
          3.82
        ],
        "unit": null
      }
    },
    "analysis_with_hierarchical_structure": {
      "descriptive_text": "The sample is a predominantly amorphous polyimide synthesized via the condensation of 2,6-bis(4-aminophenoxy)naphthalene and 4,4'-oxydiphthalic dianhydride. The material was prepared through a two-stage process involving poly(amic acid) formation in DMAc at room temperature, followed by solution casting on glass and thermal imidization via sequential heating steps up to 300°C. The dielectric constant was characterized using a parallel-plate capacitor method with vacuum-deposited gold electrodes using an HP-4194A impedance analyzer at 1 MHz in a dry chamber at 25°C.",
      "reasoning_analysis": "Increasing Factors: The presence of highly polar imide carbonyl groups and extensive aromatic conjugation within the polymer backbone significantly enhances electronic and atomic polarizability, intrinsically driving the dielectric constant higher. Additionally, the ether linkages in the diamine and dianhydride units introduce permanent dipoles that can contribute to orientational polarization, further increasing the eps. Decreasing Factors: The predominantly amorphous hierarchical structure implies a higher fractional free volume compared to crystalline analogs, which reduces the density of polarizable groups per unit volume and lowers the eps. Furthermore, the bulky naphthalene moiety introduces steric hindrance that inhibits tight chain packing, increasing free volume, while the rigorous thermal imidization process ensures the removal of polar residual solvents like DMAc and reaction byproducts, preventing extrinsic elevation of the dielectric constant. Dominant Factor: While the high free volume associated with the amorphous structure and bulky monomers acts to reduce the dielectric constant, the intrinsic electronic polarizability of the aromatic polyimide backbone containing polar imide rings is the dominant factor, establishing a baseline eps characteristic of high-performance polyimides, though moderated by the morphological free volume."
    },
    "analysis_without_hierarchical_structure": {
      "descriptive_text": "The sample is a polyimide derived from the polycondensation of 2,6-bis(4-aminophenoxy)naphthalene and 4,4'-oxydiphthalic dianhydride. It was synthesized via a two-stage process involving poly(amic acid) formation in DMAc at room temperature overnight, followed by solution casting on glass and thermal imidization. The thermal treatment included drying at 80°C for 3 hours and sequential heating at 150°C, 200°C, 250°C, and 300°C to ensure complete curing. The dielectric constant was measured using a parallel-plate capacitor method with vacuum-deposited gold electrodes at 1 MHz in a dry chamber at 25°C.",
      "reasoning_analysis": "Increasing Factors: The chemical composition features highly polar carbonyl groups within the imide rings and ether linkages along the backbone, which significantly enhance dipolar polarization. Additionally, the aromatic structures contribute to high electronic polarizability, and the thermal imidization processing ensures the complete formation of these polar imide structures from the precursor. Decreasing Factors: The bulky 2,6-bis(4-aminophenoxy)naphthalene moiety introduces steric hindrance that increases fractional free volume, thereby reducing the density of polarizable groups per unit volume. Furthermore, the sequential high-temperature curing effectively removes residual DMAc solvent and moisture, both of which possess high dielectric constants, and the measurement in a dry chamber prevents environmental water uptake. Dominant Factor: The intrinsic electronic and dipolar polarizability of the aromatic imide backbone serves as the dominant factor establishing the baseline dielectric constant. Although the bulky naphthalene structure and rigorous drying protocol act to suppress the permittivity by increasing free volume and eliminating extrinsic polar contaminants, the fundamental polarity of the imide linkage dictates the overall magnitude of the dielectric response."
    }
  },
  {
    "doi": "10.1002/pc.27149",
    "title": "Enhanced dielectric, energy storage, and actuated performance of TPU/BaTiO3 dielectric elastomer composites by thermal treatment",
    "year": 2023,
    "chemical_composition": {
      "repeat_unit_psmiles": null,
      "monomers": [],
      "additives": [
        {
          "name": "Barium titanate",
          "type": "filler",
          "amount_value": 6,
          "amount_unit": "wt%"
        }
      ],
      "is_homopolymer": false
    },
    "processing_history": "TPU dissolved in DMF:THF (1:1) with stirring at 40 °C for 12 h. BT nanoparticles added and ultrasonically vibrated. Cast in tetrafluoroethylene mold and dried. Hot-pressed at 25 °C for 1 h at 0.3 MPa. Dielectric constant measured by BDS40 broadband dielectric impedance spectrometer at 1 kHz using copper electrodes.",
    "hierarchical_structure": "BT nanoparticles (300 nm) dispersed in TPU matrix. Some agglomeration observed.",
    "properties": {
      "eps": {
        "value": [
          3.5
        ],
        "unit": null
      }
    },
    "analysis_with_hierarchical_structure": {
      "descriptive_text": "The sample comprises a thermoplastic polyurethane (TPU) matrix composite incorporating 6 wt% Barium titanate filler. Preparation involved dissolving the TPU in a 1:1 DMF:THF solvent mixture with stirring at 40 °C for 12 hours, followed by the addition of BT nanoparticles and ultrasonic vibration to facilitate dispersion. The mixture was cast into a tetrafluoroethylene mold, dried, and subsequently hot-pressed at 25 °C under 0.3 MPa for 1 hour. Hierarchical analysis indicates 300 nm BT nanoparticles dispersed within the TPU matrix, with some observed agglomeration. Dielectric characterization was performed using a broadband dielectric impedance spectrometer at 1 kHz with copper electrodes.",
      "reasoning_analysis": "Increasing Factors: The inclusion of Barium titanate, a ceramic material with an intrinsically high dielectric constant, fundamentally elevates the composite permittivity relative to the neat TPU matrix. The nanoscale dimensions of the filler particles generate extensive interfacial areas that promote Maxwell-Wagner-Sillars interfacial polarization, particularly significant at the measurement frequency of 1 kHz. Additionally, the polar urethane linkages within the TPU backbone contribute dipolar orientation polarization to the overall dielectric response. Decreasing Factors: The observed agglomeration of BT nanoparticles reduces the effective interfacial surface area available for polarization and may trap micro-voids or air pockets within the clusters, which possess a low dielectric constant that dilutes the overall permittivity. The relatively low filler loading of 6 wt% limits the volumetric contribution of the high-k phase compared to higher concentration composites. Furthermore, solvent casting processes can sometimes introduce residual porosity upon drying, which would lower the effective dielectric constant. Dominant Factor: The intrinsic high permittivity of the Barium titanate filler combined with the interfacial polarization mechanisms qualitatively dominates the dielectric behavior, driving a net increase in eps compared to the unfilled polymer, although the magnitude of this enhancement is mitigated by the particle agglomeration and low loading fraction."
    },
    "analysis_without_hierarchical_structure": {
      "descriptive_text": "The composite sample consists of a Thermoplastic Polyurethane (TPU) matrix incorporated with 6 wt% Barium titanate filler. The material was prepared by dissolving the TPU in a 1:1 mixture of DMF and THF with stirring at 40 °C for 12 hours, followed by the addition of Barium titanate nanoparticles and ultrasonic vibration to facilitate dispersion. The mixture was cast into a tetrafluoroethylene mold, dried, and subsequently hot-pressed at 25 °C for 1 hour under 0.3 MPa pressure. The dielectric constant (eps) was measured using a BDS40 broadband dielectric impedance spectrometer at 1 kHz with copper electrodes.",
      "reasoning_analysis": "Increasing Factors: The incorporation of Barium titanate, a ceramic material with intrinsically high dielectric constant, into the polymer matrix introduces high polarizability that drives the eps upward. Additionally, the polar urethane linkages within the TPU matrix contribute to dipole orientation polarization, and the use of ultrasonic vibration during processing enhances filler dispersion, maximizing the interfacial area for Maxwell-Wagner-Sillars polarization which is active at the measurement frequency of 1 kHz. Decreasing Factors: The relatively low filler loading of 6 wt% limits the volume fraction of the high-permittivity phase, constraining the magnitude of the eps enhancement. Furthermore, the hot-pressing step performed at 25 °C is mild for a thermoplastic polyurethane and may fail to fully consolidate the film or eliminate micro-voids entrapped during solvent casting and drying; these voids possess a low dielectric constant and effectively reduce the overall composite eps. Dominant Factor: The intrinsic high permittivity of the Barium titanate filler qualitatively dominates the final eps behavior by establishing a significantly higher baseline than the neat TPU matrix; however, the ultimate magnitude is critically modulated by the processing history, where the improved dispersion from ultrasonication competes with the potential density losses from low-temperature hot-pressing."
    }
  },
  {
    "doi": null,
    "title": "Organosoluble, low-dielectric-constant fluorinated polyimides based on 2,6-bis(4- amino-2-trifluoromethylphenoxy)naphthalene",
    "year": 2005,
    "chemical_composition": {
      "repeat_unit_psmiles": null,
      "monomers": [
        {
          "name": "4,4'-oxydianiline",
          "smiles": "Nc1ccc(Oc2ccc(N)cc2)cc1",
          "ratio_value": null,
          "ratio_unit": null
        },
        {
          "name": "Pyromellitic dianhydride",
          "smiles": "O=C1OC(=O)c2cc(C(=O)OC1=O)ccc2",
          "ratio_value": null,
          "ratio_unit": null
        }
      ],
      "additives": [],
      "is_homopolymer": false
    },
    "processing_history": "Reference standard polyimide prepared from PMDA and ODA. Dielectric constant measured by parallel-plate capacitor method using HP-4194A impedance/gain phase analyzer with vacuum-deposited gold electrodes at 25°C in dry chamber at 1 MHz.",
    "hierarchical_structure": "Not specified",
    "properties": {
      "eps": {
        "value": [
          3.59
        ],
        "unit": null
      }
    },
    "analysis_with_hierarchical_structure": {
      "descriptive_text": "The sample is a reference standard polyimide synthesized from the monomers 4,4'-oxydianiline and Pyromellitic dianhydride without additional additives. The dielectric constant was characterized using a parallel-plate capacitor method with vacuum-deposited gold electrodes, utilizing an HP-4194A impedance/gain phase analyzer at 25°C in a dry chamber at a frequency of 1 MHz.",
      "reasoning_analysis": "Increasing Factors: The chemical structure incorporates highly polar carbonyl groups within the imide rings and an ether linkage in the 4,4'-oxydianiline segment, both of which enhance electronic and orientational polarizability, thereby driving the dielectric constant upward. Additionally, the aromatic rings in both monomers contribute to high electronic polarizability due to their delocalized pi-electron systems. Decreasing Factors: The rigid backbone inherent to the polyimide structure often leads to inefficient chain packing and increased free volume, which reduces the density of polarizable groups per unit volume and lowers the dielectric constant. Furthermore, the processing history specifies measurement in a dry chamber, which eliminates moisture absorption; since water has a very high dielectric constant, excluding it prevents an artificial increase in the measured eps. Dominant Factor: The intrinsic polarity of the imide functional groups and the aromatic backbone qualitatively dominates the dielectric behavior. While the rigid structure introduces free volume that mitigates the value, the strong dipole moments associated with the carbonyl and ether functionalities establish the baseline dielectric constant typical of standard aromatic polyimides."
    },
    "analysis_without_hierarchical_structure": {
      "descriptive_text": "The sample is a reference standard polyimide synthesized from the condensation of 4,4'-oxydianiline and pyromellitic dianhydride monomers. The dielectric constant was characterized using a parallel-plate capacitor method employing an HP-4194A impedance/gain phase analyzer. Measurements were conducted at 25°C in a dry chamber at a frequency of 1 MHz, utilizing vacuum-deposited gold electrodes to ensure precise interfacial contact.",
      "reasoning_analysis": "Increasing Factors: The chemical composition features aromatic rings and polar imide carbonyl groups, which enhance electronic and atomic polarizability, thereby driving the dielectric constant upward. The ether linkage in the diamine segment also contributes to dipolar polarization. Decreasing Factors: The processing history specifies measurement in a dry chamber, which prevents moisture absorption that would otherwise significantly elevate the dielectric constant. Additionally, the rigid backbone structure may restrict dipole orientation at the measurement frequency of 1 MHz, limiting orientational polarization contributions. Dominant Factor: The intrinsic electronic and atomic polarizability inherent to the conjugated aromatic imide backbone qualitatively dominates the dielectric behavior, as the controlled dry processing conditions effectively isolate these inherent material properties from extrinsic environmental influences like humidity."
    }
  },
  {
    "doi": "10.1002/pc.27149",
    "title": "Enhanced dielectric, energy storage, and actuated performance of TPU/BaTiO3 dielectric elastomer composites by thermal treatment",
    "year": 2023,
    "chemical_composition": {
      "repeat_unit_psmiles": null,
      "monomers": [],
      "additives": [
        {
          "name": "Barium titanate",
          "type": "filler",
          "amount_value": 6,
          "amount_unit": "wt%"
        }
      ],
      "is_homopolymer": false
    },
    "processing_history": "TPU dissolved in DMF:THF (1:1) with stirring at 40 °C for 12 h. BT nanoparticles added and ultrasonically vibrated. Cast in tetrafluoroethylene mold and dried. Hot-pressed at 160 °C for 1 h at 0.3 MPa. Dielectric constant measured by BDS40 broadband dielectric impedance spectrometer at 1 kHz using copper electrodes.",
    "hierarchical_structure": "BT nanoparticles (300 nm) dispersed in TPU matrix. Agglomeration reduced.",
    "properties": {
      "eps": {
        "value": [
          7
        ],
        "unit": null
      }
    },
    "analysis_with_hierarchical_structure": {
      "descriptive_text": "The sample comprises a thermoplastic polyurethane (TPU) matrix composite incorporating 6 wt% Barium titanate filler. Preparation involved dissolving the TPU in a 1:1 DMF:THF solvent mixture with stirring at 40 °C for 12 hours, followed by the addition of Barium titanate nanoparticles and ultrasonic vibration to ensure dispersion. The mixture was cast into a tetrafluoroethylene mold, dried, and subsequently hot-pressed at 160 °C for 1 hour under 0.3 MPa pressure. The resulting hierarchical structure features 300 nm Barium titanate nanoparticles dispersed within the TPU matrix with reduced agglomeration, and the dielectric constant was characterized using a broadband dielectric impedance spectrometer at 1 kHz with copper electrodes.",
      "reasoning_analysis": "Increasing Factors: The incorporation of Barium titanate, a ceramic material with a significantly higher intrinsic dielectric constant than the polymer matrix, serves as the primary driver for increasing the composite permittivity. The ultrasonic vibration during processing promotes homogeneous dispersion of the 300 nm nanoparticles, maximizing the interfacial area available for Maxwell-Wagner-Sillars interfacial polarization, which contributes positively to the dielectric constant at the measurement frequency of 1 kHz. Furthermore, the hot-pressing step at 160 °C likely minimizes void content within the bulk, preventing the dilution of permittivity by air pockets. Decreasing Factors: The thermoplastic polyurethane matrix itself possesses a moderate dielectric constant relative to the ceramic filler, acting as a diluent to the overall high-k performance. While agglomeration is reduced, any remaining nanoparticle clustering could limit the effective surface area for interfacial polarization compared to a perfectly exfoliated state. Additionally, if the drying process following solvent casting left trace residual solvents that subsequently evaporated, micro-voids could form, slightly depressing the effective permittivity. Dominant Factor: The intrinsic high permittivity of the Barium titanate filler qualitatively dominates the dielectric behavior. Despite the diluting effect of the TPU matrix, the addition of 6 wt% high-k ceramic particles establishes a composite permittivity significantly higher than that of the neat polymer, with the quality of dispersion achieved through ultrasonication ensuring efficient utilization of the filler's dielectric potential."
    },
    "analysis_without_hierarchical_structure": {
      "descriptive_text": "The sample comprises a thermoplastic polyurethane matrix composite containing 6 wt% Barium titanate filler. The material was prepared by dissolving the polymer in a DMF:THF (1:1) solvent system with stirring at 40 °C for 12 hours, followed by the addition of Barium titanate nanoparticles and ultrasonic vibration. The resulting mixture was cast in a tetrafluoroethylene mold, dried, and subsequently hot-pressed at 160 °C for 1 hour at 0.3 MPa. Dielectric characterization was performed using a BDS40 broadband dielectric impedance spectrometer at 1 kHz with copper electrodes.",
