Repository: hhtrick/HHT-code

# HHT training framework

This directory contains model training, embedding precomputation, inference, article-level baselines and the curated datasets. All commands below assume that the working directory is `train_code/`.

## 3. Datasets and fixed partitions

Each main dataset is a JSON array at `dataset/{property}/{property}.json`. Entries contain source metadata, `chemical_composition`, `processing_history`, `hierarchical_structure`, `properties`, and two generated-analysis objects. Targets are stored as `properties[property]["value"]`; source metadata and target values are not predictive input fields.

| Property | Train | Validation | Test | Total |
|---|---:|---:|---:|---:|

File: train_code/dataset/eps/eps.json (part 187 of 190)
[
      "reasoning_analysis": "Increasing Factors: The incorporation of Barium titanate nanoparticles, which possess an intrinsically high dielectric constant compared to the polymer matrix, serves as the primary driver for enhancing permittivity. Additionally, the polar urethane linkages within the TPU backbone contribute to dipole orientation polarization. The processing history involving ultrasonic vibration promotes homogeneous filler dispersion, maximizing the interfacial area for Maxwell-Wagner-Sillars polarization, while the hot-pressing step at 160 °C likely reduces micro-void content and improves interfacial contact, both of which prevent the lowering of the effective dielectric constant. Decreasing Factors: The continuous polymer phase inherently possesses a lower dielectric constant than the ceramic filler, resulting in a dilution effect that limits the composite's overall permittivity relative to the pure filler. Furthermore, if the drying process prior to hot-pressing was insufficient, the evaporation of residual DMF or THF solvents during the thermal treatment could introduce micro-voids, which have a dielectric constant near unity and would detract from the overall performance. Dominant Factor: The presence of the high-permittivity Barium titanate filler qualitatively dominates the dielectric behavior. While the polymer matrix and processing-induced densification modulate the magnitude, the substantial contrast in permittivity between the ceramic additive and the organic matrix ensures that the filler loading dictates the upward shift in the composite's dielectric constant relative to the neat polymer."
    }
  },
  {
    "doi": "10.1002/app.28515",
    "title": "Screen Printable Epoxy/BaTiO3 Embedded Capacitor Pastes with High Dielectric Constant for Organic Substrate Applications",
    "year": 2008,
    "chemical_composition": {
      "repeat_unit_psmiles": null,
      "monomers": [
        {
          "name": "Bisphenol-A type epoxy",
          "smiles": null,
          "ratio_value": null,
          "ratio_unit": null
        },
        {
          "name": "Vinyl-type thermoplastic polymer",
          "smiles": null,
          "ratio_value": null,
          "ratio_unit": null
        }
      ],
      "additives": [
        {
          "name": "BaTiO3",
          "type": "filler",
          "amount_value": 70,
          "amount_unit": "vol%"
        },
        {
          "name": "Dicyandiamide",
          "type": "curing agent",
          "amount_value": null,
          "amount_unit": null
        },
        {
          "name": "Solvents",
          "type": "solvent",
          "amount_value": null,
          "amount_unit": null
        },
        {
          "name": "Dispersant",
          "type": "additive",
          "amount_value": null,
          "amount_unit": null
        },
        {
          "name": "Coupling agent",
          "type": "additive",
          "amount_value": null,
          "amount_unit": null
        }
      ],
      "is_homopolymer": false
    },
    "processing_history": "Mixed in rotational mixer and three-roll mill. Screen-printed on PCBs, dried at 80 °C for 30 min, cured at 180 °C for 60 min under 50 psi. Dielectric constant measured at 100 kHz using HP 4284A LCR meter.",
    "hierarchical_structure": "BTO powder (0.9 μm) dispersed in matrix. Numerous pores observed inside the layer.",
    "properties": {
      "eps": {
        "value": [
          60
        ],
        "unit": null
      }
    },
    "analysis_with_hierarchical_structure": {
      "descriptive_text": "The material system consists of a composite matrix formed from a Bisphenol-A type epoxy and a vinyl-type thermoplastic polymer, cured using dicyandiamide. This organic matrix is heavily loaded with 70 vol% Barium Titanate (BaTiO3) filler powder having a particle size of 0.9 μm, alongside various processing aids including solvents, dispersants, and coupling agents. The composite paste was prepared via rotational mixing and three-roll milling, then screen-printed onto printed circuit boards. Following deposition, the films underwent a thermal treatment sequence involving drying at 80 °C for 30 minutes and subsequent curing at 180 °C for 60 minutes under 50 psi pressure. Structural characterization reveals the BaTiO3 powder dispersed within the polymer matrix, though numerous pores were observed within the final layer. The dielectric constant was subsequently measured at 100 kHz using an HP 4284A LCR meter.",
      "reasoning_analysis": "Increasing Factors: The primary driver for increasing the dielectric constant (eps) is the extremely high volume fraction (70 vol%) of Barium Titanate (BaTiO3) filler, which possesses an intrinsic dielectric constant orders of magnitude higher than the organic polymer matrix. Additionally, the use of a coupling agent aims to improve interfacial adhesion, potentially maximizing the effective polarizability of the filler-matrix interface, while the curing process establishes a crosslinked network that stabilizes the dipole orientation within the epoxy/vinyl matrix. Decreasing Factors: The presence of numerous pores observed in the hierarchical structure acts as a significant decreasing factor, as air voids (eps ≈ 1) reduce the overall volumetric polarizability and effective dielectric constant of the composite layer. Furthermore, the inherent low dielectric constant of the Bisphenol-A epoxy and vinyl thermoplastic matrix dilutes the contribution of the ceramic filler, and any incomplete removal of solvents or imperfect dispersion from the three-roll milling process could introduce interfacial defects that hinder polarization. Dominant Factor: The dominant factor governing the final eps is the high loading of the high-k BaTiO3 ceramic filler. Despite the detrimental effect of the observed porosity and the low-k polymer matrix, the sheer volume fraction (70 vol%) of the ceramic phase typically overwhelms the matrix contribution in composite dielectrics, leading to a net substantial increase in eps relative to the neat polymer, though the porosity prevents the realization of the theoretical maximum based on filler content alone."
    },
    "analysis_without_hierarchical_structure": {
      "descriptive_text": "The composite material comprises a Bisphenol-A type epoxy matrix blended with a vinyl-type thermoplastic polymer, heavily loaded with 70 vol% Barium Titanate (BaTiO3) filler. The formulation incorporates dicyandiamide as a curing agent, alongside solvents, dispersants, and coupling agents to optimize processing and interfacial properties. Preparation involved homogenization using a rotational mixer and three-roll mill, followed by screen-printing onto printed circuit boards. The printed layers were dried at 80 °C for 30 minutes and subsequently cured at 180 °C for 60 minutes under a pressure of 50 psi, with the dielectric constant characterized at 100 kHz using an HP 4284A LCR meter.",
      "reasoning_analysis": "Increasing Factors: The inclusion of 70 vol% Barium Titanate (BaTiO3) serves as the primary driver for increasing the eps, as this ferroelectric ceramic possesses an intrinsic dielectric constant orders of magnitude higher than the organic polymer matrix. The use of coupling agents and high-shear three-roll milling enhances filler dispersion and interfacial adhesion, maximizing the effective volume contribution of the high-k phase. Furthermore, the application of 50 psi pressure during the curing cycle compacts the material, minimizing void content and preventing the formation of low-permittivity air pockets that would otherwise dilute the dielectric response. Decreasing Factors: The continuous phase consists of Bisphenol-A epoxy and vinyl thermoplastic, which inherently exhibit low dielectric constants relative to the ceramic filler, thereby limiting the upper bound of the composite eps based on effective medium theories. Additionally, if the initial drying step at 80 °C was insufficient to fully evaporate the solvents before the 180 °C cure, residual volatiles could generate micro-voids upon expansion, inadvertently introducing low-k regions that reduce the overall permittivity. Dominant Factor: The extremely high loading fraction of the BaTiO3 filler qualitatively dominates the dielectric behavior of the system. While the polymer matrix properties and processing-induced void content modulate the final value, the sheer volume fraction of the high-permittivity ceramic dictates that the eps will be substantially elevated compared to the neat resin, governed primarily by the percolation or effective medium contribution of the filler phase."
    }
  },
  {
    "doi": "10.1016/j.eurpolymj.2023.112378",
    "title": "Low dielectric constant and high thermal stability of liquid crystal epoxy polymers based on functionalized poly(phenylene oxide)",
    "year": 2023,
    "chemical_composition": {
      "repeat_unit_psmiles": null,
      "monomers": [
        {
          "name": "3,3′,5,5′-tetramethyl-4,4′-biphenyl glycidyl ether",
          "smiles": "Cc1cc(cc(c1C)Oc2cc(c(cc2C)C)OCC3CO3)OCC4CO4",
          "ratio_value": 1,
          "ratio_unit": "molar ratio"
        },
        {
          "name": "TMPA",
          "smiles": null,
          "ratio_value": 1,
          "ratio_unit": "molar ratio"
        }
      ],
      "additives": [
        {
          "name": "4-(Dimethylamino) pyridine",
          "type": "catalyst",
          "amount_value": 0.5,
          "amount_unit": "wt%"
        }
      ],
      "is_homopolymer": false
    },
    "processing_history": "Dissolved in DMAC (40 wt% solid), dried at 80 °C for 12 h. Cured at 110 °C, 130 °C, 160 °C, and 190 °C for 2 h each. Dielectric constant measured by Agilent 4294A at 1 GHz, 25 °C.",
    "hierarchical_structure": "Semi-crystalline, d-spacing 6.25 Å, loose chain-chain packing density, enlarged free volume.",
    "properties": {
      "eps": {
        "value": [
          2.94
        ],
        "unit": null
      }
    },
    "analysis_with_hierarchical_structure": {
      "descriptive_text": "The material is a semi-crystalline polymer network synthesized from equimolar amounts of 3,3′,5,5′-tetramethyl-4,4′-biphenyl glycidyl ether and TMPA, utilizing 0.5 wt% 4-(Dimethylamino) pyridine as a catalyst. The sample was prepared by dissolving the precursors in DMAC to form a 40 wt% solid solution, followed by drying at 80 °C for 12 hours and a multi-step thermal curing process at 110, 130, 160, and 190 °C for 2 hours each. Structural characterization reveals a d-spacing of 6.25 Å indicative of loose chain-chain packing density and enlarged free volume, with dielectric properties measured at 1 GHz and 25 °C using an Agilent 4294A impedance analyzer.",
      "reasoning_analysis": "Increasing Factors: The intrinsic polarizability of the biphenyl backbone and the presence of polar ether linkages and potential hydroxyl groups formed during the curing reaction contribute to dipole orientation polarization, which drives the dielectric constant upward. Additionally, the use of polar DMAC solvent and the polar DMAP catalyst introduces species that, if not completely removed or reacted, could remain as polar impurities increasing the overall permittivity. Decreasing Factors: The hierarchical structure explicitly describes loose chain-chain packing density and enlarged free volume, which introduces low-permittivity voids into the matrix and significantly reduces the overall dielectric constant. The incorporation of methyl groups on the biphenyl ring enhances hydrophobicity and free volume while reducing polarizability per unit volume. Furthermore, the high-temperature stepwise curing history likely minimizes residual polar solvent content and increases crosslink density, restricting dipole mobility at high frequencies. Dominant Factor: The structural feature of enlarged free volume and loose packing is the dominant factor governing the dielectric behavior. In dielectric materials, the introduction of free volume is the primary mechanism for lowering the dielectric constant below that of the dense polymer matrix, qualitatively outweighing the increasing effects of the polar backbone groups."
    },
    "analysis_without_hierarchical_structure": {
      "descriptive_text": "The sample comprises a thermoset network synthesized from a 1:1 molar ratio of 3,3′,5,5′-tetramethyl-4,4′-biphenyl glycidyl ether and TMPA, utilizing 0.5 wt% 4-(Dimethylamino) pyridine as a catalyst. The material was prepared by dissolving the constituents in DMAC to achieve a 40 wt% solid content, followed by drying at 80 °C for 12 hours. Subsequent thermal curing was performed via a stepwise protocol at 110 °C, 130 °C, 160 °C, and 190 °C for 2 hours at each temperature to ensure complete crosslinking. The dielectric constant was ultimately characterized using an Agilent 4294A impedance analyzer at 1 GHz and 25 °C.",
      "reasoning_analysis": "Increasing Factors: The presence of polar ether linkages within the epoxy backbone and hydroxyl groups generated during the crosslinking reaction contributes to dipole polarization, inherently driving the eps higher. Additionally, the use of DMAC, a highly polar aprotic solvent, poses a risk where incomplete removal during the 80 °C drying step could leave residual solvent molecules that act as polar impurities, further increasing the dielectric constant. Decreasing Factors: The 3,3′,5,5′-tetramethyl substitution on the biphenyl core introduces bulky non-polar methyl groups that significantly increase fractional free volume and reduce the density of polarizable groups per unit volume, strongly driving the eps down. Furthermore, the rigorous stepwise curing up to 190 °C promotes high crosslinking density which restricts dipole orientation mobility at 1 GHz and aids in volatilizing residual polar solvent. Dominant Factor: The intrinsic molecular architecture featuring the tetramethyl-biphenyl core is the dominant factor. This structural motif is specifically designed to maximize free volume and minimize polarity, inherently driving the eps lower, which typically outweighs the potential increase from residual processing agents provided the high-temperature cure is effective."
    }
  },
  {
    "doi": "10.1002/app.28515",
    "title": "Screen Printable Epoxy/BaTiO3 Embedded Capacitor Pastes with High Dielectric Constant for Organic Substrate Applications",
    "year": 2008,
    "chemical_composition": {
      "repeat_unit_psmiles": null,
      "monomers": [
        {
          "name": "Bisphenol-A type epoxy",
          "smiles": null,
          "ratio_value": null,
          "ratio_unit": null
        },
        {
          "name": "Vinyl-type thermoplastic polymer",
          "smiles": null,
          "ratio_value": null,
          "ratio_unit": null
        }
      ],
      "additives": [
        {
          "name": "Dicyandiamide",
          "type": "curing agent",
          "amount_value": null,
          "amount_unit": null
        },
        {
          "name": "Solvents",
          "type": "solvent",
          "amount_value": null,
          "amount_unit": null
        },
        {
          "name": "Dispersant",
          "type": "additive",
          "amount_value": null,
          "amount_unit": null
        },
        {
          "name": "Coupling agent",
          "type": "additive",
          "amount_value": null,
          "amount_unit": null
        }
      ],
      "is_homopolymer": false
    },
    "processing_history": "Mixed in rotational mixer and three-roll mill. Screen-printed on PCBs, dried at 80 °C for 30 min, cured at 180 °C for 60 min under 50 psi. Dielectric constant measured at 100 kHz using HP 4284A LCR meter.",
    "hierarchical_structure": "Amorphous epoxy matrix. No BTO filler.",
    "properties": {
      "eps": {
        "value": [
          4.01
        ],
        "unit": null
      }
    },
    "analysis_with_hierarchical_structure": {
      "descriptive_text": "The material system consists of a blend comprising Bisphenol-A type epoxy and a vinyl-type thermoplastic polymer, formulated with dicyandiamide curing agent, solvents, dispersants, and coupling agents. Processing involved mechanical homogenization using a rotational mixer and three-roll mill, followed by screen-printing onto printed circuit boards. The samples were dried at 80 °C for 30 minutes and subsequently cured at 180 °C for 60 minutes under 50 psi pressure to yield an amorphous epoxy matrix without Barium Titanate filler. Dielectric properties were characterized at 100 kHz using an HP 4284A LCR meter.",
      "reasoning_analysis": "Increasing Factors: The presence of polar functional groups within the Bisphenol-A epoxy backbone and the nitrogen-containing dicyandiamide curing agent creates significant dipole moments that enhance orientational polarization. Furthermore, the application of 50 psi pressure during the curing cycle minimizes void formation and increases the bulk density of the amorphous matrix, which logically elevates the dielectric constant relative to porous counterparts. Decreasing Factors: The incorporation of the vinyl-type thermoplastic polymer likely introduces less polar hydrocarbon segments that dilute the overall dipole density of the network. The explicit absence of high-permittivity Barium Titanate filler prevents the substantial permittivity enhancement typically observed in ceramic-filled composites. Additionally, the high-temperature cure may restrict segmental mobility of polar groups, limiting their contribution to polarization at 100 kHz. Dominant Factor: The intrinsic high polarity of the cured Bisphenol-A epoxy network serves as the primary driver for the dielectric constant; however, the lack of high-k ceramic fillers and the dilution effect from the thermoplastic modifier qualitatively constrain the permittivity to levels typical of unfilled organic matrices rather than high-k composites."
    },
    "analysis_without_hierarchical_structure": {
      "descriptive_text": "The material system consists of a Bisphenol-A type epoxy resin blended with a vinyl-type thermoplastic polymer. To facilitate processing and performance, the formulation includes dicyandiamide as a curing agent, along with solvents, a dispersant, and a coupling agent. The components were homogenized using a rotational mixer and further refined via a three-roll mill. The resulting mixture was screen-printed onto printed circuit boards, followed by a drying step at 80 °C for 30 minutes to remove volatiles. Subsequently, the samples were cured at 180 °C for 60 minutes under a pressure of 50 psi to ensure crosslinking and consolidation. The dielectric constant was ultimately characterized at 100 kHz using an HP 4284A LCR meter.",
      "reasoning_analysis": "Increasing Factors: The chemical composition features a Bisphenol-A epoxy matrix which contains polar ether linkages and generates hydroxyl groups during curing, contributing significant dipolar polarization that drives the dielectric constant upward. Additionally, the processing history specifies curing under 50 psi pressure, which promotes densification and minimizes the formation of microvoids; since air has a significantly lower permittivity than the polymer matrix, eliminating voids increases the effective dielectric constant of the bulk material. Decreasing Factors: The incorporation of the vinyl-type thermoplastic polymer likely acts as a diluent to the highly polar epoxy network, potentially reducing the overall density of polarizable groups per unit volume. Furthermore, the thermal curing process induces extensive crosslinking via the dicyandiamide agent, which restricts segmental chain mobility and limits the ability of dipoles to orient themselves in response to the applied electric field, thereby reducing the orientational contribution to the dielectric constant. Dominant Factor: The intrinsic high polarity of the cured Bisphenol-A epoxy network combined with the void-elimination effect of the pressure-assisted curing process qualitatively dominates the dielectric behavior, establishing a baseline permittivity that is primarily determined by the dense, polar epoxy matrix rather than the diluting effect of the thermoplastic modifier."
    }
  },
  {
    "doi": "10.1002/app.28515",
    "title": "Screen Printable Epoxy/BaTiO3 Embedded Capacitor Pastes with High Dielectric Constant for Organic Substrate Applications",
    "year": 2008,
    "chemical_composition": {
      "repeat_unit_psmiles": null,
      "monomers": [
        {
          "name": "Bisphenol-A type epoxy",
          "smiles": null,
          "ratio_value": null,
          "ratio_unit": null
        },
        {
          "name": "Cyanoresin",
          "smiles": null,
          "ratio_value": null,
          "ratio_unit": null
        }
      ],
      "additives": [
        {
          "name": "BaTiO3",
          "type": "filler",
          "amount_value": 50,
          "amount_unit": "vol%"
        },
        {
          "name": "Dicyandiamide",
          "type": "curing agent",
          "amount_value": null,
          "amount_unit": null
        },
        {
          "name": "Solvents",
          "type": "solvent",
          "amount_value": null,
          "amount_unit": null
        },
        {
          "name": "Dispersant",
          "type": "additive",
          "amount_value": null,
          "amount_unit": null
        },
        {
          "name": "Coupling agent",
          "type": "additive",
          "amount_value": null,
          "amount_unit": null
        }
      ],
      "is_homopolymer": false
    },
    "processing_history": "Mixed in rotational mixer and three-roll mill. Screen-printed on PCBs, dried at 80 °C for 30 min, cured at 180 °C for 60 min under 50 psi. Dielectric constant measured at 100 kHz using HP 4284A LCR meter.",
    "hierarchical_structure": "BTO powder (0.9 μm) dispersed in matrix.",
    "properties": {
      "eps": {
        "value": [
          60
        ],
        "unit": null
      }
    },
    "analysis_with_hierarchical_structure": {
      "descriptive_text": "The sample comprises a composite system featuring a Bisphenol-A type epoxy and Cyanoresin matrix cured with Dicyandiamide. This organic phase is loaded with 50 vol% Barium Titanate (BaTiO3) filler, consisting of 0.9 μm powder particles dispersed throughout the network. Processing involved mixing via a rotational mixer and three-roll mill, incorporating solvents, dispersants, and coupling agents to aid dispersion. The mixture was screen-printed onto PCBs, dried at 80 °C for 30 minutes, and cured at 180 °C for 60 minutes under 50 psi pressure. The dielectric constant was subsequently measured at 100 kHz using an HP 4284A LCR meter.",
      "reasoning_analysis": "Increasing Factors: The incorporation of 50 vol% Barium Titanate (BaTiO3) serves as the primary enhancer, as this ceramic filler possesses an intrinsic permittivity significantly higher than the organic matrix. The curing process under 50 psi pressure compacts the material, minimizing void content and eliminating air pockets which have a low dielectric constant, thereby maximizing the effective permittivity. Furthermore, the use of coupling agents improves interfacial contact between the filler and matrix, potentially enhancing interfacial polarization contributions. Decreasing Factors: The continuous polymer phase, composed of Bisphenol-A epoxy and Cyanoresin, inherently exhibits a low dielectric constant relative to the ceramic filler, acting as a diluent to the overall composite permittivity. Additionally, despite high-shear mixing and pressure curing, any residual micro-voids or imperfect dispersion of the 0.9 μm particles could interrupt the electrical field path, preventing the composite from reaching the theoretical upper limit of the filler's permittivity. Dominant Factor: The high volume fraction of the BaTiO3 filler qualitatively dominates the dielectric response. While the polymer matrix and processing defects exert a depressing influence, the 50 vol% loading of the high-k ceramic shifts the effective medium properties drastically upward, making the filler content the decisive factor determining the high eps behavior of this sample."
    },
    "analysis_without_hierarchical_structure": {
      "descriptive_text": "The composite material comprises a Bisphenol-A type epoxy and Cyanoresin matrix reinforced with 50 vol% Barium Titanate filler. The formulation incorporates Dicyandiamide as a curing agent alongside solvents, dispersants, and coupling agents to optimize processing and interfacial properties. Preparation involved homogenization using a rotational mixer and three-roll mill, followed by screen-printing onto printed circuit boards. The printed layers were dried at 80 °C for 30 minutes and subsequently cured at 180 °C for 60 minutes under a pressure of 50 psi. The dielectric constant was characterized at 100 kHz using an HP 4284A LCR meter.",
      "reasoning_analysis": "Increasing Factors: The inclusion of 50 vol% Barium Titanate filler is the primary driver for elevated permittivity, as this ferroelectric ceramic possesses a dielectric constant orders of magnitude higher than the organic matrix, directly driving the eps higher. The processing history further supports high eps through the application of 50 psi pressure during the 180 °C cure, which consolidates the material and minimizes void content, preventing the inclusion of low-permittivity air pockets. Additionally, the use of coupling agents and dispersants during the three-roll mill mixing stage promotes uniform filler distribution and improved interfacial adhesion, reducing interfacial defects that could otherwise lower the effective eps. Decreasing Factors: The Bisphenol-A epoxy and Cyanoresin matrix inherently exhibits a low dielectric constant relative to the ceramic filler, acting as a diluent that limits the maximum achievable permittivity of the composite. Furthermore, despite the drying step at 80 °C, any residual solvent trapped within the network or micro-voids formed during screen printing could introduce regions of low polarizability, thereby depressing the overall eps value. Dominant Factor: The high volumetric loading of the BaTiO3 filler qualitatively dominates the dielectric behavior. While the polymer matrix and processing-induced voids exert a depressing influence, the sheer volume fraction and intrinsic high permittivity of the ceramic phase dictate that the composite eps will be significantly higher than that of the neat resin system."
    }
  },
  {
    "doi": "10.1016/j.eurpolymj.2023.112378",
    "title": "Low dielectric constant and high thermal stability of liquid crystal epoxy polymers based on functionalized poly(phenylene oxide)",
    "year": 2023,
    "chemical_composition": {
      "repeat_unit_psmiles": null,
      "monomers": [
        {
          "name": "3,3′,5,5′-tetramethyl-4,4′-biphenyl glycidyl ether",
          "smiles": "Cc1cc(cc(c1C)Oc2cc(c(cc2C)C)OCC3CO3)OCC4CO4",
          "ratio_value": 1,
          "ratio_unit": "molar ratio"
        },
        {
          "name": "Benzene-1,3,5-triyl tribenzoate",
          "smiles": "O=C(Oc1cc(cc(c1)OC(=O)c2ccccc2)OC(=O)c3ccccc3)c4ccccc4",
          "ratio_value": 1,
          "ratio_unit": "molar ratio"
        }
      ],
      "additives": [
        {
          "name": "4-(Dimethylamino) pyridine",
          "type": "catalyst",
          "amount_value": 0.5,
          "amount_unit": "wt%"
        }
      ],
      "is_homopolymer": false
    },
    "processing_history": "Dissolved in DMAC (40 wt% solid), dried at 80 °C for 12 h. Cured at 110 °C, 130 °C, 160 °C, and 190 °C for 2 h each. Dielectric constant measured by Agilent 4294A at 1 GHz, 25 °C.",
    "hierarchical_structure": "Nematic phase, d-spacing 3.9 Å.",
    "properties": {
      "eps": {
        "value": [
          3.11
        ],
        "unit": null
      }
    },
    "analysis_with_hierarchical_structure": {
      "descriptive_text": "The sample comprises a crosslinked network derived from the equimolar copolymerization of 3,3′,5,5′-tetramethyl-4,4′-biphenyl glycidyl ether and Benzene-1,3,5-triyl tribenzoate, utilizing 0.5 wt% 4-(Dimethylamino) pyridine as a catalyst. The material was processed by dissolution in DMAC at 40 wt% solids, followed by drying at 80 °C for 12 hours and a multi-step thermal curing regimen at 110 °C, 130 °C, 160 °C, and 190 °C for 2 hours each. Structural characterization reveals a nematic phase with a d-spacing of 3.9 Å, and the dielectric constant was measured using an Agilent 4294A impedance analyzer at 1 GHz and 25 °C.",
      "reasoning_analysis": "Increasing Factors: The high concentration of aromatic rings within the biphenyl and benzene moieties significantly enhances electronic polarizability, which is a primary contributor to permittivity at 1 GHz. Additionally, the presence of polar ester linkages and the dense packing associated with the nematic phase and 3.9 Å d-spacing increase the number of polarizable units per unit volume, contributing to an increase in the dielectric constant. Decreasing Factors: The tetramethyl substitution on the biphenyl core introduces steric bulk that may increase free volume compared to unsubstituted analogs, potentially lowering the dielectric constant. Furthermore, the extensive thermal curing up to 190 °C creates a highly crosslinked rigid network that restricts segmental dipole orientation, limiting dipolar contributions to the permittivity at the measurement frequency. Dominant Factor: The intrinsic high electronic polarizability of the dense aromatic backbone combined with the ordered nematic packing qualitatively dominates the dielectric behavior, suggesting the final permittivity is governed primarily by atomic and electronic mechanisms rather than slow dipolar reorientation."
    },
    "analysis_without_hierarchical_structure": {
      "descriptive_text": "The polymer sample comprises a copolymer network synthesized from equimolar amounts of 3,3′,5,5′-tetramethyl-4,4′-biphenyl glycidyl ether and Benzene-1,3,5-triyl tribenzoate, utilizing 0.5 wt% 4-(Dimethylamino) pyridine as a catalyst. Preparation involved dissolving the constituents in DMAC to form a 40 wt% solid solution, followed by drying at 80 °C for 12 hours. The material underwent a multi-step thermal curing process at 110 °C, 130 °C, 160 °C, and 190 °C for 2 hours at each stage, and the dielectric constant was subsequently measured using an Agilent 4294A impedance analyzer at 1 GHz and 25 °C.",
      "reasoning_analysis": "Increasing Factors: The chemical composition features polar ester linkages within the Benzene-1,3,5-triyl tribenzoate and potential hydroxyl groups generated during the epoxy ring-opening reaction, both of which enhance dipolar polarization. Additionally, the high density of aromatic rings in both monomers increases electronic polarizability, contributing to a higher dielectric constant. Decreasing Factors: The presence of four methyl groups on the biphenyl glycidyl ether introduces non-polar aliphatic character that reduces the overall dipole density relative to unsubstituted analogs. Furthermore, the processing history involving rigorous step-wise curing up to 190 °C promotes high crosslinking density which restricts segmental motion and dipole orientation, while also ensuring the removal of the highly polar DMAC solvent that would otherwise drastically elevate the dielectric constant. Dominant Factor: While the intrinsic polarity of the ester and epoxy-derived functionalities establishes a baseline capable of supporting dipolar polarization, the dominant factor is the extensive thermal curing history; this process maximizes network crosslinking and eliminates residual polar solvent, thereby restricting dipole mobility and qualitatively suppressing the dielectric constant compared to a less cured or solvent-containing state."
    }
  },
  {
    "doi": "10.1016/j.eurpolymj.2023.112639",
    "title": "Low dielectric constant polymers derived from bio-based anethole and isoeugenol",
    "year": 2024,
    "chemical_composition": {
      "repeat_unit_psmiles": null,
      "monomers": [
        {
          "name": "A-8F (Anethole-derived)",
          "smiles": null,
          "ratio_value": null,
          "ratio_unit": null
        }
      ],
      "additives": [],
      "is_homopolymer": true
    },
    "processing_history": "Monomer A-8F cured at 150 °C (3 h), 200 °C (2 h), 230 °C (2 h), 260 °C (1 h), 280 °C (1 h). Dielectric constant measured by split post dielectric resonator (Keysight N5227A) at 10 GHz.",
    "hierarchical_structure": "Cross-linked network. XRD d-spacing 0.586 nm. Density 1.294 g/cm3.",
    "properties": {
      "eps": {
        "value": [
          2.68
        ],
        "unit": null
      }
    },
    "analysis_with_hierarchical_structure": {
      "descriptive_text": "The sample comprises a cross-linked homopolymer network synthesized from the anethole-derived monomer A-8F. The material underwent a multi-step thermal curing process involving heating at 150 °C for 3 hours, 200 °C for 2 hours, 230 °C for 2 hours, 260 °C for 1 hour, and 280 °C for 1 hour to ensure complete network formation. Structural analysis indicates a density of 1.294 g/cm³ and an XRD d-spacing of 0.586 nm, reflecting the packing efficiency of the cured network. The dielectric constant was characterized using a split post dielectric resonator at a frequency of 10 GHz.",
      "reasoning_analysis": "Increasing Factors: The anethole-derived chemical structure suggests the presence of aromatic rings, which exhibit high electronic polarizability due to delocalized pi-electrons, inherently driving the dielectric constant upward. Additionally, the relatively high density of 1.294 g/cm³ implies tight molecular packing with reduced free volume, increasing the number of polarizable units per unit volume. Decreasing Factors: The rigorous stepped thermal curing up to 280 °C facilitates a highly cross-linked network, which severely restricts segmental chain mobility and dipolar reorientation, thereby diminishing the orientational polarization contribution to the dielectric constant. Furthermore, at the measurement frequency of 10 GHz, slower dipolar relaxations associated with any polar groups are likely frozen out due to the rigid network structure. Dominant Factor: The intrinsic electronic polarizability of the aromatic backbone combined with the high material density qualitatively dominates the final dielectric behavior. While the cross-linked network limits dipolar contributions, the high-frequency measurement primarily probes electronic and atomic polarization mechanisms, which are sustained by the aromatic content and dense packing established during the high-temperature curing history."
    },
    "analysis_without_hierarchical_structure": {
      "descriptive_text": "The sample consists of a homopolymer derived from the anethole-based monomer A-8F. It was processed via a multi-step thermal curing schedule involving sequential heating at 150 °C for 3 hours, 200 °C for 2 hours, 230 °C for 2 hours, 260 °C for 1 hour, and 280 °C for 1 hour. The dielectric constant was subsequently measured using a split post dielectric resonator at 10 GHz.",
      "reasoning_analysis": "Increasing Factors: The presence of aromatic rings and ether linkages within the anethole-derived backbone provides high electronic polarizability and permanent dipole moments, which inherently drive the eps upward. Decreasing Factors: The rigorous multi-stage thermal curing history induces a high crosslinking density and eliminates residual volatiles, restricting segmental mobility and dipolar orientation at 10 GHz while reducing free volume, thereby driving the eps downward. Dominant Factor: Although the polar functional groups establish a polarizable foundation, the high crosslinking density resulting from the aggressive thermal treatment is the dominant factor, qualitatively limiting dipolar relaxation mechanisms and suppressing the eps relative to a less cured state."
    }
  },
  {
    "doi": "10.1016/j.eurpolymj.2023.112378",
    "title": "Low dielectric constant and high thermal stability of liquid crystal epoxy polymers based on functionalized poly(phenylene oxide)",
    "year": 2023,
    "chemical_composition": {
      "repeat_unit_psmiles": null,
      "monomers": [
        {
          "name": "3,3′,5,5′-tetramethyl-4,4′-biphenyl glycidyl ether",
          "smiles": "Cc1cc(cc(c1C)Oc2cc(c(cc2C)C)OCC3CO3)OCC4CO4",
          "ratio_value": 1,
          "ratio_unit": "molar ratio"
        },
        {
          "name": "TMBPA",
          "smiles": null,
          "ratio_value": 1,
          "ratio_unit": "molar ratio"
        }
      ],
      "additives": [
        {
          "name": "4-(Dimethylamino) pyridine",
          "type": "catalyst",
          "amount_value": 0.5,
          "amount_unit": "wt%"
        }
      ],
      "is_homopolymer": false
    },
    "processing_history": "Dissolved in DMAC (40 wt% solid), dried at 80 °C for 12 h. Cured at 110 °C, 130 °C, 160 °C, and 190 °C for 2 h each. Dielectric constant measured by Agilent 4294A at 1 GHz, 25 °C.",
    "hierarchical_structure": "Semi-crystalline, d-spacing 5.88 Å.",
    "properties": {
      "eps": {
        "value": [
          3.02
        ],
        "unit": null
      }
    },
    "analysis_with_hierarchical_structure": {
      "descriptive_text": "The sample comprises a crosslinked epoxy network formed from a 1:1 molar ratio of 3,3′,5,5′-tetramethyl-4,4′-biphenyl glycidyl ether and TMBPA, catalyzed by 0.5 wt% 4-(dimethylamino)pyridine. Preparation involved dissolution in dimethylacetamide at 40 wt% solids, followed by drying at 80 °C for 12 hours and a multi-step thermal curing process at 110 °C, 130 °C, 160 °C, and 190 °C for 2 hours per stage. The resulting material exhibits a semi-crystalline hierarchical structure with a d-spacing of 5.88 Å, and its dielectric properties were characterized at 1 GHz and 25 °C using an Agilent 4294A impedance analyzer.",
      "reasoning_analysis": "Increasing Factors: The presence of aromatic biphenyl moieties within the backbone contributes significant electronic polarizability, which intrinsically elevates the dielectric constant. Additionally, the curing reaction generates hydroxyl groups and leaves residual epoxy functionalities that possess permanent dipole moments, potentially increasing orientational polarization. Decreasing Factors: The tetramethyl substituents on the biphenyl rings introduce non-polar character and increase free volume, which typically lowers dielectric permittivity. Furthermore, the extensive stepwise curing history establishes a high crosslink density, and the semi-crystalline morphology restricts segmental motion; both factors severely limit the ability of dipoles to align with the electric field, particularly at the high measurement frequency of 1 GHz. Dominant Factor: While the aromatic content provides a baseline for higher electronic polarizability, the dominant influence arises from the structural constraints imposed by the high crosslink density and semi-crystalline order, combined with the non-polar methyl substitutions, which collectively suppress dipole orientation and maintain a lower dielectric constant relative to unconstrained, highly polar aromatic systems."
    },
    "analysis_without_hierarchical_structure": {
