Repository: hhtrick/HHT-code

# HHT training framework

This directory contains model training, embedding precomputation, inference, article-level baselines and the curated datasets. All commands below assume that the working directory is `train_code/`.

## 3. Datasets and fixed partitions

Each main dataset is a JSON array at `dataset/{property}/{property}.json`. Entries contain source metadata, `chemical_composition`, `processing_history`, `hierarchical_structure`, `properties`, and two generated-analysis objects. Targets are stored as `properties[property]["value"]`; source metadata and target values are not predictive input fields.

| Property | Train | Validation | Test | Total |
|---|---:|---:|---:|---:|

File: train_code/dataset/eps/eps.json (part 188 of 190)
[
      "descriptive_text": "The polymer sample comprises a crosslinked epoxy network synthesized from a 1:1 molar ratio of 3,3′,5,5′-tetramethyl-4,4′-biphenyl glycidyl ether and TMBPA, utilizing 0.5 wt% 4-(Dimethylamino) pyridine as a catalyst. The preparation involved dissolving the components in DMAC to form a 40 wt% solid solution, followed by drying at 80 °C for 12 hours. The material was subsequently subjected to a stepwise thermal curing regimen at 110 °C, 130 °C, 160 °C, and 190 °C for 2 hours at each temperature to establish the final network structure. The dielectric constant was characterized using an Agilent 4294A impedance analyzer at 1 GHz and 25 °C.",
      "reasoning_analysis": "Increasing Factors: The formation of the epoxy network introduces polar hydroxyl groups and ether linkages during the curing reaction, which contribute to dipole polarization and intrinsically increase the dielectric constant. Additionally, the use of DMAC, a highly polar aprotic solvent, presents a risk where any residual solvent trapped within the network would significantly elevate the dielectric constant due to its high intrinsic polarity. Decreasing Factors: The chemical composition features extensive methyl substitution on the biphenyl and bisphenol structures; these non-polar aliphatic groups increase the fractional free volume and reduce the overall density of polarizable groups per unit volume, thereby lowering the dielectric constant. Furthermore, the rigorous multi-step thermal curing profile up to 190 °C facilitates the evaporation of residual solvent and drives the crosslinking reaction to completion, minimizing the presence of volatile polar species that would otherwise increase permittivity. Dominant Factor: The dominant factor is the chemical architecture involving the bulky methyl substituents, which fundamentally lowers the electronic and orientational polarization density compared to unsubstituted epoxy systems; however, the efficacy of this reduction is contingent upon the processing history, where the high-temperature curing steps are critical to eliminating the counteracting influence of residual polar solvent."
    }
  },
  {
    "doi": "10.1016/j.eurpolymj.2023.112378",
    "title": "Low dielectric constant and high thermal stability of liquid crystal epoxy polymers based on functionalized poly(phenylene oxide)",
    "year": 2023,
    "chemical_composition": {
      "repeat_unit_psmiles": null,
      "monomers": [
        {
          "name": "3,3′,5,5′-tetramethyl-4,4′-biphenyl glycidyl ether",
          "smiles": "Cc1cc(cc(c1C)Oc2cc(c(cc2C)C)OCC3CO3)OCC4CO4",
          "ratio_value": null,
          "ratio_unit": null
        },
        {
          "name": "DDM",
          "smiles": "Nc1ccc(Cc2ccc(N)cc2)cc1",
          "ratio_value": null,
          "ratio_unit": null
        }
      ],
      "additives": [
        {
          "name": "4-(Dimethylamino) pyridine",
          "type": "catalyst",
          "amount_value": 0.5,
          "amount_unit": "wt%"
        }
      ],
      "is_homopolymer": false
    },
    "processing_history": "Cured at 105 °C for 4 h, 155 °C for 3 h, and 195 °C for 1 h. Dielectric constant measured by Agilent 4294A at 1 GHz, 25 °C.",
    "hierarchical_structure": "Nematic phase, d-spacing 4.45 Å.",
    "properties": {
      "eps": {
        "value": [
          3.95
        ],
        "unit": null
      }
    },
    "analysis_with_hierarchical_structure": {
      "descriptive_text": "The sample consists of a thermosetting network synthesized from 3,3′,5,5′-tetramethyl-4,4′-biphenyl glycidyl ether and 4,4'-Diaminodiphenylmethane (DDM) using 0.5 wt% 4-(Dimethylamino) pyridine as a catalyst. The material was subjected to a stepwise thermal curing protocol involving heating at 105 °C for 4 hours, 155 °C for 3 hours, and finally 195 °C for 1 hour. Structural characterization reveals the formation of a Nematic phase with a d-spacing of 4.45 Å, and the dielectric constant was subsequently measured using an Agilent 4294A impedance analyzer at 1 GHz and 25 °C.",
      "reasoning_analysis": "Increasing Factors: The presence of extensive aromatic systems in both the biphenyl epoxy resin and the DDM hardener contributes significant electronic polarizability, which intrinsically drives the dielectric constant (eps) higher. Additionally, the curing reaction between epoxy groups and amines generates secondary hydroxyl groups, which possess permanent dipole moments that can contribute to orientational polarization. Decreasing Factors: The incorporation of four methyl groups on the biphenyl core introduces non-polar steric bulk that increases free volume and reduces the overall polarity density compared to unsubstituted analogs. Furthermore, the high-temperature stepwise curing history creates a highly crosslinked network that restricts segmental motion, thereby limiting the ability of permanent dipoles to align with the electric field, especially at the high measurement frequency of 1 GHz. Dominant Factor: While the polar hydroxyl groups and aromatic rings provide a baseline for dielectric response, the dominant factor governing the final eps is likely the combination of the non-polar methyl substituents and the rigid, highly crosslinked network structure. These features suppress dipolar orientation and increase free volume, qualitatively mitigating the dielectric constant relative to a standard aromatic epoxy system without methyl substitution."
    },
    "analysis_without_hierarchical_structure": {
      "descriptive_text": "The polymer sample is a thermosetting epoxy network synthesized from 3,3′,5,5′-tetramethyl-4,4′-biphenyl glycidyl ether and 4,4'-diaminodiphenylmethane (DDM), catalyzed by 0.5 wt% 4-(dimethylamino) pyridine. The material underwent a stepwise thermal curing process at 105 °C for 4 hours, 155 °C for 3 hours, and 195 °C for 1 hour, followed by dielectric constant characterization using an Agilent 4294A impedance analyzer at 1 GHz and 25 °C.",
      "reasoning_analysis": "Increasing Factors: The presence of aromatic rings in both the biphenyl epoxy backbone and the DDM hardener enhances electronic polarizability, while the curing reaction generates secondary hydroxyl groups and retains amine functionalities that introduce permanent dipoles, both contributing to a higher dielectric constant. Decreasing Factors: The four methyl substituents on the biphenyl structure introduce non-polar free volume which dilutes the density of polarizable units, and the rigorous high-temperature curing schedule creates a high crosslink density that restricts segmental motion, limiting dipole orientation especially at the high measurement frequency of 1 GHz. Dominant Factor: While the aromatic and polar functional groups inherently drive the dielectric constant upward, the steric bulk of the methyl groups combined with the restricted dipole mobility resulting from the highly crosslinked network and high-frequency measurement conditions qualitatively moderates the final dielectric response relative to less substituted or loosely crosslinked epoxy systems."
    }
  },
  {
    "doi": "10.1002/app.28515",
    "title": "Screen Printable Epoxy/BaTiO3 Embedded Capacitor Pastes with High Dielectric Constant for Organic Substrate Applications",
    "year": 2008,
    "chemical_composition": {
      "repeat_unit_psmiles": null,
      "monomers": [
        {
          "name": "Bisphenol-A type epoxy",
          "smiles": null,
          "ratio_value": null,
          "ratio_unit": null
        },
        {
          "name": "Cyanoresin",
          "smiles": null,
          "ratio_value": null,
          "ratio_unit": null
        }
      ],
      "additives": [
        {
          "name": "Dicyandiamide",
          "type": "curing agent",
          "amount_value": null,
          "amount_unit": null
        },
        {
          "name": "Solvents",
          "type": "solvent",
          "amount_value": null,
          "amount_unit": null
        },
        {
          "name": "Dispersant",
          "type": "additive",
          "amount_value": null,
          "amount_unit": null
        },
        {
          "name": "Coupling agent",
          "type": "additive",
          "amount_value": null,
          "amount_unit": null
        }
      ],
      "is_homopolymer": false
    },
    "processing_history": "Same screen-printing method as conventional ECPs. Dried at 80 °C for 30 min, cured at 180 °C for 60 min. Dielectric constant calculated via Lichtenecker's equation from composite data measured at 100 kHz.",
    "hierarchical_structure": "Amorphous epoxy/cyanoresin matrix. No BTO filler.",
    "properties": {
      "eps": {
        "value": [
          8.62
        ],
        "unit": null
      }
    },
    "analysis_with_hierarchical_structure": {
      "descriptive_text": "This material system comprises an amorphous matrix formed from a blend of Bisphenol-A type epoxy and Cyanoresin, cured using Dicyandiamide as the curing agent. The formulation incorporates several additives, including solvents, a dispersant, and a coupling agent, to optimize processing performance. The sample was fabricated using a screen-printing method consistent with conventional embedded capacitor pastes, undergoing a drying phase at 80 °C for 30 minutes followed by thermal curing at 180 °C for 60 minutes. Hierarchically, the structure is defined as an amorphous epoxy/cyanoresin matrix explicitly without Barium Titanate (BTO) filler, and the dielectric properties were determined via Lichtenecker's equation based on composite data measured at 100 kHz.",
      "reasoning_analysis": "Increasing Factors: The presence of Bisphenol-A epoxy introduces polar hydroxyl and ether functionalities into the network, which facilitate dipolar orientation polarization at the measurement frequency of 100 kHz, inherently elevating the eps. Additionally, the inclusion of additives such as dispersants and coupling agents may create interfacial regions susceptible to Maxwell-Wagner-Sillars interfacial polarization, while any residual polar solvents not fully removed during drying could further increase the dielectric constant. Decreasing Factors: The explicit absence of Barium Titanate (BTO) filler, a high-permittivity ceramic phase, prevents the significant permittivity enhancement typical of filled composites, restricting the eps to the lower range characteristic of the polymer matrix. The Cyanoresin component contributes to a lower eps relative to pure epoxy systems due to the formation of non-polar triazine rings upon curing. Furthermore, the thermal curing history at 180 °C establishes a high crosslinking density that restricts segmental chain mobility and dipole reorientation, thereby reducing the dielectric response. Dominant Factor: The absence of high-k ceramic fillers is the qualitatively dominant factor, ensuring the eps remains governed by the intrinsic low-permittivity nature of the organic matrix rather than ceramic reinforcement. While polar groups in the epoxy provide a baseline dielectric response, the combination of cyanate ester blending and high-temperature curing synergistically minimizes dipolar mobility, establishing a low eps profile typical of advanced dielectric polymer systems."
    },
    "analysis_without_hierarchical_structure": {
      "descriptive_text": "The polymer sample comprises a blend system consisting of Bisphenol-A type epoxy and Cyanoresin monomers. The formulation includes Dicyandiamide as a curing agent, along with solvents, a dispersant, and a coupling agent as additives. Processing was executed using a screen-printing method consistent with conventional electronic composite pastes, followed by drying at 80 °C for 30 minutes and curing at 180 °C for 60 minutes. The dielectric constant was derived using Lichtenecker's equation based on composite data measured at a frequency of 100 kHz.",
      "reasoning_analysis": "Increasing Factors: The presence of Bisphenol-A type epoxy introduces polar hydroxyl and ether functional groups into the matrix, which enhance dipolar polarization and drive the dielectric constant higher. Additionally, the use of coupling agents and dispersants within a composite structure implies improved interfacial adhesion, which can maximize packing density and potentially enhance interfacial polarization contributions at the measured frequency. Decreasing Factors: The incorporation of Cyanoresin typically reduces the overall polarity of the network compared to pure epoxy systems, acting to lower the dielectric constant. Furthermore, the thermal curing at 180 °C creates a highly crosslinked network that restricts segmental motion and dipole orientation, while the drying process at 80 °C may introduce micro-voids due to solvent evaporation, both of which diminish the effective dielectric constant. Dominant Factor: The chemical composition of the matrix, particularly the balance between the polar Bisphenol-A epoxy and the Cyanoresin, qualitatively dominates the final dielectric constant behavior, as the intrinsic dipolar characteristics of these monomers establish the fundamental polarizability of the system regardless of the processing-induced structural constraints."
    }
  },
  {
    "doi": "10.1016/j.eurpolymj.2023.112639",
    "title": "Low dielectric constant polymers derived from bio-based anethole and isoeugenol",
    "year": 2024,
    "chemical_composition": {
      "repeat_unit_psmiles": null,
      "monomers": [
        {
          "name": "A-8F (Anethole-derived)",
          "smiles": null,
          "ratio_value": null,
          "ratio_unit": null
        }
      ],
      "additives": [],
      "is_homopolymer": true
    },
    "processing_history": "Monomer A-8F cured at 150 °C (3 h), 200 °C (2 h), 230 °C (2 h), 260 °C (1 h), 280 °C (1 h). Sample immersed in boiling water for 96 h. Dielectric constant measured by split post dielectric resonator (Keysight N5227A) at 10 GHz.",
    "hierarchical_structure": "Cross-linked network. XRD d-spacing 0.586 nm. Density 1.294 g/cm3.",
    "properties": {
      "eps": {
        "value": [
          2.72
        ],
        "unit": null
      }
    },
    "analysis_with_hierarchical_structure": {
      "descriptive_text": "The sample comprises a cross-linked homopolymer network synthesized from the anethole-derived monomer A-8F. Structural characterization reveals a density of 1.294 g/cm³ and an XRD d-spacing of 0.586 nm. The material underwent a step-wise thermal curing process from 150 °C to 280 °C, followed by immersion in boiling water for 96 hours, prior to dielectric constant measurement using a split post dielectric resonator at 10 GHz.",
      "reasoning_analysis": "Increasing Factors: The aromatic rings inherent to the anethole-derived structure contribute significant electronic polarization, which elevates the dielectric constant. The high density of 1.294 g/cm³ suggests efficient packing, increasing the concentration of polarizable moieties per unit volume. Additionally, the processing history involving immersion in boiling water may introduce moisture into the network; since water possesses a very high dielectric constant, any absorbed residual moisture would drastically increase the measured eps. Decreasing Factors: The formation of a dense cross-linked network restricts segmental mobility, thereby limiting dipolar orientation polarization, which is particularly relevant at the high measurement frequency of 10 GHz. Furthermore, the chemical composition lacks highly polar functional groups such as carbonyls or nitriles, resulting in a lower intrinsic dipole moment compared to highly polar engineering polymers. Dominant Factor: The electronic polarization arising from the aromatic backbone and the high material density established by the high-temperature curing schedule qualitatively dominate the dielectric response. While the boiling water immersion presents a potential mechanism for permittivity increase, the robust cross-linked structure likely mitigates significant water uptake, ensuring the eps is primarily governed by the intrinsic polarizability of the cured aromatic network."
    },
    "analysis_without_hierarchical_structure": {
      "descriptive_text": "The sample comprises a homopolymer synthesized from the A-8F anethole-derived monomer. The material underwent a sequential thermal curing process involving stages at 150 °C for 3 hours, 200 °C for 2 hours, 230 °C for 2 hours, 260 °C for 1 hour, and 280 °C for 1 hour. Subsequent to curing, the specimen was subjected to hygrothermal aging via immersion in boiling water for 96 hours, followed by dielectric constant characterization using a split post dielectric resonator at 10 GHz.",
      "reasoning_analysis": "Increasing Factors: The chemical composition based on an anethole derivative inherently contains aromatic rings and ether linkages, which exhibit higher electronic and atomic polarizability compared to purely aliphatic structures, thereby elevating the baseline eps. Furthermore, the processing history specifies immersion in boiling water for 96 hours; the absorption of water molecules, which possess a large permanent dipole moment and high dielectric constant, significantly increases the overall permittivity of the polymer matrix. Decreasing Factors: The rigorous multi-step thermal curing up to 280 °C promotes a high degree of crosslinking and network rigidification. This restricted chain mobility limits the orientational polarization of dipoles within the polymer backbone at high frequencies, which acts to reduce the eps. Additionally, if the designation A-8F implies fluorination, the low polarizability of fluorine atoms would contribute to a lower intrinsic dielectric constant. Dominant Factor: Despite the network rigidification from high-temperature curing which aims to suppress dipolar mobility, the hygrothermal aging step is the dominant factor. The infiltration of high-permittivity water molecules into the polymer free volume during the 96-hour boiling water immersion overwhelmingly increases the effective eps relative to the dry, cured state."
    }
  },
  {
    "doi": "10.1016/j.eurpolymj.2023.112639",
    "title": "Low dielectric constant polymers derived from bio-based anethole and isoeugenol",
    "year": 2024,
    "chemical_composition": {
      "repeat_unit_psmiles": null,
      "monomers": [
        {
          "name": "I-8F (Isoeugenol-derived)",
          "smiles": null,
          "ratio_value": null,
          "ratio_unit": null
        }
      ],
      "additives": [],
      "is_homopolymer": true
    },
    "processing_history": "Monomer I-8F cured at 150 °C (3 h), 200 °C (2 h), 230 °C (2 h), 260 °C (1 h), 280 °C (1 h). Sample immersed in boiling water for 96 h. Dielectric constant measured by split post dielectric resonator (Keysight N5227A) at 10 GHz.",
    "hierarchical_structure": "Cross-linked network. XRD d-spacing 0.650 nm. Density 1.253 g/cm3.",
    "properties": {
      "eps": {
        "value": [
          2.55
        ],
        "unit": null
      }
    },
    "analysis_with_hierarchical_structure": {
      "descriptive_text": "The sample is a cross-linked homopolymer network derived from the I-8F isoeugenol-based monomer with a density of 1.253 g/cm³ and an XRD d-spacing of 0.650 nm. It was processed via a stepwise thermal curing sequence ranging from 150 °C to 280 °C over a total of 9 hours, followed by immersion in boiling water for 96 hours. The dielectric constant was subsequently characterized using a split post dielectric resonator at 10 GHz.",
      "reasoning_analysis": "Increasing Factors: The presence of aromatic rings within the isoeugenol-derived backbone contributes to electronic polarizability, which intrinsically drives the eps upward. Additionally, polar oxygen-containing functional groups inherent to the monomer structure allow for dipolar orientation polarization, and the processing history involving 96-hour immersion in boiling water introduces the potential for moisture absorption, which significantly elevates eps due to water's high dielectric constant. Decreasing Factors: The formation of a highly cross-linked network restricts segmental chain mobility, thereby limiting the ability of dipoles to orient in the applied electric field and reducing the dielectric constant. Furthermore, the extensive high-temperature curing history likely minimizes free volume and removes volatile low-molecular-weight species that could otherwise act as polar impurities or plasticizers. Dominant Factor: The highly cross-linked network structure qualitatively dominates the final eps behavior by establishing a rigid matrix that restricts dipolar mobility and minimizes free volume; however, the hydrothermal processing history represents a critical competing factor where potential moisture uptake could qualitatively elevate the permittivity relative to the dry cured state."
    },
    "analysis_without_hierarchical_structure": {
      "descriptive_text": "The sample comprises a homopolymer synthesized from the I-8F isoeugenol-derived monomer. Material preparation involved a staged thermal curing process held at 150 °C for 3 hours, 200 °C for 2 hours, 230 °C for 2 hours, 260 °C for 1 hour, and 280 °C for 1 hour. Subsequent to curing, the specimen underwent hygrothermal aging via immersion in boiling water for 96 hours. Dielectric characterization was performed using a split post dielectric resonator at 10 GHz.",
      "reasoning_analysis": "Increasing Factors: The isoeugenol-derived chemical composition introduces aromatic rings and polar functionalities such as methoxy or hydroxyl groups, which enhance electronic and dipolar polarizability, inherently raising the eps. Additionally, the processing history includes immersion in boiling water for 96 hours, leading to water uptake; given water's high permittivity compared to organic polymers, absorbed moisture significantly drives the eps upward. Decreasing Factors: The multi-step thermal curing up to 280 °C promotes a high degree of crosslinking and network rigidity. This restricts segmental mobility and limits the ability of polar groups to align with the electric field, thereby reducing orientational polarization and lowering the eps. Dominant Factor: Despite the mobility restrictions imposed by the highly crosslinked network, the hygrothermal conditioning is the dominant factor. The presence of absorbed water molecules within the polymer matrix possesses a disproportionately high dielectric contribution that qualitatively overwhelms the reduction caused by restricted chain mobility, resulting in a net increase in eps relative to a dry sample."
    }
  },
  {
    "doi": "10.1016/j.eurpolymj.2023.112639",
    "title": "Low dielectric constant polymers derived from bio-based anethole and isoeugenol",
    "year": 2024,
    "chemical_composition": {
      "repeat_unit_psmiles": null,
      "monomers": [
        {
          "name": "I-8F (Isoeugenol-derived)",
          "smiles": null,
          "ratio_value": null,
          "ratio_unit": null
        }
      ],
      "additives": [],
      "is_homopolymer": true
    },
    "processing_history": "Monomer I-8F cured at 150 °C (3 h), 200 °C (2 h), 230 °C (2 h), 260 °C (1 h), 280 °C (1 h). Dielectric constant measured by split post dielectric resonator (Keysight N5227A) at 10 GHz.",
    "hierarchical_structure": "Cross-linked network. XRD d-spacing 0.650 nm. Density 1.253 g/cm3.",
    "properties": {
      "eps": {
        "value": [
          2.51
        ],
        "unit": null
      }
    },
    "analysis_with_hierarchical_structure": {
      "descriptive_text": "The sample comprises a cross-linked homopolymer network synthesized from the I-8F (Isoeugenol-derived) monomer. The material underwent a rigorous stepwise thermal curing process, involving heating at 150 °C for 3 hours, 200 °C for 2 hours, 230 °C for 2 hours, 260 °C for 1 hour, and 280 °C for 1 hour. Structural analysis indicates a density of 1.253 g/cm³ and an XRD d-spacing of 0.650 nm, reflecting the packing efficiency of the cured network. The dielectric constant was characterized using a split post dielectric resonator at 10 GHz.",
      "reasoning_analysis": "Increasing Factors: The aromatic nature of the isoeugenol-derived backbone provides high electronic polarizability, which intrinsically increases the eps. Furthermore, the high density of 1.253 g/cm³ suggests tight molecular packing, resulting in a higher number density of polarizable groups per unit volume that contributes to an elevated eps. Decreasing Factors: The extensive thermal curing history generates a highly cross-linked network structure that significantly restricts segmental chain mobility. This rigidification limits the orientation of permanent dipoles in response to the 10 GHz electric field, thereby reducing the dipolar contribution to the eps. Dominant Factor: The high electronic polarizability of the aromatic rings combined with the high material density qualitatively dominates the dielectric behavior, as the contribution from electronic polarization remains frequency-independent at 10 GHz while the dipolar contribution is suppressed by the cross-linked network."
    },
    "analysis_without_hierarchical_structure": {
      "descriptive_text": "The sample comprises a homopolymer derived from the I-8F isoeugenol-based monomer. The material underwent a rigorous multi-stage thermal curing protocol, sequentially heated at 150 °C for 3 hours, 200 °C for 2 hours, 230 °C for 2 hours, 260 °C for 1 hour, and 280 °C for 1 hour to facilitate network formation. Following curing, the dielectric constant was evaluated using a split post dielectric resonator system operating at a frequency of 10 GHz.",
      "reasoning_analysis": "Increasing Factors: The chemical composition based on an isoeugenol derivative introduces aromatic rings into the polymer backbone, which possess high electronic polarizability and intrinsically elevate the dielectric constant. Additionally, any residual polar functional groups inherent to the isoeugenol structure, such as ethers or hydroxyls, would contribute to dipolar polarization, further driving the eps upward. Decreasing Factors: The processing history involves a comprehensive step-wise thermal curing schedule reaching up to 280 °C, which promotes a high degree of crosslinking and network rigidity. This dense network structure severely restricts the rotational mobility of molecular dipoles, thereby diminishing the orientational polarization contribution to the dielectric constant, and the high-temperature treatment removes volatile polar impurities that could otherwise elevate permittivity. Dominant Factor: The intrinsic electronic polarizability provided by the aromatic backbone is the dominant factor governing the magnitude of the dielectric constant at the measured frequency of 10 GHz. While the extensive curing history restricts dipolar mobility which would otherwise increase eps at lower frequencies, the high-frequency measurement regime renders electronic polarization from the aromatic composition the primary determinant of the final eps value."
    }
  },
  {
    "doi": "10.1002/pc.27887",
    "title": "Regulation and prediction of the dielectric constant and interfacial binding energy of surface modified hexagonal boron nitride/polyphenylene oxide@cyanate ester resin",
    "year": 2024,
    "chemical_composition": {
      "repeat_unit_psmiles": null,
      "monomers": [
        {
          "name": "Bisphenol A dicyanate ester",
          "smiles": "CC(C)(c1ccc(OC#N)cc1)c2ccc(OC#N)cc2",
          "ratio_value": null,
          "ratio_unit": null
        }
      ],
      "additives": [
        {
          "name": "Polyphenylene oxide",
          "type": "polymer blend",
          "amount_value": null,
          "amount_unit": null
        },
        {
          "name": "Hexagonal boron nitride",
          "type": "filler",
          "amount_value": 20,
          "amount_unit": "wt%"
        },
        {
          "name": "gamma-Aminopropyltriethoxysilane",
          "type": "coupling agent",
          "amount_value": 0.79,
          "amount_unit": "at% (Si on h-BN)"
        }
      ],
      "is_homopolymer": false
    },
    "processing_history": "Solution mixing of PPO, BADCy, and APTES-modified h-BN (20 wt%) in dichloromethane, refluxed at 90 °C for 30 min. Solvent removed at 120 °C. Cured at 150 °C/2 h + 180 °C/2 h + 200 °C/2 h. Dielectric constant measured by Digital Bridge (IM-3590) at different frequencies (reported value likely in kHz-MHz range).",
    "hierarchical_structure": "Semicrystalline h-BN filler dispersed in amorphous PPO@BADCy matrix. Triazine ring network structure formed during curing. Agglomeration observed at 20 wt% loading.",
    "properties": {
      "eps": {
        "value": [
          3.06
        ],
        "unit": null
      }
    },
    "analysis_with_hierarchical_structure": {
      "descriptive_text": "The sample comprises a composite material based on a Bisphenol A dicyanate ester (BADCy) matrix blended with Polyphenylene oxide (PPO). This polymer blend is reinforced with 20 wt% Hexagonal boron nitride filler, which was surface-treated with 0.79 at% gamma-Aminopropyltriethoxysilane acting as a coupling agent. Fabrication involved solution mixing of the components in dichloromethane followed by refluxing at 90 °C for 30 minutes, solvent removal at 120 °C, and a multi-step thermal curing cycle at 150 °C, 180 °C, and 200 °C for 2 hours each to promote network formation. The resulting hierarchical structure features semicrystalline filler dispersed within an amorphous PPO@BADCy matrix containing a triazine ring network, although some filler agglomeration was observed at the specified loading. The dielectric constant was characterized using a Digital Bridge across a frequency range spanning kHz to MHz.",
      "reasoning_analysis": "Increasing Factors: The incorporation of 20 wt% Hexagonal boron nitride filler introduces a ceramic phase with a higher intrinsic permittivity than the polymer matrix, which effectively raises the composite dielectric constant according to effective medium theories. Additionally, the heterogeneous nature of the filler-matrix interface promotes Maxwell-Wagner-Sillars interfacial polarization, particularly at lower frequencies, and the observed agglomeration at this loading level may further enhance local field heterogeneities contributing to an increase in eps. Decreasing Factors: The chemical composition is the primary driver for lowering eps, as the curing of Bisphenol A dicyanate ester forms highly symmetric, non-polar triazine rings that minimize dipole orientation polarization. The blending with Polyphenylene oxide, which possesses a non-polar aromatic backbone, further reduces the overall polarity of the matrix, while the high-temperature stepwise curing ensures high conversion and crosslinking density, restricting segmental mobility and reducing dipole relaxation contributions. Dominant Factor: The intrinsic low polarity of the cured triazine network and the PPO blend qualitatively dominates the final eps behavior by establishing a fundamentally low-dielectric baseline; while the ceramic filler increases the permittivity relative to the neat resin, the matrix chemistry ensures the composite retains low-k characteristics compared to standard polar thermosets."
    },
    "analysis_without_hierarchical_structure": {
      "descriptive_text": "The sample consists of a Bisphenol A dicyanate ester matrix blended with Polyphenylene oxide and reinforced with 20 wt% Hexagonal boron nitride filler surface-modified with 0.79 at% gamma-Aminopropyltriethoxysilane coupling agent. The composite was prepared via solution mixing of the components in dichloromethane, followed by refluxing at 90 °C for 30 minutes and subsequent solvent removal at 120 °C. The material underwent a stepwise thermal curing protocol at 150 °C, 180 °C, and 200 °C for 2 hours each, and the dielectric constant was subsequently characterized using a Digital Bridge across varying frequencies.",
      "reasoning_analysis": "Increasing Factors: The incorporation of 20 wt% hexagonal boron nitride filler introduces a ceramic phase with higher intrinsic polarizability compared to the organic matrix, driving the composite permittivity upward according to effective medium theory. Additionally, the use of the silane coupling agent minimizes interfacial voids between the filler and matrix; since air has a significantly lower dielectric constant than the solid components, reducing porosity prevents a lowering effect and contributes to a higher overall permittivity. Decreasing Factors: The Bisphenol A dicyanate ester matrix undergoes cyclotrimerization during curing to form highly symmetric triazine rings, which significantly reduces net dipole moment and free volume. Furthermore, the blending with non-polar Polyphenylene oxide and the rigorous stepwise thermal curing up to 200 °C maximize crosslinking density, restricting segmental motion and dipole orientation polarization, thereby suppressing the dielectric constant. Dominant Factor: The low-polarity chemical structure of the cured cyanate ester network, characterized by the formation of symmetric triazine rings during the high-temperature curing process, qualitatively dominates the final dielectric behavior by establishing a low-permittivity baseline that mitigates the increasing effect of the ceramic filler loading."
    }
  },
  {
    "doi": "10.1002/pc.27887",
    "title": "Regulation and prediction of the dielectric constant and interfacial binding energy of surface modified hexagonal boron nitride/polyphenylene oxide@cyanate ester resin",
    "year": 2024,
    "chemical_composition": {
      "repeat_unit_psmiles": null,
      "monomers": [
        {
          "name": "Bisphenol A dicyanate ester",
          "smiles": "CC(C)(c1ccc(OC#N)cc1)c2ccc(OC#N)cc2",
          "ratio_value": null,
          "ratio_unit": null
        }
      ],
      "additives": [
        {
          "name": "Polyphenylene oxide",
          "type": "polymer blend",
          "amount_value": null,
          "amount_unit": null
        },
        {
          "name": "Hexagonal boron nitride",
          "type": "filler",
          "amount_value": 10,
          "amount_unit": "wt%"
        },
        {
          "name": "gamma-Aminopropyltriethoxysilane",
          "type": "coupling agent",
          "amount_value": 0.79,
          "amount_unit": "at% (Si on h-BN)"
        }
      ],
      "is_homopolymer": false
    },
    "processing_history": "Solution mixing of PPO, BADCy, and APTES-modified h-BN (10 wt%) in dichloromethane, refluxed at 90 °C for 30 min. Solvent removed at 120 °C. Cured at 150 °C/2 h + 180 °C/2 h + 200 °C/2 h. Dielectric constant measured by Vector Network Analyzer (Agilent N5230A) using waveguide method at 12 GHz.",
    "hierarchical_structure": "Semicrystalline h-BN filler dispersed in amorphous PPO@BADCy matrix. Triazine ring network structure formed during curing.",
    "properties": {
      "eps": {
        "value": [
          2.66
        ],
        "unit": null
      }
    },
    "analysis_with_hierarchical_structure": {
      "descriptive_text": "The sample comprises a composite system based on a Bisphenol A dicyanate ester (BADCy) matrix blended with Polyphenylene oxide (PPO). This organic phase is reinforced with 10 wt% Hexagonal boron nitride (h-BN) filler, which was surface-functionalized with 0.79 at% gamma-Aminopropyltriethoxysilane (APTES) to enhance interfacial compatibility. Preparation involved solution mixing in dichloromethane followed by refluxing at 90 °C for 30 minutes and solvent evaporation at 120 °C. The material underwent a stepwise thermal curing cycle at 150 °C, 180 °C, and 200 °C for 2 hours each to promote cyclotrimerization, resulting in a hierarchical structure where semicrystalline h-BN filler is dispersed within an amorphous PPO@BADCy matrix containing a formed triazine ring network. Dielectric characterization was performed at 12 GHz using a Vector Network Analyzer via the waveguide method.",
      "reasoning_analysis": "Increasing Factors: The incorporation of 10 wt% inorganic h-BN filler introduces polymer-filler interfaces that can contribute to interfacial polarization (Maxwell-Wagner-Sillars effect), potentially elevating the dielectric constant relative to a neat polymer matrix. Additionally, the APTES coupling agent contains polar amine and silane groups, and the thermal curing process reduces free volume through crosslinking densification, both of which can restrict chain mobility and increase electronic or atomic polarization density. Decreasing Factors: The cyclotrimerization of cyanate ester groups into symmetric triazine rings during the stepwise curing significantly reduces the net dipole moment of the matrix compared to the uncured precursor. The blending with PPO, a polymer known for low polarity, further dilutes polarizable groups, and the high measurement frequency of 12 GHz limits the contribution of slower dipolar relaxation mechanisms to the total permittivity. Dominant Factor: The chemical transformation of the matrix into a low-polarity triazine network structure qualitatively dominates the dielectric behavior, establishing a low baseline permittivity inherent to the cured cyanate ester chemistry, which outweighs the moderate increasing effects introduced by the filler interface and coupling agent at this specific loading and frequency."
    },
    "analysis_without_hierarchical_structure": {
      "descriptive_text": "The composite material consists of a Bisphenol A dicyanate ester matrix blended with Polyphenylene oxide and reinforced with 10 wt% Hexagonal boron nitride filler surface-modified with 0.79 at% gamma-Aminopropyltriethoxysilane coupling agent. Preparation involved solution mixing of the components in dichloromethane followed by refluxing at 90 °C for 30 minutes, after which the solvent was removed at 120 °C. The system underwent a multi-step thermal curing regimen at 150 °C, 180 °C, and 200 °C for 2 hours each to establish the crosslinked network, and the dielectric constant was subsequently characterized using a Vector Network Analyzer via the waveguide method at 12 GHz.",
      "reasoning_analysis": "Increasing Factors: The incorporation of 10 wt% hexagonal boron nitride filler typically introduces a component with a higher dielectric constant than the organic cyanate ester matrix, leading to an increase in overall permittivity based on effective medium mixing rules. Additionally, the gamma-Aminopropyltriethoxysilane coupling agent contains polar amine groups that may introduce additional interfacial dipole moments, potentially elevating the dielectric response. Decreasing Factors: The Bisphenol A dicyanate ester matrix undergoes cyclotrimerization during the multi-step thermal curing to form highly symmetric triazine rings, which significantly reduces dipole mobility and overall polarity compared to the uncured precursor. The blending with Polyphenylene oxide, known for its inherently low dielectric constant, helps maintain a low permittivity baseline, while the rigorous solvent removal and curing schedule minimize residual polar solvent and unreacted cyanate groups. Dominant Factor: The formation of the highly crosslinked, non-polar triazine network through the specified step-wise curing protocol is the dominant factor. This structural transformation fundamentally limits dipole orientation polarization, overriding the modest permittivity increase expected from the low-loading ceramic filler, thereby ensuring the composite maintains a characteristically low dielectric constant relative to conventional polymer systems."
    }
  },
  {
    "doi": "10.1016/j.surfin.2022.102586",
