Repository: hhtrick/HHT-code

# HHT training framework

This directory contains model training, embedding precomputation, inference, article-level baselines and the curated datasets. All commands below assume that the working directory is `train_code/`.

## 3. Datasets and fixed partitions

Each main dataset is a JSON array at `dataset/{property}/{property}.json`. Entries contain source metadata, `chemical_composition`, `processing_history`, `hierarchical_structure`, `properties`, and two generated-analysis objects. Targets are stored as `properties[property]["value"]`; source metadata and target values are not predictive input fields.

| Property | Train | Validation | Test | Total |
|---|---:|---:|---:|---:|

File: train_code/dataset/eps/eps.json (part 189 of 190)
[
    "title": "Metal-organic frameworks mediated interface engineering of polymer nanocomposites for enhanced dielectric constant and low dielectric loss",
    "year": 2023,
    "chemical_composition": {
      "repeat_unit_psmiles": null,
      "monomers": [],
      "additives": [
        {
          "name": "UiO-66-NH2 decorated Graphene Oxide (i-G@M-2)",
          "type": "filler",
          "amount_value": 4,
          "amount_unit": "wt%"
        }
      ],
      "is_homopolymer": false
    },
    "processing_history": "PEN synthesized via nucleophilic aromatic substitution. i-G@M-2 filler synthesized in-situ from ZrCl4, BDC-NH2, GO in DMF/Water at 120 °C. Composite fabricated by solution casting in NMP, 80 °C, 20 min stirring, 5 min ultrasonic, dried. Film thickness ~35 μm. Dielectric constant measured by LCR meter (TH 2819A) at 1000 Hz, room temperature. Value reported in Abstract.",
    "hierarchical_structure": "UiO-66-NH2 nanoparticles with a uniform size of 50 nm growing on GO surface. Amorphous PEN matrix. Tg ~200 °C.",
    "properties": {
      "eps": {
        "value": [
          7.94
        ],
        "unit": null
      }
    },
    "analysis_with_hierarchical_structure": {
      "descriptive_text": "The sample comprises a polyethylene naphthalate (PEN) matrix composite containing 4 wt% UiO-66-NH2 decorated Graphene Oxide (i-G@M-2) filler. The PEN matrix was synthesized via nucleophilic aromatic substitution, while the filler was generated in-situ from ZrCl4, BDC-NH2, and graphene oxide in a DMF/water system at 120 °C, yielding 50 nm UiO-66-NH2 nanoparticles uniformly distributed on the graphene oxide surface. This composite was fabricated into a ~35 μm thick film through solution casting in N-methyl-2-pyrrolidone (NMP) at 80 °C, involving stirring and ultrasonic treatment followed by drying. The resulting material possesses an amorphous structure with a glass transition temperature of approximately 200 °C, and its dielectric properties were evaluated using an LCR meter at 1000 Hz and room temperature.",
      "reasoning_analysis": "Increasing Factors: The inclusion of UiO-66-NH2 and Graphene Oxide introduces significant polarity through amine and oxygen-containing functional groups, which enhances orientational polarization. Furthermore, the high specific surface area of the 50 nm nanoparticles on the graphene oxide creates extensive interfacial regions within the matrix, promoting strong interfacial (Maxwell-Wagner-Sillars) polarization at the measurement frequency of 1000 Hz. The use of NMP, a polar solvent, during solution casting may also leave residual molecules that act as high-k plasticizers. Decreasing Factors: The PEN matrix itself exhibits a moderate intrinsic dielectric constant, and the high glass transition temperature (~200 °C) implies that polymer chain segments are frozen in a glassy state at room temperature, limiting dipolar relaxation contributions from the matrix backbone. Additionally, inherent porosity within the MOF structure or incomplete wetting at the filler-matrix interface could introduce voids with low permittivity. Dominant Factor: The massive interfacial area generated by the hybrid nanoparticle filler structure combined with the intrinsic high polarity of the MOF-GO complex qualitatively dominates the dielectric response, driving the eps higher through interfacial charge accumulation despite the restricted mobility of the glassy polymer matrix."
    },
    "analysis_without_hierarchical_structure": {
      "descriptive_text": "The sample consists of a polyethylene naphthalate (PEN) matrix composite containing 4 wt% UiO-66-NH2 decorated Graphene Oxide (i-G@M-2) filler. The PEN matrix was synthesized via nucleophilic aromatic substitution, while the filler was prepared in-situ using ZrCl4, BDC-NH2, and graphene oxide in a DMF/water mixture at 120 °C. The composite film, approximately 35 μm thick, was fabricated by solution casting in N-methyl-2-pyrrolidone (NMP) with stirring at 80 °C for 20 minutes and 5 minutes of ultrasonic treatment followed by drying, and the dielectric constant was measured at 1000 Hz and room temperature using an LCR meter.",
      "reasoning_analysis": "Increasing Factors: The incorporation of UiO-66-NH2 decorated Graphene Oxide introduces extensive heterogeneous interfaces within the PEN matrix, promoting Maxwell-Wagner-Sillars interfacial polarization which significantly contributes to the dielectric constant at the measured frequency of 1000 Hz. Additionally, the presence of polar functional groups, such as amines on the MOF and oxygen-containing groups on the graphene oxide, enhances dipole orientation polarization. Decreasing Factors: The interaction between the filler surface and the polymer chains can create a rigidified interphase region that restricts segmental mobility of the PEN matrix, potentially reducing the dipolar contribution from the polymer itself. Furthermore, the explicit drying step in the processing history removes residual polar solvents like NMP and DMF, preventing solvent-induced artificial inflation of the dielectric constant. Dominant Factor: The Maxwell-Wagner-Sillars interfacial polarization arising from the high specific surface area of the hybrid filler qualitatively dominates the dielectric response at low frequencies, driving the eps upward relative to the neat polymer matrix despite the constraints on chain mobility in the interphase region."
    }
  },
  {
    "doi": "10.1016/j.aiepr.2020.10.003",
    "title": "Preparation and properties of multi-fluorinated N-heterocycle-containing poly(phthalazinone ether)s with high strength and low dielectric constant",
    "year": 2020,
    "chemical_composition": {
      "repeat_unit_psmiles": null,
      "monomers": [
        {
          "name": "4-(4-Hydroxylphenyl)(2H)-phthalazin-1-one",
          "smiles": "O=C1c2ccccc2N=Nc1-c3ccc(O)cc3",
          "ratio_value": 80,
          "ratio_unit": "mol%"
        },
        {
          "name": "Bisphenol AF",
          "smiles": "OC1=CC=C(C=C1)C(C2=CC=C(O)C=C2)(C(F)(F)F)C(F)(F)F",
          "ratio_value": 20,
          "ratio_unit": "mol%"
        },
        {
          "name": "Decafluorobiphenyl",
          "smiles": "Fc1c(F)c(F)c(F)c(F)c1-c2c(F)c(F)c(F)c(F)c2F",
          "ratio_value": null,
          "ratio_unit": null
        }
      ],
      "additives": [],
      "is_homopolymer": false
    },
    "processing_history": "Solution polycondensation of DHPZ, BAF, and DFB in DMAc with K2CO3, azeotropic dehydration with toluene at 130°C for 3h then 150°C for 6h. Precipitated in HCl aqueous solution and ethanol. Films prepared by solution casting from NMP, dried at 60°C for 12h, then 100°C, aged 2 weeks. Dielectric constant measured by Aglient Impedance Analyzer E4980A at 0.02-60 GHz, room temperature.",
    "hierarchical_structure": "Amorphous nature, WAXD dispersion peak from 15° to 25°.",
    "properties": {
      "eps": {
        "value": [
          3.1
        ],
        "unit": null
      }
    },
    "analysis_with_hierarchical_structure": {
      "descriptive_text": "The sample is an amorphous copolymer synthesized via solution polycondensation of 4-(4-hydroxylphenyl)(2H)-phthalazin-1-one (80 mol%) and Bisphenol AF (20 mol%) with decafluorobiphenyl. The synthesis was conducted in DMAc using K2CO3 as a catalyst, involving azeotropic dehydration with toluene at elevated temperatures followed by precipitation in an HCl aqueous solution and ethanol. Films were prepared by solution casting from NMP, subjected to a stepped drying protocol at 60°C and 100°C, and aged for two weeks prior to characterization. The structural analysis confirms an amorphous nature with a broad WAXD dispersion peak ranging from 15° to 25°, and the dielectric constant was measured using an Agilent Impedance Analyzer across a frequency range of 0.02 to 60 GHz at room temperature.",
      "reasoning_analysis": "Increasing Factors: The high molar ratio of 4-(4-hydroxylphenyl)(2H)-phthalazin-1-one introduces significant polarity due to the carbonyl and heterocyclic nitrogen atoms within the phthalazinone rings, which enhances dipole orientation polarization and drives the dielectric constant upward. Additionally, the amorphous structure allows for greater segmental mobility compared to crystalline regions, facilitating dipole alignment under an electric field, while the use of polar solvents like NMP and DMAc during processing poses a risk of residual solvent retention that would further increase permittivity if not fully removed. Decreasing Factors: The incorporation of Bisphenol AF and decafluorobiphenyl introduces a high density of fluorine atoms and bulky trifluoromethyl groups, which possess low electronic polarizability and increase the fractional free volume, thereby reducing the density of polarizable units per unit volume. Furthermore, the stepped thermal drying history and aging process are intended to remove residual polar solvents and relax the polymer chains, which mitigates the contribution of extrinsic dipoles to the overall permittivity. Dominant Factor: While the polar phthalazinone backbone establishes a baseline tendency for higher permittivity, the strategic incorporation of fluorine moieties and the associated increase in free volume qualitatively dominate the final dielectric behavior, serving as the primary mechanism to suppress the dielectric constant relative to non-fluorinated analogs despite the presence of polar heterocycles."
    },
    "analysis_without_hierarchical_structure": {
      "descriptive_text": "The sample is a copolymer synthesized from 4-(4-Hydroxylphenyl)(2H)-phthalazin-1-one (80 mol%) and Bisphenol AF (20 mol%) reacted with Decafluorobiphenyl. The material was prepared via solution polycondensation in DMAc with K2CO3, utilizing azeotropic dehydration with toluene at 130°C for 3 hours and 150°C for 6 hours. Following precipitation in HCl aqueous solution and ethanol, films were prepared by solution casting from NMP and dried sequentially at 60°C for 12 hours and 100°C, followed by aging for 2 weeks. The dielectric constant was measured using an Impedance Analyzer at room temperature across a frequency range of 0.02-60 GHz.",
      "reasoning_analysis": "Increasing Factors: The high molar content of the 4-(4-Hydroxylphenyl)(2H)-phthalazin-1-one monomer introduces significant polarity due to the presence of polar carbonyl and heterocyclic nitrogen groups within the phthalazinone moiety, which enhances dipolar orientation polarization. Additionally, the use of highly polar solvents like NMP and DMAc during processing poses a risk where residual solvent molecules, if not completely removed during drying, could act as polar impurities that substantially increase the dielectric constant. Decreasing Factors: The incorporation of Bisphenol AF and Decafluorobiphenyl introduces a high density of fluorine atoms and bulky trifluoromethyl groups into the polymer backbone. The carbon-fluorine bonds exhibit low electronic polarizability, and the steric bulk of the fluorinated groups increases the fractional free volume by inhibiting efficient chain packing, both of which serve to reduce the dielectric constant. Dominant Factor: While the polar phthalazinone backbone provides a strong driving force for higher permittivity, the pervasive presence of fluorine in the Decafluorobiphenyl linker and Bisphenol AF units, combined with the free volume effect induced by the bulky fluorinated groups, qualitatively dominates the final dielectric behavior by effectively suppressing the polarizability relative to a non-fluorinated analog."
    }
  },
  {
    "doi": "10.1016/j.surfin.2022.102586",
    "title": "Metal-organic frameworks mediated interface engineering of polymer nanocomposites for enhanced dielectric constant and low dielectric loss",
    "year": 2023,
    "chemical_composition": {
      "repeat_unit_psmiles": null,
      "monomers": [],
      "additives": [
        {
          "name": "UiO-66-NH2 decorated Graphene Oxide (i-G@M-2)",
          "type": "filler",
          "amount_value": 4,
          "amount_unit": "wt%"
        }
      ],
      "is_homopolymer": false
    },
    "processing_history": "PEN synthesized via nucleophilic aromatic substitution. i-G@M-2 filler synthesized in-situ from ZrCl4, BDC-NH2, GO in DMF/Water at 120 °C. Composite fabricated by solution casting in NMP, 80 °C, 20 min stirring, 5 min ultrasonic, dried. Film thickness ~35 μm. Dielectric constant measured by LCR meter (TH 2819A) at 1 kHz, room temperature. Value reported in Results section.",
    "hierarchical_structure": "UiO-66-NH2 nanoparticles with a uniform size of 50 nm growing on GO surface. Amorphous PEN matrix. Tg ~200 °C.",
    "properties": {
      "eps": {
        "value": [
          8.02
        ],
        "unit": null
      }
    },
    "analysis_with_hierarchical_structure": {
      "descriptive_text": "The sample comprises an amorphous poly(ethylene naphthalate) (PEN) matrix composite containing 4 wt% UiO-66-NH2 decorated Graphene Oxide (i-G@M-2) filler, exhibiting a glass transition temperature of approximately 200 °C. The PEN was synthesized via nucleophilic aromatic substitution, while the filler was prepared in-situ from ZrCl4, BDC-NH2, and graphene oxide in a DMF/water system at 120 °C, yielding UiO-66-NH2 nanoparticles with a uniform size of 50 nm grown on the graphene oxide surface. The composite film, with a thickness of approximately 35 μm, was fabricated by solution casting in N-methyl-2-pyrrolidone (NMP) at 80 °C involving stirring and ultrasonic treatment followed by drying. The dielectric constant was characterized using an LCR meter at 1 kHz and room temperature.",
      "reasoning_analysis": "Increasing Factors: The poly(ethylene naphthalate) matrix contains polar ester linkages and aromatic naphthalene rings which contribute to dipole polarization. The incorporation of UiO-66-NH2 decorated Graphene Oxide introduces additional polar functional groups, including amino groups from the MOF and oxygen-containing groups on the graphene oxide, which enhance orientational polarization. Furthermore, the heterogeneous interface between the amorphous PEN matrix and the filler promotes Maxwell-Wagner-Sillars interfacial polarization, particularly at the measurement frequency of 1 kHz, due to charge accumulation at the boundaries. The use of NMP, a highly polar solvent, during solution casting may also leave residual solvent molecules that act to increase the dielectric constant if not fully removed during drying. Decreasing Factors: The rigid nature of the UiO-66-NH2 nanoparticles and graphene oxide sheets restricts the segmental mobility of the PEN polymer chains in the immediate interphase region, potentially reducing the dipole orientation capability of the matrix polymer near the filler surface. Additionally, the relatively low filler loading of 4 wt% limits the volumetric contribution of the high-permittivity filler phase compared to higher loading composites. Dominant Factor: The introduction of the hybrid filler qualitatively dominates the dielectric behavior by establishing extensive interfacial areas for charge accumulation and adding significant intrinsic polarity through the functionalized MOF and graphene oxide components. These effects generally drive the dielectric constant higher relative to the neat PEN matrix, outweighing the reduction in chain mobility caused by the filler-polymer interactions."
    },
    "analysis_without_hierarchical_structure": {
      "descriptive_text": "The polymer composite comprises a polyethylene naphthalate (PEN) matrix incorporated with 4 wt% UiO-66-NH2 decorated Graphene Oxide (i-G@M-2) filler. The PEN matrix was synthesized via nucleophilic aromatic substitution, while the i-G@M-2 filler was prepared in-situ using ZrCl4, BDC-NH2, and graphene oxide in a DMF/water mixture at 120 °C. The final composite film, possessing a thickness of approximately 35 μm, was fabricated through solution casting in N-methyl-2-pyrrolidone (NMP) involving 20 minutes of stirring at 80 °C followed by 5 minutes of ultrasonication and subsequent drying. The dielectric constant was characterized using an LCR meter at 1 kHz under room temperature conditions.",
      "reasoning_analysis": "Increasing Factors: The inclusion of the UiO-66-NH2 decorated Graphene Oxide filler introduces significant interfacial area within the PEN matrix, promoting Maxwell-Wagner-Sillars interfacial polarization which substantially enhances the dielectric constant at low frequencies. Additionally, the intrinsic polarity of the functional groups present in the system, including the ester linkages in PEN, oxygen-containing groups on the graphene oxide, and the amine groups on the MOF structure, contributes to increased dipole orientation polarization. Decreasing Factors: The presence of rigid filler particles restricts the segmental mobility of the polymer chains in the interphase region, potentially reducing the contribution of the matrix dipoles to the overall permittivity. Furthermore, any inherent porosity within the MOF structure or micro-voids formed during solution casting could lower the effective volumetric polarizability compared to a dense solid. Dominant Factor: The strong interfacial polarization effects arising from the high specific surface area of the hybrid filler and the additional dipole moments from the amine and oxygen functional groups qualitatively dominate over the chain confinement effects, resulting in a net increase in the dielectric constant relative to the neat PEN matrix."
    }
  },
  {
    "doi": "10.1016/j.aiepr.2020.10.003",
    "title": "Preparation and properties of multi-fluorinated N-heterocycle-containing poly(phthalazinone ether)s with high strength and low dielectric constant",
    "year": 2020,
    "chemical_composition": {
      "repeat_unit_psmiles": null,
      "monomers": [
        {
          "name": "4-(4-Hydroxylphenyl)(2H)-phthalazin-1-one",
          "smiles": "O=C1c2ccccc2N=Nc1-c3ccc(O)cc3",
          "ratio_value": 60,
          "ratio_unit": "mol%"
        },
        {
          "name": "Bisphenol AF",
          "smiles": "OC1=CC=C(C=C1)C(C2=CC=C(O)C=C2)(C(F)(F)F)C(F)(F)F",
          "ratio_value": 40,
          "ratio_unit": "mol%"
        },
        {
          "name": "Decafluorobiphenyl",
          "smiles": "Fc1c(F)c(F)c(F)c(F)c1-c2c(F)c(F)c(F)c(F)c2F",
          "ratio_value": null,
          "ratio_unit": null
        }
      ],
      "additives": [],
      "is_homopolymer": false
    },
    "processing_history": "Solution polycondensation of DHPZ, BAF, and DFB in DMAc with K2CO3, azeotropic dehydration with toluene at 130°C for 3h then 150°C for 6h. Precipitated in HCl aqueous solution and ethanol. Films prepared by solution casting from NMP, dried at 60°C for 12h, then 100°C, aged 2 weeks. Dielectric constant measured by Aglient Impedance Analyzer E4980A at 0.02-60 GHz, room temperature.",
    "hierarchical_structure": "Amorphous nature, WAXD dispersion peak from 15° to 25°.",
    "properties": {
      "eps": {
        "value": [
          3.2
        ],
        "unit": null
      }
    },
    "analysis_with_hierarchical_structure": {
      "descriptive_text": "The sample is an amorphous copolymer synthesized via solution polycondensation of 4-(4-hydroxylphenyl)(2H)-phthalazin-1-one (60 mol%) and Bisphenol AF (40 mol%) with decafluorobiphenyl in DMAc using K2CO3 as a catalyst. The synthesis involved azeotropic dehydration with toluene at elevated temperatures followed by precipitation in an HCl aqueous solution and ethanol. Films were prepared by solution casting from NMP, subjected to a stepped drying protocol at 60°C and 100°C, and aged for two weeks prior to characterization. Structural analysis confirms an amorphous nature evidenced by a WAXD dispersion peak ranging from 15° to 25°, and the dielectric constant was measured using an Impedance Analyzer across a frequency range of 0.02 to 60 GHz at room temperature.",
      "reasoning_analysis": "Increasing Factors: The presence of the polar phthalazinone moiety, containing carbonyl (C=O) and azo (N-N) functional groups, introduces significant dipole moments that enhance orientational and electronic polarizability, driving the dielectric constant upward. Additionally, the high density of aromatic rings contributes to electronic polarizability. Decreasing Factors: The incorporation of Bisphenol AF and decafluorobiphenyl introduces a high concentration of carbon-fluorine bonds, which possess low electronic polarizability and increase free volume due to the steric bulk of fluorine atoms, strongly suppressing the dielectric constant. The amorphous structure indicated by the broad WAXD peak suggests a lower packing density compared to crystalline analogs, further reducing the number of polarizable units per unit volume. Furthermore, the rigorous thermal drying and aging process removes residual polar solvents (NMP/DMAc) and stabilizes the free volume, preventing solvent-induced elevation of the dielectric constant. Dominant Factor: The extensive fluorination of the polymer backbone serves as the dominant factor. While the phthalazinone units introduce polarity, the low polarizability of the C-F bonds and the increased free volume associated with the fluorinated substituents qualitatively outweigh the polar contributions, resulting in a net suppression of the dielectric constant relative to non-fluorinated analogs."
    },
    "analysis_without_hierarchical_structure": {
      "descriptive_text": "The sample is a copolymer synthesized via solution polycondensation of 4-(4-hydroxylphenyl)(2H)-phthalazin-1-one (60 mol%) and Bisphenol AF (40 mol%) with decafluorobiphenyl in DMAc using K2CO3 as a catalyst. The reaction utilized azeotropic dehydration with toluene at elevated temperatures up to 150°C, followed by precipitation in an HCl aqueous solution and ethanol. Films were prepared by solution casting from NMP, subjected to a stepwise drying protocol at 60°C and 100°C, and aged for two weeks prior to characterization. The dielectric constant was subsequently measured using an Aglient Impedance Analyzer across a frequency range of 0.02 to 60 GHz at room temperature.",
      "reasoning_analysis": "Increasing Factors: The presence of the phthalazinone moiety introduces polar carbonyl groups and nitrogen heteroatoms into the backbone, which enhance dipole orientation polarization and inherently drive the dielectric constant higher. Additionally, the processing history involves drying at 100°C, which is below the boiling points of the high-boiling polar solvents NMP and DMAc used during synthesis and casting; any residual solvent trapped within the film would act as a highly polar impurity, significantly increasing the dielectric constant. Decreasing Factors: The incorporation of Bisphenol AF and decafluorobiphenyl introduces a high density of fluorine atoms and bulky hexafluoroisopropylidene groups, which possess low electronic polarizability and increase fractional free volume, thereby reducing the dielectric constant. Furthermore, the rigid aromatic backbone structure restricts segmental chain mobility, limiting the ability of dipoles to orient with the applied electric field, particularly at higher frequencies. Dominant Factor: While the polar phthalazinone units and potential residual solvent exert an upward pressure on the dielectric constant, the extensive fluorination derived from both the bisphenol and biphenyl monomers is the dominant structural factor qualitatively governing the material's dielectric behavior, typically resulting in a lower dielectric constant compared to non-fluorinated poly(aryl ether) analogs despite the presence of polar heterocycles."
    }
  },
  {
    "doi": "10.1002/marc.202300601",
    "title": "The Recent Advances of Polymer–POSS Nanocomposites With Low Dielectric Constant",
    "year": 2024,
    "chemical_composition": {
      "repeat_unit_psmiles": null,
      "monomers": [
        {
          "name": "c-T10B10 POSS",
          "smiles": null,
          "ratio_value": null,
          "ratio_unit": null
        }
      ],
      "additives": [],
      "is_homopolymer": false
    },
    "processing_history": "Prepared via hydrosilylation as described in Ref [171]. Dielectric constant measured (frequency not specified).",
    "hierarchical_structure": "POSS-BCB functionalized composite.",
    "properties": {
      "eps": {
        "value": [
          2.02
        ],
        "unit": null
      }
    },
    "analysis_with_hierarchical_structure": {
      "descriptive_text": "The sample comprises a POSS-BCB functionalized composite incorporating c-T10B10 POSS monomers. It was synthesized through hydrosilylation reactions to form a crosslinked hybrid network, as detailed in referenced literature. The hierarchical structure reflects a composite arrangement, and the sample underwent dielectric constant measurement to assess its electrical permittivity.",
      "reasoning_analysis": "Increasing Factors: The inorganic silsesquioxane core contains Si-O-Si linkages which possess higher electronic polarizability than standard carbon-carbon backbones, potentially increasing the dielectric constant. Additionally, the composite nature may introduce interfacial polarization mechanisms at the boundaries between the organic matrix and inorganic cages. Decreasing Factors: The bulky c-T10B10 POSS cages introduce significant nanoscale free volume into the matrix, reducing the density of polarizable units per unit volume. The BCB functional groups are inherently low-polarizability aromatic systems, and the hydrosilylation-induced crosslinking restricts dipolar orientation, further suppressing orientational polarization. Dominant Factor: The specific design of POSS-BCB systems targets low-k dielectric applications; thus, the substantial free volume contribution from the POSS nanocages combined with the low polarizability of the BCB groups qualitatively dominates the inorganic polarizability, driving the overall dielectric constant lower."
    },
    "analysis_without_hierarchical_structure": {
      "descriptive_text": "The sample comprises a non-homopolymeric network constructed from c-T10B10 POSS monomers, representing an inorganic-organic hybrid architecture. Synthesis was executed via a hydrosilylation reaction pathway as outlined in reference [171], establishing covalent linkages between the multifunctional cage structures. The resulting material was subjected to dielectric constant measurement, although the specific frequency parameters for the characterization were not specified.",
      "reasoning_analysis": "Increasing Factors: The hydrosilylation processing history promotes the formation of a dense, covalently crosslinked network, which minimizes macroscopic voids and ensures a continuous material phase where the inherent electronic polarizability of the Si-O-Si backbone bonds contributes to the overall permittivity. Decreasing Factors: The inclusion of c-T10B10 POSS monomers introduces bulky, rigid cages that significantly increase the fractional free volume within the matrix, while the silica-like inorganic core exhibits lower electronic polarizability compared to conventional carbon-based polymer backbones. Additionally, the crosslinked architecture restricts segmental motion, thereby limiting any orientational polarization contributions from dipolar groups. Dominant Factor: The structural characteristics of the POSS cages qualitatively dominate the dielectric behavior; the combination of enhanced free volume and the intrinsically low polarizability of the silsesquioxane core drives the dielectric constant lower relative to standard organic polymers, outweighing the densification effects induced by the crosslinking reaction."
    }
  },
  {
    "doi": null,
    "title": "Dielectric electro-active polymer push actuators: performance and challenges",
    "year": 2010,
    "chemical_composition": {
      "repeat_unit_psmiles": "[*][Si](C)(C)O[*]",
      "monomers": [
        {
          "name": "Dimethylsiloxane",
          "smiles": null,
          "ratio_value": null,
          "ratio_unit": null
        }
      ],
      "additives": [],
      "is_homopolymer": true
    },
    "processing_history": "Roll-to-roll manufacturing process. Coating of corrugated elastomer film (5 µm height, 10 µm period). Vacuum web deposition of silver electrode. Dielectric constant value reported in Table 1 for Silicone elastomer (Elastosil RT 625 by Wacker).",
    "hierarchical_structure": "Corrugated surface structure (5 µm height, 10 µm period). Film thickness 40 µm.",
    "properties": {
      "eps": {
        "value": [
          3.1
        ],
        "unit": null
      }
    },
    "analysis_with_hierarchical_structure": {
      "descriptive_text": "The sample comprises a polydimethylsiloxane (PDMS) homopolymer, specifically identified as the silicone elastomer Elastosil RT 625, processed via a roll-to-roll manufacturing technique. This fabrication method involved coating a corrugated elastomer film with a surface topology defined by a 5 µm height and 10 µm period, resulting in a total film thickness of 40 µm. Silver electrodes were subsequently applied through vacuum web deposition to enable electrical characterization, yielding a structured dielectric layer with a distinct corrugated surface morphology.",
      "reasoning_analysis": "Increasing Factors: The siloxane backbone contains polar Si-O bonds that contribute to orientational polarization, providing a baseline dielectric constant higher than purely non-polar hydrocarbon polymers. Additionally, the vacuum web deposition of silver electrodes ensures conformal contact with the corrugated surface, minimizing interfacial air gaps that would otherwise reduce the effective measured permittivity. Decreasing Factors: The presence of non-polar methyl side groups attached to the silicon atoms limits the overall dipole density, intrinsically keeping the permittivity low compared to high-k dielectric materials. The absence of high-permittivity additives or ceramic fillers in the chemical composition further restricts any enhancement of the dielectric constant. Furthermore, the corrugated surface structure may introduce air pockets within the surface valleys depending on the electrode conformity, which acts as a low-permittivity medium in series with the polymer, thereby reducing the effective dielectric constant of the film stack. Dominant Factor: The intrinsic chemical composition of the polydimethylsiloxane matrix is the dominant factor governing the dielectric behavior. While the processing history and corrugated structure influence the effective device capacitance and interfacial quality, the low polarity of the methyl-functionalized siloxane backbone fundamentally establishes a low permittivity regime characteristic of silicone elastomers, overriding structural modifications intended primarily for mechanical compliance."
    },
    "analysis_without_hierarchical_structure": {
      "descriptive_text": "The sample comprises a polydimethylsiloxane homopolymer, specifically identified as Elastosil RT 625 silicone elastomer. It was fabricated via a roll-to-roll manufacturing process that involved coating a corrugated elastomer film with a height of 5 µm and a period of 10 µm. Following the film formation, a silver electrode was deposited using a vacuum web deposition technique, and the dielectric constant was subsequently characterized for this configured silicone elastomer.",
      "reasoning_analysis": "Increasing Factors: The siloxane backbone contains polar Si-O bonds that allow for dipole orientation polarization, providing a foundational contribution to the dielectric constant. Additionally, the vacuum web deposition of the silver electrode ensures robust interfacial contact, minimizing air gaps between the electrode and the elastomer surface that would otherwise reduce the measured capacitance and apparent permittivity. Decreasing Factors: The chemical composition features non-polar methyl side groups that shield the polar backbone and limit chain mobility regarding dipole alignment, inherently restricting the dielectric constant to low values typical of silicone materials. Moreover, the roll-to-roll coating of a corrugated film introduces geometric complexity and potential air voids within the structured volume, which can lower the effective permittivity compared to a dense, flat bulk material. Dominant Factor: The intrinsic chemical architecture of the polydimethylsiloxane, characterized by the shielding effect of the methyl groups on the siloxane backbone, qualitatively dominates the dielectric behavior by establishing a low permittivity baseline that overrides the secondary effects of electrode contact quality or surface corrugation."
    }
  },
  {
    "doi": "10.1016/j.aiepr.2020.10.003",
    "title": "Preparation and properties of multi-fluorinated N-heterocycle-containing poly(phthalazinone ether)s with high strength and low dielectric constant",
    "year": 2020,
    "chemical_composition": {
      "repeat_unit_psmiles": null,
      "monomers": [
        {
          "name": "4-(4-Hydroxylphenyl)(2H)-phthalazin-1-one",
          "smiles": "O=C1c2ccccc2N=Nc1-c3ccc(O)cc3",
          "ratio_value": 80,
          "ratio_unit": "mol%"
        },
        {
          "name": "Bisphenol AF",
          "smiles": "OC1=CC=C(C=C1)C(C2=CC=C(O)C=C2)(C(F)(F)F)C(F)(F)F",
          "ratio_value": 20,
          "ratio_unit": "mol%"
        },
        {
          "name": "Decafluorobiphenyl",
          "smiles": "Fc1c(F)c(F)c(F)c(F)c1-c2c(F)c(F)c(F)c(F)c2F",
          "ratio_value": null,
          "ratio_unit": null
        }
      ],
      "additives": [],
      "is_homopolymer": false
    },
    "processing_history": "Solution polycondensation of DHPZ, BAF, and DFB in DMAc with K2CO3, azeotropic dehydration with toluene at 130°C for 3h then 150°C for 6h. Precipitated in HCl aqueous solution and ethanol. Films prepared by solution casting from NMP, dried at 60°C for 12h, then 100°C, aged 2 weeks. Dielectric constant measured by Aglient Impedance Analyzer E4980A at 0.02-60 GHz, 250 °C.",
    "hierarchical_structure": "Amorphous nature, WAXD dispersion peak from 15° to 25°.",
    "properties": {
      "eps": {
        "value": [
          3.3
        ],
        "unit": null
      }
    },
    "analysis_with_hierarchical_structure": {
      "descriptive_text": "The sample is an amorphous copolymer synthesized via solution polycondensation of 4-(4-Hydroxylphenyl)(2H)-phthalazin-1-one (80 mol%) and Bisphenol AF (20 mol%) with Decafluorobiphenyl in DMAc using K2CO3 as a catalyst. The reaction involved azeotropic dehydration with toluene at elevated temperatures followed by precipitation in HCl aqueous solution and ethanol. Films were prepared by solution casting from NMP, subjected to a stepwise drying protocol at 60°C and 100°C, and aged for two weeks prior to characterization. Structural analysis confirms an amorphous nature with a broad WAXD dispersion peak ranging from 15° to 25°, and the dielectric constant was evaluated using an Impedance Analyzer across a frequency range of 0.02 to 60 GHz at 250 °C.",
      "reasoning_analysis": "Increasing Factors: The incorporation of the phthalazinone moiety introduces polar carbonyl (C=O) and nitrogen-containing heterocyclic structures within the backbone, which possess significant permanent dipole moments that enhance orientational polarization and drive the dielectric constant upward. Additionally, the use of highly polar solvents such as DMAc during synthesis and NMP during film casting presents a risk where incomplete removal of residual solvent could significantly elevate the permittivity due to the high dipole moment of these solvent molecules. Decreasing Factors: The copolymer composition includes Bisphenol AF and Decafluorobiphenyl, introducing a high concentration of fluorine atoms and bulky trifluoromethyl groups; the low electronic polarizability of C-F bonds and the increased fractional free volume associated with these groups substantially reduce the material's ability to store electrical energy. Furthermore, the processing history involving stepwise thermal drying up to 100°C and a prolonged two-week aging period facilitates the evaporation of residual polar solvents and promotes physical aging, which minimizes free volume fluctuations and removes high-permittivity volatile species. Dominant Factor: While the polar phthalazinone units inherently increase permittivity, the high fluorine content derived from the Bisphenol AF and Decafluorobiphenyl monomers is the dominant factor qualitatively lowering the dielectric constant, as the low polarizability of fluorine typically overrides backbone polarity in high-performance polymers, provided the thermal processing history effectively eliminates residual polar solvents."
    },
    "analysis_without_hierarchical_structure": {
      "descriptive_text": "The polymer sample is a copolymer synthesized via solution polycondensation involving 80 mol% 4-(4-Hydroxylphenyl)(2H)-phthalazin-1-one and 20 mol% Bisphenol AF as nucleophilic monomers reacted with Decafluorobiphenyl. The synthesis was conducted in DMAc with K2CO3, utilizing azeotropic dehydration with toluene at elevated temperatures followed by precipitation in an HCl aqueous solution and ethanol. Films were prepared by solution casting from NMP, subjected to stepwise drying at 60°C and 100°C, and aged for two weeks prior to dielectric constant measurement using an Impedance Analyzer across a frequency range of 0.02-60 GHz at 250 °C.",
      "reasoning_analysis": "Increasing Factors: The high molar ratio (80 mol%) of 4-(4-Hydroxylphenyl)(2H)-phthalazin-1-one introduces significant polarity due to the phthalazinone moiety and hydroxyl groups, which enhances dipole orientation polarization. Additionally, the dielectric measurement conducted at 250 °C significantly increases polymer chain segmental mobility, allowing dipoles to align more readily with the electric field, thereby increasing the observed dielectric constant. Decreasing Factors: The incorporation of fluorine atoms via Bisphenol AF and Decafluorobiphenyl reduces the overall electronic polarizability due to the high electronegativity and tight electron binding of fluorine, which inherently lowers the dielectric constant. Furthermore, the rigorous thermal drying history (up to 100°C) and physical aging likely minimize residual polar solvent content (DMAc/NMP) and reduce free volume fluctuations that could otherwise elevate permittivity. Dominant Factor: While the polar phthalazinone backbone and high measurement temperature drive the dielectric constant upward, the strategic incorporation of fluorine atoms throughout the backbone and side groups is the dominant structural factor that qualitatively suppresses the dielectric constant relative to non-fluorinated analogs, defining the material's permittivity behavior despite the polar composition."
    }
  },
  {
    "doi": "10.1002/pc.28002",
    "title": "High-dielectric PVDF/MXene composite dielectric materials for energy storage preparation and performance study",
    "year": 2024,
    "chemical_composition": {
      "repeat_unit_psmiles": "[*]CC(F)(F)[*]",
      "monomers": [
        {
          "name": "Vinylidene fluoride",
          "smiles": "C=C(F)F",
          "ratio_value": null,
          "ratio_unit": null
        }
      ],
      "additives": [
        {
          "name": "MXene (Ti3C2Tx)",
          "type": "filler",
          "amount_value": 1.5,
          "amount_unit": "wt%"
        }
      ],
      "is_homopolymer": true
    },
