Repository: hhtrick/HHT-code

# HHT training framework

This directory contains model training, embedding precomputation, inference, article-level baselines and the curated datasets. All commands below assume that the working directory is `train_code/`.

## 3. Datasets and fixed partitions

Each main dataset is a JSON array at `dataset/{property}/{property}.json`. Entries contain source metadata, `chemical_composition`, `processing_history`, `hierarchical_structure`, `properties`, and two generated-analysis objects. Targets are stored as `properties[property]["value"]`; source metadata and target values are not predictive input fields.

| Property | Train | Validation | Test | Total |
|---|---:|---:|---:|---:|

File: train_code/dataset/eps/eps.json (part 190 of 190)
[
    "processing_history": "Solution casting from DMF, MXene ultrasonic dispersion, magnetic stirring, dried at 50 °C for 2 h. Dielectric constant measured by broadband dielectric spectrometer (BDS) at 100 Hz, room temperature.",
    "hierarchical_structure": "Multilayer lamellar structure of MXene, uniformly distributed.",
    "properties": {
      "eps": {
        "value": [
          14.57
        ],
        "unit": null
      }
    },
    "analysis_with_hierarchical_structure": {
      "descriptive_text": "This composite sample comprises a poly(vinylidene fluoride) homopolymer matrix incorporated with 1.5 wt% MXene (Ti3C2Tx) filler. The material was fabricated via solution casting from dimethylformamide, involving ultrasonic dispersion and magnetic stirring of the MXene followed by drying at 50 °C for 2 hours. Hierarchical characterization indicates a uniformly distributed multilayer lamellar structure of the MXene within the polymer, and the dielectric constant was evaluated using a broadband dielectric spectrometer at 100 Hz under room temperature conditions.",
      "reasoning_analysis": "Increasing Factors: The incorporation of conductive MXene nanosheets introduces strong interfacial polarization (Maxwell-Wagner-Sillars effect) due to the accumulation of charges at the insulating polymer-conductive filler interfaces. The intrinsic high dielectric nature of the MXene filler itself, combined with the permanent dipole moments of the C-F bonds in the PVDF backbone, further contributes to elevating the eps. Additionally, the uniform distribution of the multilayer lamellar structure maximizes the interfacial area available for polarization. Decreasing Factors: The relatively low filler loading (1.5 wt%) maintains the composite below the electrical percolation threshold, preventing the formation of conductive networks that would yield orders-of-magnitude higher permittivity. Furthermore, the solution casting process followed by low-temperature drying may result in a mixed crystalline phase composition where the non-polar alpha-phase could persist, limiting the full ferroelectric contribution of the PVDF matrix. Dominant Factor: The interfacial polarization induced by the uniformly distributed multilayer lamellar MXene structure qualitatively dominates the dielectric response. Despite the low loading and processing-induced crystalline limitations, the high aspect ratio and conductivity contrast of the MXene filler drive the eps significantly higher than that of the neat polymer matrix."
    },
    "analysis_without_hierarchical_structure": {
      "descriptive_text": "The sample consists of a poly(vinylidene fluoride) homopolymer matrix incorporated with 1.5 wt% MXene (Ti3C2Tx) filler. The composite was fabricated via solution casting using dimethylformamide as the solvent, wherein the MXene sheets were dispersed through ultrasonic treatment followed by magnetic stirring to ensure homogeneity. The resulting film was dried at 50 °C for 2 hours to remove residual solvent, and the dielectric constant was subsequently characterized using a broadband dielectric spectrometer at 100 Hz and room temperature.",
      "reasoning_analysis": "Increasing Factors: The intrinsic polarity of the poly(vinylidene fluoride) backbone, arising from strong carbon-fluorine dipoles, provides a high baseline permittivity relative to non-polar polymers. The incorporation of MXene nanosheets acts as a primary driver for enhancement; their metallic conductivity and high aspect ratio facilitate strong Maxwell-Wagner-Sillars interfacial polarization at the polymer-filler interface, particularly pronounced at the low measurement frequency of 100 Hz. Furthermore, the use of dimethylformamide as a casting solvent often promotes the formation of electroactive crystalline phases with favorable dipole alignment. Decreasing Factors: The relatively low filler loading of 1.5 wt% remains below the electrical percolation threshold, limiting the formation of a conductive network that would otherwise maximize capacitance. Additionally, the mild drying temperature of 50 °C may result in lower overall crystallinity compared to higher temperature annealing processes, potentially reducing the density of ordered dipoles within the polymer matrix. Dominant Factor: The presence of conductive MXene nanosheets is the qualitatively dominant factor; the massive interfacial area generated by the 2D filler structure induces significant charge accumulation at the interfaces, which overwhelmingly enhances the dielectric constant compared to the intrinsic contribution of the poly(vinylidene fluoride) matrix alone."
    }
  },
  {
    "doi": "10.1016/j.polymer.2022.124865",
    "title": "Effect of phenyl side groups on the dielectric properties and dielectric behavior of polysiloxane",
    "year": 2022,
    "chemical_composition": {
      "repeat_unit_psmiles": "[*][Si](C)(C)O[*]",
      "monomers": [
        {
          "name": "Octamethylcyclotetrasiloxane",
          "smiles": "C[Si]1(C)O[Si](C)(C)O[Si](C)(C)O[Si](C)(C)O1",
          "ratio_value": null,
          "ratio_unit": null
        }
      ],
      "additives": [],
      "is_homopolymer": true
    },
    "processing_history": "Reference polydimethylsiloxane (PDMS). Samples cylindrical (diameter 20 mm, height 0.3 mm). Dielectric constant measured by dielectric impedance spectrometer (Novocontrol, Alpha-A) at 1 kHz, 25 °C in dry nitrogen atmosphere.",
    "hierarchical_structure": "Semicrystalline, melting peak at -47.9 °C, glass transition at -122.7 °C (DSC).",
    "properties": {
      "eps": {
        "value": [
          3.45
        ],
        "unit": null
      }
    },
    "analysis_with_hierarchical_structure": {
      "descriptive_text": "The sample is a reference polydimethylsiloxane (PDMS) homopolymer derived from Octamethylcyclotetrasiloxane monomers. It possesses a semicrystalline hierarchical structure with a melting peak at -47.9 °C and a glass transition temperature of -122.7 °C. Cylindrical specimens with a diameter of 20 mm and height of 0.3 mm were prepared, and the dielectric constant was characterized using a dielectric impedance spectrometer at 1 kHz and 25 °C under a dry nitrogen atmosphere.",
      "reasoning_analysis": "Increasing Factors: The siloxane backbone contains polar silicon-oxygen bonds which possess a permanent dipole moment, contributing to orientational polarization and inherently increasing the dielectric constant (eps) relative to non-polar hydrocarbon polymers. Decreasing Factors: The pendant methyl groups attached to the silicon atoms are non-polar and provide steric shielding that reduces the effective dipole density and limits intermolecular interactions, thereby lowering the eps. Furthermore, the processing history specifies measurement in a dry nitrogen atmosphere, which eliminates moisture absorption that would otherwise drastically increase permittivity, and the reported semicrystalline structure suggests ordered domains that restrict segmental dipole motion compared to a purely amorphous phase. Dominant Factor: The chemical composition, specifically the shielding effect of the methyl groups on the polar siloxane backbone, is the dominant factor. This intrinsic molecular architecture limits the material's overall polarizability, ensuring a characteristically reduced dielectric constant that outweighs the influences of the specific processing conditions or hierarchical morphology."
    },
    "analysis_without_hierarchical_structure": {
      "descriptive_text": "The sample comprises a reference polydimethylsiloxane (PDMS) homopolymer derived from Octamethylcyclotetrasiloxane monomers, devoid of any additives or fillers. Prepared as a cylindrical specimen with a diameter of 20 mm and a height of 0.3 mm, the material underwent dielectric characterization using an impedance spectrometer operating at 1 kHz and 25 °C within a dry nitrogen atmosphere.",
      "reasoning_analysis": "Increasing Factors: The siloxane backbone contains polar Si-O bonds which possess a permanent dipole moment, allowing for orientational polarization under the applied electric field at 1 kHz. Additionally, the high flexibility of the Si-O backbone facilitates segmental motion, potentially enabling dipole alignment that contributes positively to the dielectric constant. Decreasing Factors: The presence of methyl side groups attached to the silicon atoms is non-polar and provides steric shielding, significantly reducing the overall polarity of the repeat unit. Furthermore, the processing history specifies a dry nitrogen atmosphere during measurement, which eliminates moisture absorption; since water has a very high dielectric constant, its absence prevents any artificial elevation of the measured eps. The lack of conductive or high-permittivity fillers in the chemical composition also avoids interfacial polarization effects that would otherwise increase eps. Dominant Factor: The intrinsic chemical structure of the PDMS homopolymer, characterized by non-polar methyl groups surrounding a flexible backbone, qualitatively dominates the behavior by establishing a fundamentally low dielectric constant baseline. While the polar Si-O bonds offer some contribution, the shielding effect of the methyl groups and the exclusion of environmental moisture during processing and measurement ensure that the eps remains minimized relative to more polar polymer systems."
    }
  },
  {
    "doi": "10.1016/j.eurpolymj.2023.112006",
    "title": "High dielectric constant acrylic resin based percolative composite with acidified carbon nanotubes intercalation of MXene",
    "year": 2023,
    "chemical_composition": {
      "repeat_unit_psmiles": null,
      "monomers": [
        {
          "name": "n-butyl acrylate",
          "smiles": "CCCCOC(=O)C=C",
          "ratio_value": null,
          "ratio_unit": null
        },
        {
          "name": "2-hydroxyethyl acrylate",
          "smiles": "OCCOC(=O)C=C",
          "ratio_value": null,
          "ratio_unit": null
        },
        {
          "name": "styrene",
          "smiles": "C=CC1=CC=CC=C1",
          "ratio_value": null,
          "ratio_unit": null
        }
      ],
      "additives": [
        {
          "name": "CNT-COOH@Ti3C2Tx",
          "type": "filler",
          "amount_value": 1.42,
          "amount_unit": "vol%"
        }
      ],
      "is_homopolymer": false
    },
    "processing_history": "Composite film prepared by solution casting from DMF. 1.42 vol% CNT-COOH@Ti3C2Tx hybrid filler added to AE. Dried at 80 °C for 6 h, then vacuum dried at 80 °C for 12 h. Dielectric constant measured by HP 4294A precision impedance analyzer at 100 Hz, room temperature.",
    "hierarchical_structure": "CNT-COOH interspersed between Ti3C2Tx sheets, expanded interlayer spacing. Rarely agglomerates in AE matrix, smooth state. Miniature capacitor structure formed.",
    "properties": {
      "eps": {
        "value": [
          120.0
        ],
        "unit": null
      }
    },
    "analysis_with_hierarchical_structure": {
      "descriptive_text": "The sample consists of a copolymer matrix composed of n-butyl acrylate, 2-hydroxyethyl acrylate, and styrene monomers, reinforced with 1.42 vol% of a CNT-COOH@Ti3C2Tx hybrid filler. The composite film was fabricated via solution casting from dimethylformamide (DMF), followed by thermal drying at 80 °C for 6 hours and subsequent vacuum drying at 80 °C for 12 hours to ensure solvent removal. Structural characterization reveals that the carboxylated carbon nanotubes are interspersed between Ti3C2Tx MXene sheets, resulting in expanded interlayer spacing and a smooth state with minimal agglomeration within the acrylate matrix, effectively forming a miniature capacitor structure throughout the material.",
      "reasoning_analysis": "Increasing Factors: The incorporation of the CNT-COOH@Ti3C2Tx hybrid filler serves as a primary driver for enhanced permittivity, as both MXene sheets and carbon nanotubes possess high intrinsic conductivity and polarizability. The hierarchical structure described as a miniature capacitor structure facilitates strong interfacial polarization at the filler-matrix boundaries, significantly boosting the eps. Additionally, the presence of 2-hydroxyethyl acrylate introduces polar hydroxyl groups capable of dipole orientation polarization, further contributing to higher eps. Decreasing Factors: The inclusion of styrene monomers introduces non-polar phenyl rings into the copolymer backbone, which dilutes the overall polarity of the matrix compared to a pure polyacrylate system. Furthermore, while the vacuum drying process mitigates voids, any residual micro-voids or incomplete solvent removal from the DMF casting could introduce low-permittivity air pockets that slightly depress the effective eps. Dominant Factor: The formation of the well-dispersed miniature capacitor structure within the matrix is the dominant factor. The specific arrangement of CNTs interspersed between Ti3C2Tx sheets with expanded interlayer spacing maximizes the interfacial area for charge accumulation without immediate electrical percolation, qualitatively overriding the baseline dielectric properties of the copolymer matrix to yield a significantly elevated eps."
    },
    "analysis_without_hierarchical_structure": {
      "descriptive_text": "The sample comprises a terpolymer matrix derived from n-butyl acrylate, 2-hydroxyethyl acrylate, and styrene monomers. A composite film was fabricated via solution casting from dimethylformamide, incorporating 1.42 vol% of a CNT-COOH@Ti3C2Tx hybrid filler into the polymer solution. The cast film was subjected to thermal drying at 80 °C for 6 hours, followed by vacuum drying at 80 °C for 12 hours to ensure solvent removal. The dielectric constant was characterized using a precision impedance analyzer operating at 100 Hz under room temperature conditions.",
      "reasoning_analysis": "Increasing Factors: The chemical composition includes 2-hydroxyethyl acrylate, which provides polar hydroxyl groups capable of dipole orientation, and ester groups within the acrylate backbone that contribute to intrinsic polarity. Furthermore, the processing history involves the incorporation of 1.42 vol% CNT-COOH@Ti3C2Tx hybrid filler; the high conductivity contrast between these nanofillers and the insulating matrix promotes strong Maxwell-Wagner-Sillars interfacial polarization, particularly at the low measurement frequency of 100 Hz. Decreasing Factors: The presence of styrene monomers introduces non-polar aromatic rings that dilute the overall polarity of the matrix compared to pure polyacrylates. Additionally, the flexible n-butyl side chains increase free volume, potentially reducing the density of polarizable dipoles per unit volume, while the rigorous vacuum drying protocol minimizes residual polar solvent that could otherwise artificially inflate the permittivity. Dominant Factor: The inclusion of the conductive CNT-MXene hybrid filler qualitatively dominates the dielectric behavior. The massive interfacial area and conductivity mismatch between the hybrid nanofillers and the polymer matrix generate extensive charge accumulation at the interfaces, an effect that typically outweighs the intrinsic dipolar contributions of the copolymer matrix at low frequencies."
    }
  }
]
