Repository: hhtrick/HHT-code

# HHT — Holistic History-aware Text for Polymer Property Prediction

HHT represents polymer composition and processing history as text, encodes it with a pretrained language model, and predicts properties using learned pooling and an MLP regression head. This repository contains the literature-mining pipeline, training code, curated datasets and fixed evaluation partitions for six polymer properties and two continual-training domains.

## Repository structure

```text
.
├── train_code/       # Training, embedding caches, inference, curated data and split indices
│   └── README.md
├── dataming_code/    # PDF → Markdown → extraction/review → text generation → JSON export
│   └── README.md
├── mined_publications.csv  # Unique DOI–property pairs for the released datasets
└── README.md
```

See the [training guide](train_code/README.md) and [data-mining guide](dataming_code/README.md) for configuration and execution instructions. Run commands from the corresponding subdirectory.

## Models and experiments

- **HHT:** frozen LLM representations with sigmoid-gated pooling and an MLP. The standard ChemDFM configuration samples input Types 2 and 4 during training and uses Type 2 for validation and testing.
- **HHT-C:** complete chemical-composition information without processing history, implemented as input Type 9.
- **Structural comparisons:** adapted PolyBERT and PerioGT, plus LLM-struct with reduced structural input fields.

# HHT training framework

This directory contains model training, embedding precomputation, inference, article-level baselines and the curated datasets. All commands below assume that the working directory is `train_code/`.

## 3. Datasets and fixed partitions

Each main dataset is a JSON array at `dataset/{property}/{property}.json`. Entries contain source metadata, `chemical_composition`, `processing_history`, `hierarchical_structure`, `properties`, and two generated-analysis objects. Targets are stored as `properties[property]["value"]`; source metadata and target values are not predictive input fields.

| Property | Train | Validation | Test | Total |
|---|---:|---:|---:|---:|
| Tg | 1,210 | 168 | 340 | 1,718 |
| Tm | 952 | 135 | 261 | 1,348 |
| E | 921 | 132 | 249 | 1,302 |
| UTS | 1,323 | 179 | 375 | 1,877 |
| eps | 899 | 127 | 260 | 1,286 |
| n | 915 | 129 | 256 | 1,300 |

The table gives entry-level random partitions. Each dataset also contains:

- `split_random.pkl`: entry-level random split.
- `split_article.pkl`: disjoint source-article split, grouping by normalized DOI with title fallback when needed.
- `split_holdout_whole.pkl`: complete test articles held out, with the remaining records randomly split into training and validation (Supplementary Note 14). Training and validation can share articles; neither shares a test DOI.
- `split_random_{20,40,60,80}pct.pkl` and corresponding `split_article_*pct.pkl`: nested training subsets, with fixed validation/test indices for each split family.

Pickle indices are zero-based positions in the matching JSON array. Preserve their order and use the supplied JSON/PKL pairs together. Curated counts need not equal exact 70/10/20 proportions. The scripts use these saved partitions; they do not create a new split for each seed.

Domain data use separate files:

| Domain key | Training | Validation | Test JSON | Test records |
|---|---:|---:|---|---:|
| `E` | 561 | 140 | `val_dataset/val_E_1.json` | 178 |
| `Tm` | 50 | 0 | `val_dataset/val_Tm_1.json` | 23 |
| `E_article` | 505 | 173 | `val_dataset/val_E_article_1.json` | 201 |

The corresponding pool and `split_continue_train.pkl` are in `continue_train_dataset/{key}/`. Despite the historical folder name, `val_dataset` contains the held-out **domain test sets**, not the domain early-stopping validation sets.

For the additional E-domain evaluation in Supplementary Note 14, use
`continue_train_dataset/E_article/split_holdout_whole.pkl`. Its 505 training and
173 validation indices refer to the same 678-row `E_article.json`. It reuses all
201 records in `val_E_article_1.json` as the test set. No domain JSON is duplicated
or reordered, and the original article-disjoint split remains available.

## 6. Data scaling, grid search and joint training

For data scaling, set `SWEEP_TRAIN_FRACTIONS=True`. With `SPLIT_PKL="split_random.pkl"`, the program runs the 20%, 40%, 60%, 80% and full random training partitions in order. Selecting `split_article.pkl` does the same for article splits.

For grid search, set `GRID_YAML` in `train.py` to a path below. Each YAML declares `base_config`, independent `grid` values and, when used, `linked_grid` combinations.

| YAML file | Search |
|---|---|
| `exp1_semantic_frozen.yaml` | Frozen semantic-stream pooling and MLP settings |
| `exp2_semantic_lora.yaml` | Semantic-stream LoRA settings |
| `exp3a_periogt.yaml` | PerioGT regression head and periodic prompt |

File: train_code/dataset/n/n.json (part 1 of 169)
[
  {
    "doi": "10.1002/marc.202300411",
    "title": "Molecular Structure and Properties of Sulfur-Containing High Refractive Index Polymer Optical Materials",
    "year": 2023,
    "chemical_composition": {
      "repeat_unit_psmiles": null,
      "monomers": [
        {
          "name": "Elemental Sulfur",
          "smiles": null,
          "ratio_value": 70,
          "ratio_unit": "wt%"
        },
        {
          "name": "2,5-norbornadiene dimer",
          "smiles": null,
          "ratio_value": null,
          "ratio_unit": null
        }
      ],
      "additives": [],
      "is_homopolymer": false
    },
    "processing_history": "Inverse vulcanization. Refractive index measured at 600 nm.",
    "hierarchical_structure": "p(S70-r-NBD230) copolymer.",
    "properties": {
      "n": {
        "value": [
          1.83
        ],
        "unit": null
      }
    },
    "analysis_with_hierarchical_structure": {
      "descriptive_text": "The sample comprises a p(S70-r-NBD230) random copolymer synthesized through inverse vulcanization, incorporating 70 wt% elemental sulfur crosslinked with 2,5-norbornadiene dimer. Optical characterization was conducted by measuring the refractive index at a wavelength of 600 nm.",
      "reasoning_analysis": "Increasing Factors: The high concentration of elemental sulfur (70 wt%) significantly increases the refractive index due to the high molar polarizability of sulfur atoms compared to carbon and hydrogen. Additionally, the unsaturated bonds within the norbornadiene dimer contribute pi-electron polarizability, and the crosslinked network formed via inverse vulcanization may enhance material density. Decreasing Factors: The presence of the organic comonomer introduces aliphatic C-H bonds with lower polarizability than the sulfur backbone, diluting the overall refractive index contribution. Furthermore, the amorphous nature of the crosslinked network introduces free volume, which reduces density and consequently lowers the refractive index relative to a fully dense crystalline state. Dominant Factor: The high weight fraction of elemental sulfur qualitatively dominates the optical behavior, as the intrinsic high polarizability of sulfur atoms overwhelms the dilution effect of the organic crosslinker, driving the refractive index to values characteristic of sulfur-rich polymers."
    },
    "analysis_without_hierarchical_structure": {
      "descriptive_text": "The polymer sample is synthesized via inverse vulcanization, utilizing elemental sulfur at 70 wt% combined with 2,5-norbornadiene dimer to form a copolymer network. No additional additives were incorporated during the preparation. The optical properties were characterized by measuring the refractive index at a wavelength of 600 nm.",
      "reasoning_analysis": "Increasing Factors: The high weight percentage of elemental sulfur significantly increases the refractive index due to the high electronic polarizability of sulfur atoms compared to carbon and hydrogen. Additionally, the 2,5-norbornadiene dimer introduces cyclic structures and unsaturated bonds, which enhance molecular polarizability and packing density relative to linear aliphatic chains, further driving the refractive index upward. Decreasing Factors: The organic norbornadiene component possesses a lower intrinsic polarizability than the sulfur chains, meaning its inclusion dilutes the overall optical density compared to a pure sulfur material. Furthermore, the amorphous nature of the crosslinked network formed during inverse vulcanization may introduce free volume that reduces the overall material density, thereby slightly lowering the refractive index. Dominant Factor: The substantial loading of elemental sulfur at 70 wt% is the dominant factor, as the high atomic polarizability of sulfur overwhelmingly dictates the optical response, resulting in a refractive index qualitatively higher than conventional hydrocarbon-based polymers."
    }
  },
  {
    "doi": "10.1002/app.32009",
    "title": "Preparation and Properties of Polythiourethane/ZnS Nanocomposites with High Refractive Index",
    "year": 2010,
    "chemical_composition": {
      "repeat_unit_psmiles": null,
      "monomers": [
        {
          "name": "Propylene sulfide",
          "smiles": "CC1CS1",
          "ratio_value": null,
          "ratio_unit": null
        },
        {
          "name": "Ethylenediamine",
          "smiles": "NCCN",
          "ratio_value": null,
          "ratio_unit": null
        },
        {
          "name": "Toluene diisocyanate",
          "smiles": "CC1=C(N=C=O)C=CC=C1N=C=O",
          "ratio_value": null,
          "ratio_unit": null
        }
      ],
      "additives": [
        {
          "name": "Thiol-capped ZnS nanoparticles",
          "type": "nanoparticle",
          "amount_value": 90,
          "amount_unit": "wt%"
        }
      ],
      "is_homopolymer": false
    },
    "processing_history": "Branched poly(propylene sulfide) synthesized from propylene sulfide and ethylenediamine in DMF (80°C 2h, 130°C 0.5h). Mixed with TDI in DMSO (90 wt% thiol-capped ZnS). Stirred 60-70°C 4h. Spin coated on silicon wafer at 2000-4000 rpm. Cured at 60°C 4h, 100°C 2h, 120°C 1h, 150°C 0.5h. Refractive index measured by W-VASE32TM Ellipsometer at 630 nm.",
    "hierarchical_structure": "Nanocomposite film with 5 nm ZnS nanoparticles uniformly dispersed in PTU matrix. Crosslinked network. Phase separation of soft and hard blocks. Thickness 100-200 nm.",
    "properties": {
      "n": {
        "value": [
          1.792
        ],
        "unit": null
      }
    },
    "analysis_with_hierarchical_structure": {
      "descriptive_text": "The sample is a nanocomposite film consisting of a crosslinked branched poly(propylene sulfide) matrix synthesized from propylene sulfide and ethylenediamine, subsequently reacted with toluene diisocyanate. This organic matrix incorporates 90 wt% thiol-capped ZnS nanoparticles with a diameter of 5 nm, which are uniformly dispersed within the polymer network. The material was processed by mixing components in DMSO followed by spin coating onto a silicon wafer at 2000-4000 rpm to achieve a film thickness of 100-200 nm, and finally subjected to a stepwise thermal curing protocol ranging from 60°C to 150°C. The resulting hierarchical structure exhibits phase separation between soft and hard blocks, and the refractive index was characterized using spectroscopic ellipsometry at a wavelength of 630 nm.",
      "reasoning_analysis": "Increasing Factors: The primary driver for increasing the refractive index (n) is the extremely high loading (90 wt%) of ZnS nanoparticles, which possess a significantly higher intrinsic refractive index compared to organic polymers. Additionally, the chemical composition contributes to higher polarizability through the presence of sulfur atoms in the poly(propylene sulfide) backbone and aromatic rings within the toluene diisocyanate crosslinks. The stepwise thermal curing process promotes a crosslinked network formation, likely increasing the overall material density and reducing free volume, which further elevates n according to the Lorentz-Lorenz relationship. Decreasing Factors: The organic polymer matrix itself inherently possesses a lower refractive index than the inorganic filler, acting as a diluent to the optical density of the composite. Furthermore, the observed phase separation between soft and hard blocks could introduce interfacial boundaries or micro-voids that scatter light or effectively lower the average density, potentially mitigating the maximum achievable refractive index. Dominant Factor: The overwhelming mass fraction of the high-index ZnS nanoparticles (90 wt%) qualitatively dominates the optical behavior of the system. While the polymer chemistry and crosslinking density modulate the baseline properties, the effective medium behavior is dictated by the percolating network of high-polarizability inorganic particles, resulting in a refractive index substantially higher than that of the pristine polymer matrix."
    },
    "analysis_without_hierarchical_structure": {
      "descriptive_text": "The sample comprises a branched poly(propylene sulfide) network synthesized from propylene sulfide and ethylenediamine, which is subsequently reacted with toluene diisocyanate. This organic matrix is compounded with thiol-capped ZnS nanoparticles at a loading of 90 wt%. The synthesis involved heating in DMF followed by mixing with the nanoparticles and TDI in DMSO under stirring at 60-70°C. Thin films were fabricated via spin coating onto silicon wafers at 2000-4000 rpm and subjected to a stepwise thermal curing protocol ranging from 60°C to 150°C. The refractive index was characterized using spectroscopic ellipsometry at a wavelength of 630 nm.",
      "reasoning_analysis": "Increasing Factors: The inclusion of thiol-capped ZnS nanoparticles at an extremely high loading of 90 wt% significantly elevates the refractive index due to the high electronic polarizability and density of the inorganic zinc sulfide phase compared to the organic matrix. Additionally, the presence of sulfur atoms in the poly(propylene sulfide) backbone and aromatic rings in the toluene diisocyanate contributes to higher molar refraction than purely aliphatic structures, while the multi-step thermal curing enhances film density by reducing free volume. Decreasing Factors: The organic polymer matrix inherently possesses a lower refractive index than the inorganic filler, acting as a diluent to the overall optical density, and the spin-coating process combined with solvent evaporation from DMF and DMSO may introduce micro-voids or incomplete packing that reduce the effective density of the film. Dominant Factor: The volumetric fraction of the high-refractive-index inorganic filler is the dominant factor; given the 90 wt% loading of ZnS nanoparticles, the effective optical properties are overwhelmingly dictated by the percolated inorganic phase rather than the polymer binder or minor processing-induced density variations, qualitatively shifting the refractive index towards that of the bulk nanoparticle material."
    }
  },
  {
    "doi": "10.1002/marc.202300411",
    "title": "Molecular Structure and Properties of Sulfur-Containing High Refractive Index Polymer Optical Materials",
    "year": 2023,
    "chemical_composition": {
      "repeat_unit_psmiles": null,
      "monomers": [
        {
          "name": "Poly(phenylene thioether) with pyrimidine and fluorene",
          "smiles": null,
          "ratio_value": null,
          "ratio_unit": null
        }
      ],
      "additives": [],
      "is_homopolymer": true
    },
    "processing_history": "Polycondensation. Refractive index measured at 633 nm.",
    "hierarchical_structure": "Polymer P7.",
    "properties": {
      "n": {
        "value": [
          1.678
        ],
        "unit": null
      }
    },
    "analysis_with_hierarchical_structure": {
      "descriptive_text": "The sample is designated as Polymer P7, a homopolymer synthesized via polycondensation featuring a backbone composed of phenylene thioether units incorporated with pyrimidine and fluorene moieties. The material was characterized by measuring its refractive index at a wavelength of 633 nm.",
      "reasoning_analysis": "Increasing Factors: The inclusion of sulfur atoms within the thioether linkages provides high molar refraction due to the large electron cloud deformability of sulfur, while the extensive aromatic content from phenylene, pyrimidine, and fluorene units significantly enhances electronic polarizability, both driving the refractive index (n) higher. Additionally, the polycondensation processing history facilitates the formation of this conjugated backbone structure, ensuring the presence of these high-refraction functionalities. Decreasing Factors: The bulky nature of the fluorene moieties may introduce steric hindrance that prevents efficient chain packing, potentially increasing free volume within the hierarchical structure, which can qualitatively lower the refractive index (n) by reducing material density according to the Lorentz-Lorenz relationship. Dominant Factor: The high electronic polarizability inherent to the sulfur-containing thioether bonds and the dense aromatic systems is the dominant factor, as the intrinsic molar refraction of these specific chemical functionalities typically outweighs the density reduction effects caused by free volume, driving the refractive index (n) to higher values relative to less aromatic or aliphatic polymers."
    },
    "analysis_without_hierarchical_structure": {
      "descriptive_text": "The sample comprises a poly(phenylene thioether) homopolymer featuring pyrimidine and fluorene units integrated into the main chain. Synthesized through a polycondensation reaction, the optical properties were evaluated by measuring the refractive index at a wavelength of 633 nm.",
      "reasoning_analysis": "Increasing Factors: The inclusion of sulfur atoms in the thioether linkages offers high molar refraction due to significant electronic polarizability, while the aromatic fluorene and pyrimidine segments further enhance electron density, driving the refractive index upward. Decreasing Factors: The steric bulk associated with the fluorene groups may inhibit efficient chain packing, potentially increasing fractional free volume and reducing the number density of polarizable units, which acts to lower the refractive index. Dominant Factor: The high intrinsic molar refraction provided by the sulfur heteroatoms and the conjugated aromatic systems qualitatively dominates the optical response, as these electronic effects generally outweigh the density variations caused by steric hindrance in determining the final refractive index."
    }
  },
  {
    "doi": "10.1002/pen.27097",
    "title": "Synthesis and optical properties of monomers and polymers with high refractive indexes based on piperidone thioacetals",
    "year": 2025,
    "chemical_composition": {
      "repeat_unit_psmiles": null,
      "monomers": [
        {
          "name": "1-(4,4-Bis(phenylthio)piperidin-1-yl)prop-2-en-1-one",
          "smiles": "C=CC(=O)N1CCC(SC2=CC=CC=C2)(SC3=CC=CC=C3)CC1",
          "ratio_value": 87,
          "ratio_unit": "wt%"
        }
      ],
      "additives": [
        {
          "name": "1,4-bis(acryloyl)piperazine",
          "type": "crosslinker",
          "amount_value": 8.7,
          "amount_unit": "wt%"
        },
        {
          "name": "(4-phenylthiophenyl)diphenylsulfonium triflate",
          "type": "photoinitiator",
          "amount_value": 4.3,
          "amount_unit": "wt%"
        }
      ],
      "is_homopolymer": false
    },
    "processing_history": "Polymer films prepared from 87 wt.% monomer M3, 8.7 wt.% 1,4-bis(acryloyl)piperazine (BAP), and 4.3 wt.% (4-phenylthiophenyl)diphenylsulfonium triflate (PI). Melt cast on glass slide, heated to 80-120 °C, UV exposed for 30 min (CS410-EC irradiator, 10 mm distance), cooled to RT. Post-cured in vacuum (0.1 atm) at 70 °C for 24 h. Refractive index measured by Abbe DR-M4 Refractometer (Atago Co. Ltd.) at 25 °C, 656 nm.",
    "hierarchical_structure": "Slightly yellowish, turbid polymer film, thickness 500-800 μm.",
    "properties": {
      "n": {
        "value": [
          1.638
        ],
        "unit": null
      }
    },
    "analysis_with_hierarchical_structure": {
      "descriptive_text": "The sample consists of a crosslinked polymer film derived primarily from 87 wt.% 1-(4,4-bis(phenylthio)piperidin-1-yl)prop-2-en-1-one monomer, incorporated with 8.7 wt.% 1,4-bis(acryloyl)piperazine as a crosslinker and 4.3 wt.% (4-phenylthiophenyl)diphenylsulfonium triflate as a photoinitiator. The material was processed via melt casting on a glass slide followed by thermal treatment between 80-120 °C and subsequent UV exposure for 30 minutes using a CS410-EC irradiator, then cooled to room temperature and post-cured under vacuum at 70 °C for 24 hours. The resulting hierarchical structure is characterized as a slightly yellowish, turbid polymer film with a thickness ranging from 500 to 800 μm, with optical properties characterized by an Abbe DR-M4 Refractometer at 25 °C and 656 nm.",
      "reasoning_analysis": "Increasing Factors: The chemical composition is rich in high-polarizability moieties, specifically the phenylthio groups containing sulfur atoms and multiple aromatic rings within the main monomer and the sulfonium triflate photoinitiator. Sulfur atoms possess large electron clouds that significantly enhance electronic polarizability, directly driving the refractive index (n) upward according to the Lorentz-Lorenz relationship. Additionally, the inclusion of the bis(acryloyl)piperazine crosslinker facilitates the formation of a dense polymer network, and the vacuum post-curing process reduces free volume by removing residual volatiles, both of which increase material density and contribute to a higher n. Decreasing Factors: The observed turbidity in the hierarchical structure suggests potential micro-phase separation or light scattering centers, which may indicate structural inhomogeneities that could disrupt optimal packing density relative to a perfectly amorphous clear film. Furthermore, the presence of the piperazine-based crosslinker, while necessary for network formation, introduces aliphatic character with lower molar refraction compared to the sulfur-aromatic monomer, potentially diluting the overall polarizability per unit volume. Dominant Factor: The intrinsic electronic polarizability provided by the high concentration of sulfur atoms and aromatic rings in the monomer backbone qualitatively dominates the refractive index behavior. While structural turbidity and aliphatic crosslinker content introduce minor mitigating effects, the heavy atom effect of sulfur and the dense packing achieved through UV curing and vacuum post-treatment establish a fundamentally high refractive index profile for this material system."
    },
    "analysis_without_hierarchical_structure": {
      "descriptive_text": "The polymer sample comprises a crosslinked network formed from 87 wt% 1-(4,4-bis(phenylthio)piperidin-1-yl)prop-2-en-1-one monomer, 8.7 wt% 1,4-bis(acryloyl)piperazine crosslinker, and 4.3 wt% (4-phenylthiophenyl)diphenylsulfonium triflate photoinitiator. Films were fabricated by melt casting the mixture onto a glass slide, followed by heating to 80-120 °C and UV exposure for 30 minutes using a CS410-EC irradiator at a 10 mm distance. After cooling to room temperature, the samples underwent post-curing in vacuum at 0.1 atm and 70 °C for 24 hours to ensure complete conversion and densification. The refractive index was subsequently characterized using an Abbe DR-M4 Refractometer at 25 °C and 656 nm.",
      "reasoning_analysis": "Increasing Factors: The chemical composition is rich in high-polarizability components, specifically the multiple phenyl rings and sulfur atoms present in the main monomer and the sulfonium triflate photoinitiator, which significantly enhance electronic polarizability and drive the refractive index (n) upward. Furthermore, the processing history includes a vacuum post-curing step at 70 °C for 24 hours, which facilitates the removal of residual volatiles and promotes network densification, thereby increasing the number density of polarizable units. The incorporation of the bis(acryloyl)piperazine crosslinker establishes a rigid network structure that generally supports higher packing density compared to linear analogs. Decreasing Factors: The aliphatic piperazine rings within the crosslinker possess lower molar refraction compared to the aromatic and sulfur-containing components, potentially diluting the overall polarizability of the matrix. Additionally, the initial cooling from the melt state prior to post-curing could trap excess free volume within the polymer network, which would lower the number density and consequently reduce the refractive index (n) if not fully relaxed during the thermal treatment. Dominant Factor: The intrinsic high electronic polarizability conferred by the heavy sulfur atoms and extensive aromatic systems in the monomer and photoinitiator qualitatively dominates the optical behavior, establishing a high baseline refractive index (n) that is further optimized by the densification effects of the vacuum post-curing process."
    }
  },
  {
    "doi": "10.1002/app.50278",
    "title": "High-refractive index polythiourethane resin based on 2,3-bis((2-mercaptoethyl) thio)-1-propanethiol and 1,3-bis (isocyanantomethyl) cyclohexane using tertiary amine catalyst",
    "year": 2021,
    "chemical_composition": {
      "repeat_unit_psmiles": null,
      "monomers": [
        {
          "name": "2,3-bis((2-mercaptoethyl)thio)-1-propanethiol",
          "smiles": "SCC(SCCS)CSCCS",
          "ratio_value": 2,
          "ratio_unit": "molar ratio"
        },
        {
          "name": "m-xylylene diisocyanate",
          "smiles": "O=C=NCC1=CC(CN=C=O)=CC=C1",
          "ratio_value": 3,
          "ratio_unit": "molar ratio"
        }
      ],
      "additives": [
        {
          "name": "Dibutyltin dichloride",
          "type": "catalyst",
          "amount_value": 150,
          "amount_unit": "ppm"
        },
        {
          "name": "Demolding agent",
          "type": "additive",
          "amount_value": 1000,
          "amount_unit": "ppm"
        }
      ],
      "is_homopolymer": false
    },
    "processing_history": "Monomers mixed in ice-water bath with catalyst and demolding agent, vacuum defoamed for 30 min, injected into acetone-washed glass molds, cured in oven using 1# programmed temperature (30 °C for 4 h, 40 °C for 2 h, 120 °C for 2 h). Refractive index measured by WAY Abbe refractometer using α-bromonaphthalene as contact medium at 587 nm (nd).",
    "hierarchical_structure": "Amorphous, transparent resin slice.",
    "properties": {
      "n": {
        "value": [
          1.655
        ],
        "unit": null
      }
    },
    "analysis_with_hierarchical_structure": {
      "descriptive_text": "The sample comprises an amorphous, transparent resin slice formed from the copolymerization of 2,3-bis((2-mercaptoethyl)thio)-1-propanethiol and m-xylylene diisocyanate in a 2:3 molar ratio. Synthesis was facilitated by 150 ppm Dibutyltin dichloride catalyst and 1000 ppm demolding agent, with monomers initially mixed in an ice-water bath before vacuum defoaming for 30 minutes. The mixture was injected into acetone-washed glass molds and cured via a programmed temperature profile progressing from 30 °C to 120 °C. Final characterization of the refractive index was performed using a WAY Abbe refractometer with α-bromonaphthalene contact medium at 587 nm.",
      "reasoning_analysis": "Increasing Factors: The incorporation of the thiol monomer introduces a high density of sulfur atoms, which possess significantly higher electronic polarizability than carbon or oxygen, thereby substantially increasing the refractive index. Additionally, the m-xylylene diisocyanate contributes aromatic rings, where pi-electron conjugation further enhances polarizability and optical density. The processing history, specifically vacuum defoaming and the multi-stage thermal curing, minimizes void formation and maximizes crosslinking density, ensuring high bulk density which correlates positively with refractive index. Decreasing Factors: The aliphatic ethyl chains within the thiol monomer structure exhibit lower polarizability compared to the aromatic and sulfur components, potentially limiting the maximum achievable refractive index. Furthermore, the inclusion of non-optical additives such as the catalyst and demolding agent, albeit in small amounts, introduces components with potentially lower molar refraction that could slightly dilute the overall optical density of the matrix. Dominant Factor: The high electronic polarizability intrinsic to the sulfur-rich backbone and aromatic content qualitatively dominates the optical behavior, establishing a high baseline refractive index, while the rigorous vacuum and thermal processing ensures this intrinsic potential is fully realized by eliminating voids and maximizing material density."
    },
    "analysis_without_hierarchical_structure": {
      "descriptive_text": "This polymer network is synthesized from 2,3-bis((2-mercaptoethyl)thio)-1-propanethiol and m-xylylene diisocyanate at a molar ratio of 2:3, incorporating dibutyltin dichloride as a catalyst and a demolding agent. The preparation process involved mixing the monomers and additives in an ice-water bath, followed by vacuum defoaming for 30 minutes to eliminate entrapped gases. The mixture was injected into acetone-washed glass molds and cured using a programmed temperature cycle of 30 °C for 4 hours, 40 °C for 2 hours, and 120 °C for 2 hours. Finally, the refractive index was characterized using a WAY Abbe refractometer with α-bromonaphthalene as the contact medium at a wavelength of 587 nm.",
      "reasoning_analysis": "Increasing Factors: The chemical composition features a high density of sulfur atoms within the thiol monomer and aromatic rings in the m-xylylene diisocyanate, both of which possess high electronic polarizability that directly elevates the refractive index. Additionally, the processing history includes vacuum defoaming which removes low-refractive-index air voids, and a multi-step thermal cure that promotes high conversion and dense chain packing, further maximizing the material density and optical path length. Decreasing Factors: The addition of the demolding agent, likely composed of lower polarizability aliphatic or fluorinated compounds, may act as a minor diluent within the bulk matrix if not entirely segregated to the interface, potentially slightly lowering the average polarizability. Furthermore, any residual free volume remaining after the thermal cycle, though minimized by the high-temperature step, could reduce the overall number density of polarizable groups per unit volume. Dominant Factor: The intrinsic electronic polarizability derived from the high sulfur content and aromatic backbone structure qualitatively dominates the refractive index behavior, establishing a fundamentally high optical density that outweighs the minor perturbations caused by ppm-level additives or processing-induced free volume variations."
    }
  },
  {
    "doi": "10.1002/pen.27097",
    "title": "Synthesis and optical properties of monomers and polymers with high refractive indexes based on piperidone thioacetals",
    "year": 2025,
    "chemical_composition": {
      "repeat_unit_psmiles": null,
      "monomers": [
        {
          "name": "1-(4,4-Bis(heptylthio)piperidin-1-yl)prop-2-en-1-one",
          "smiles": "C=CC(=O)N1CCC(SCCCCCCC)(SCCCCCCC)CC1",
          "ratio_value": 87,
          "ratio_unit": "wt%"
        }
      ],
      "additives": [
        {
          "name": "1,4-bis(acryloyl)piperazine",
          "type": "crosslinker",
          "amount_value": 8.7,
          "amount_unit": "wt%"
        },
        {
          "name": "(4-phenylthiophenyl)diphenylsulfonium triflate",
          "type": "photoinitiator",
          "amount_value": 4.3,
          "amount_unit": "wt%"
        }
      ],
      "is_homopolymer": false
    },
    "processing_history": "Polymer films prepared from 87 wt.% monomer M7, 8.7 wt.% 1,4-bis(acryloyl)piperazine (BAP), and 4.3 wt.% (4-phenylthiophenyl)diphenylsulfonium triflate (PI). Melt cast on glass slide, heated to 80-120 °C, UV exposed for 30 min (CS410-EC irradiator, 10 mm distance), cooled to RT. Post-cured in vacuum (0.1 atm) at 70 °C for 24 h. Refractive index measured by Abbe DR-M4 Refractometer (Atago Co. Ltd.) at 25 °C, 589 nm.",
    "hierarchical_structure": "Yellowish, transparent polymer film, thickness 500-800 μm.",
    "properties": {
      "n": {
        "value": [
          1.53
        ],
        "unit": null
      }
    },
    "analysis_with_hierarchical_structure": {
      "descriptive_text": "This polymer sample comprises a crosslinked network formed from 87 wt% 1-(4,4-bis(heptylthio)piperidin-1-yl)prop-2-en-1-one, 8.7 wt% 1,4-bis(acryloyl)piperazine crosslinker, and 4.3 wt% (4-phenylthiophenyl)diphenylsulfonium triflate photoinitiator. The material was processed by melt casting onto a glass slide, heated to 80-120 °C, and subjected to UV exposure for 30 minutes followed by cooling to room temperature. A subsequent vacuum post-cure at 70 °C for 24 hours was performed to ensure complete conversion, yielding a yellowish, transparent film with a thickness between 500 and 800 μm, whose refractive index was characterized at 25 °C and 589 nm using an Abbe refractometer.",
      "reasoning_analysis": "Increasing Factors: The incorporation of sulfur-rich moieties, specifically the bis(heptylthio) groups in the main monomer and the sulfonium salt in the photoinitiator, significantly enhances electronic polarizability due to the large atomic radius and loose electron binding of sulfur. Additionally, the aromatic phenyl rings within the photoinitiator contribute high molar refraction, while the crosslinking agent and vacuum post-curing process promote higher material density by reducing free volume and eliminating residual volatiles. Decreasing Factors: The presence of long aliphatic heptyl chains attached to the sulfur atoms introduces segments with low polarizability and lower density compared to aromatic or heterocyclic structures, which acts to dilute the overall refractive index. Furthermore, the bulky nature of the piperidine and side chains could potentially introduce steric hindrance that limits efficient chain packing if the crosslinking density is insufficient. Dominant Factor: The high concentration of sulfur atoms within the polymer backbone and side groups qualitatively dominates the optical behavior, as sulfur-containing polymers typically exhibit significantly higher refractive indices than purely hydrocarbon-based analogs; this intrinsic high polarizability is further maximized by the dense network structure achieved through crosslinking and vacuum post-curing."
    },
    "analysis_without_hierarchical_structure": {
      "descriptive_text": "The polymer sample comprises a crosslinked network formed from 87 wt% 1-(4,4-bis(heptylthio)piperidin-1-yl)prop-2-en-1-one monomer, 8.7 wt% 1,4-bis(acryloyl)piperazine crosslinker, and 4.3 wt% (4-phenylthiophenyl)diphenylsulfonium triflate photoinitiator. The formulation was melt cast onto a glass slide and heated to between 80 and 120 °C prior to UV exposure for 30 minutes using a CS410-EC irradiator at a 10 mm distance. Following cooling to room temperature, the films underwent post-curing in a vacuum at 0.1 atm and 70 °C for 24 hours to ensure complete conversion. The refractive index (n) was subsequently characterized using an Abbe DR-M4 Refractometer at 25 °C with a wavelength of 589 nm.",
      "reasoning_analysis": "Increasing Factors: The chemical composition is rich in sulfur-containing functional groups, specifically the thioether linkages in the main monomer and the sulfonium salt in the photoinitiator, which possess high molar refraction and electronic polarizability that intrinsically drive the refractive index (n) upward. Additionally, the presence of aromatic phenyl rings within the photoinitiator further enhances polarizability, while the processing history involving UV curing and vacuum post-curing promotes a dense crosslinked network with reduced free volume, increasing the number density of polarizable units. Decreasing Factors: The long heptyl aliphatic chains attached to the sulfur atoms introduce significant free volume and exhibit lower polarizability per unit volume compared to aromatic or heteroatomic structures, which acts to depress the refractive index (n). Furthermore, the aliphatic piperidine and piperazine rings in the monomer and crosslinker contribute to a lower packing density relative to fully aromatic backbones, potentially limiting the maximum achievable n. Dominant Factor: The high concentration of sulfur atoms within the thioether and sulfonium functionalities represents the dominant factor, as sulfur exhibits significantly higher atomic polarizability than carbon or oxygen, typically overriding the refractive index lowering effects of the aliphatic spacers and ensuring a net increase in n relative to standard hydrocarbon polymers."
    }
  },
  {
    "doi": "10.1002/app.25404",
    "title": "New Class of Bioinspired Lenses with a Gradient Refractive Index",
    "year": 2007,
    "chemical_composition": {
      "repeat_unit_psmiles": "[*]Oc1ccc(C(C)(C)c2ccc(OC(=O)[*])cc2)cc1",
      "monomers": [
        {
          "name": "Bisphenol A",
          "smiles": "CC(C)(c1ccc(O)cc1)c1ccc(O)cc1",
          "ratio_value": null,
          "ratio_unit": null
        }
      ],
      "additives": [],
      "is_homopolymer": true
    },
    "processing_history": "Commercial resin (Calibre 200-10, Dow Chemical Co.). Refractive index reported as 1.58.",
    "hierarchical_structure": "Optically transparent.",
    "properties": {
      "n": {
        "value": [
          1.58
        ],
        "unit": null
      }
    },
    "analysis_with_hierarchical_structure": {
      "descriptive_text": "The sample comprises a commercial Bisphenol A polycarbonate homopolymer resin, specifically identified as Calibre 200-10 from Dow Chemical Co. The material exhibits an optically transparent hierarchical structure, indicating an amorphous morphology free of significant light-scattering crystallites or voids. The chemical backbone consists of Bisphenol A monomers linked through carbonate groups, and the processing history notes that the refractive index has been characterized for this commercial grade.",
      "reasoning_analysis": "Increasing Factors: The presence of aromatic phenyl rings within the Bisphenol A repeat units significantly enhances electronic polarizability due to the delocalized pi-electron systems, which strongly drives the refractive index upward. Additionally, the polar carbonyl groups in the carbonate linkages contribute to higher polarizability compared to purely aliphatic chains. Decreasing Factors: The inclusion of the aliphatic isopropylidene linkage between the phenyl rings introduces regions of lower electronic polarizability relative to the aromatic segments, slightly mitigating the overall refractive index. Furthermore, the amorphous nature implied by optical transparency introduces free volume within the bulk material, reducing the number density of polarizable groups compared to a hypothetical crystalline state. Dominant Factor: The high density of aromatic rings along the polymer backbone serves as the dominant factor, establishing an inherently high refractive index characteristic of polycarbonates that outweighs the reducing effects of the aliphatic linkages and amorphous free volume."
    },
    "analysis_without_hierarchical_structure": {
      "descriptive_text": "The sample consists of a polycarbonate homopolymer synthesized from Bisphenol A monomers. It was obtained as a commercial resin, specifically Calibre 200-10 from Dow Chemical Co., with the refractive index characterized and reported according to the manufacturer's specifications for this grade.",
      "reasoning_analysis": "Increasing Factors: The chemical composition features a backbone rich in aromatic phenyl rings derived from the Bisphenol A monomer, which possess high electronic polarizability due to delocalized pi-electrons, intrinsically driving the refractive index upward relative to aliphatic polymers. Additionally, the commercial resin status implies a dense, homogeneous morphology with minimal void content, preserving the high optical density of the bulk material. Decreasing Factors: The presence of the aliphatic isopropylidene linkage between the aromatic rings introduces sp3-hybridized carbons with lower molar refraction, which moderates the refractive index compared to fully aromatic polymer systems. Furthermore, the absence of high-refractive index additives or fillers means the optical property is limited to the intrinsic value of the polymer matrix without enhancement. Dominant Factor: The high concentration of aromatic rings within the repeat unit serves as the dominant factor, establishing a fundamentally high baseline refractive index characteristic of polycarbonates that outweighs the diluting effect of the aliphatic bridges and defines the optical behavior of this commercial material."
    }
  },
  {
    "doi": "10.1002/app.50278",
    "title": "High-refractive index polythiourethane resin based on 2,3-bis((2-mercaptoethyl) thio)-1-propanethiol and 1,3-bis (isocyanantomethyl) cyclohexane using tertiary amine catalyst",
    "year": 2021,
    "chemical_composition": {
      "repeat_unit_psmiles": null,
      "monomers": [
        {
          "name": "2,3-bis((2-mercaptoethyl)thio)-1-propanethiol",
          "smiles": "SCC(SCCS)CSCCS",
          "ratio_value": 2,
          "ratio_unit": "molar ratio"
        },
        {
          "name": "1,3-bis(isocyanantomethyl) cyclohexane",
          "smiles": "O=C=NCC1CC(CN=C=O)CCC1",
          "ratio_value": 3,
          "ratio_unit": "molar ratio"
        }
      ],
      "additives": [
        {
          "name": "N,N,N',N'-tetramethyl-1,4-diaminobutane",
          "type": "catalyst",
          "amount_value": 150,
          "amount_unit": "ppm"
        },
        {
          "name": "Demolding agent",
          "type": "additive",
          "amount_value": 1000,
          "amount_unit": "ppm"
        }
      ],
      "is_homopolymer": false
    },
    "processing_history": "Monomers mixed in ice-water bath with catalyst and demolding agent, vacuum defoamed for 30 min, injected into acetone-washed glass molds (45 x 10 x 2 mm), cured in oven using 2# programmed temperature, post-cured at 120 °C for 2 h. Refractive index measured by WAY Abbe refractometer using α-bromonaphthalene as contact medium at 587 nm (nd).",
    "hierarchical_structure": "Amorphous, transparent resin slice.",
    "properties": {
      "n": {
        "value": [
          1.617
        ],
        "unit": null
      }
    },
    "analysis_with_hierarchical_structure": {
      "descriptive_text": "The sample comprises an amorphous, transparent polythiourethane resin network synthesized through the reaction of 2,3-bis((2-mercaptoethyl)thio)-1-propanethiol and 1,3-bis(isocyanantomethyl) cyclohexane at a molar ratio of 2:3. The formulation incorporates N,N,N',N'-tetramethyl-1,4-diaminobutane as a catalyst at 150 ppm alongside a demolding agent at 1000 ppm. Processing commenced with monomer mixing in an ice-water bath followed by vacuum defoaming for 30 minutes, after which the mixture was injected into acetone-washed glass molds and cured using a programmed temperature cycle before undergoing post-curing at 120 °C for 2 hours. The resulting material was obtained as a transparent resin slice, with the refractive index characterized using a WAY Abbe refractometer at 587 nm with α-bromonaphthalene serving as the contact medium.",
